Repository: TristanHehnen/BESKID_ExperimentalData

# Experimental Data of the BESKID Project

The repository contains the public experimental data of the BESKID project.

The primary material investigate is Poly(methyl methacrylate) (PMMA).

The materials have been examined in various experimental setups, across different sizes, from micro- to real-scale. Data of the following setups is available:
- Thermogravimetric analysis (TGA)
- Micro-scale combustion calorimetry (MCC)
- Differential scanning calorimetry (DSC)
- Cone calorimetry

File: ExpData/TGA/DE_6mm/ExpDat_PMMA_DE_6mm_10Kmin_01.txt (part 1 of 21)
#EXPORTTYPE:                 ;DATA ALL
#FILE:                       ;PMMA_DE_6mm_10Kmin_01.ngb-ds3
#FORMAT:                     ;NETZSCH5
#FTYPE:                      ;ANSI
#IDENTITY:                   ;PMMA_DE_6mm_10Kmin
#DECIMAL:                    ;POINT
#SEPARATOR:                  ;SEMICOLON
#MTYPE:                      ;DSC
#INSTRUMENT:                 ;NETZSCH STA 449F3
#PROJECT:                    ;BESKID_PMMA_DE_6mm
#DATE/TIME:                  ;05.02.2025 16:40:26 (UTC+1)
#CORR. FILE:                 ;Correction for method PMMA_10Kmin_N2
#TEMPCAL:                    ;20-02-2023 11:34
#SENSITIVITY:                ;20-02-2023 11:40
#LABORATORY:                 ;TUPO
#OPERATOR:                   ;
#REMARK:                     ;PMMA_DE_6mm_10Kmin
#SAMPLE:                     ;PMMA_DE_6mm_10Kmin
#SAMPLE MASS /mg:            ;8.6441
#MATERIAL:                   ;black PMMA
#REFERENCE:                  ;-----
#REFERENCE MASS /mg:         ;0
#TYPE OF CRUCIBLE:           ;Al2O3 85 �l, open
#SAMPLE CRUCIBLE MASS /mg:   ;133.8302
#REFERENCE CRUCIBLE MASS /mg:;132.95
#DSC RANGE /�V:              ;5000
#TG RANGE /mg:               ;35000
#TAU-R:                      ;---
#CORR. CODE:                 ;020
#EXO:                        ;-1
#RANGE:                      ;30�C....700�C/-25.0....10.0K/min
#SEGMENT:                    ;S1-4/4
#SEG. 1:                     ;30�C/00:10/30�C
#SEG. 2:                     ;30�C/10.0(K/min)/700�C
#SEG. 3:                     ;700�C/00:10/700�C
#SEG. 4:                     ;700�C/25.0(K/min)/30�C

##Temp./�C;Time/min;DSC/(mW/mg);Mass/%;Gas Flow(purge2)/(ml/min);Gas Flow(protective)/(ml/min);Sensit./(uV/mW);Segment
 30.34400;  0.00000;1.730734e-03;    100.00000;50.00000;20.00000;4.94665;1
 30.34400;  0.04000;1.695049e-03;     99.98450;50.00000;20.00000;4.94665;1
 30.34100;  0.08000;1.730735e-03;     99.98450;50.00000;20.00000;4.94665;1
 30.33600;  0.12000;1.445253e-03;     99.96900;50.00000;20.00000;4.94665;1
 30.33400;  0.16000;1.587995e-03;     99.97675;50.00000;20.00000;4.94665;1
 30.33100;  0.20000;1.480939e-03;     99.96900;50.00000;20.00000;4.94664;1
 30.32900;  0.24000;1.266828e-03;     99.96888;50.00000;20.00000;4.94664;1
 30.32700;  0.28000;1.373884e-03;     99.96888;50.00000;20.00000;4.94664;1
 30.32400;  0.32000;1.409570e-03;     99.95338;50.00000;20.00000;4.94664;1
 30.31900;  0.36000;1.248986e-03;     99.93788;50.00000;20.00000;4.94664;1
 30.31300;  0.40000;1.266830e-03;     99.93013;50.00000;20.00000;4.94664;1
 30.31400;  0.44000;1.231144e-03;     99.93799;50.00000;20.00000;4.94664;1
 30.31300;  0.48000;1.302515e-03;     99.92249;50.00000;20.00000;4.94664;1
 30.30400;  0.52000;1.195460e-03;     99.90699;50.00000;20.00000;4.94663;1
 30.30300;  0.56000;1.141932e-03;     99.90687;50.00000;20.00000;4.94663;1
 30.29800;  0.60000;1.159775e-03;     99.90687;50.00000;20.00000;4.94663;1
 30.29500;  0.64000;1.124090e-03;     99.89137;50.00000;20.00000;4.94663;1
 30.28900;  0.68000;1.052720e-03;     99.87969;50.00000;20.00000;4.94663;1
 30.28600;  0.72000;1.088406e-03;     99.88755;50.00000;20.00000;4.94662;1
 30.28200;  0.76000;1.088406e-03;     99.87587;50.00000;20.00000;4.94662;1
 30.27600;  0.80000;1.052721e-03;     99.87587;50.00000;20.00000;4.94662;1
 30.27300;  0.84000;1.159778e-03;     99.86812;50.00000;20.00000;4.94662;1
 30.26600;  0.88000;1.052722e-03;     99.84741;50.00000;20.00000;4.94661;1
 30.26100;  0.92000;1.070566e-03;     99.83064;50.00000;20.00000;4.94661;1
 30.25900;  0.96000;1.088409e-03;     99.84220;50.00000;20.00000;4.94661;1
 30.25300;  1.00000;1.070567e-03;     99.84220;50.00000;20.00000;4.94661;1
 30.24600;  1.04000;1.213310e-03;     99.82670;50.00000;20.00000;4.94661;1
 30.24400;  1.08000;1.034882e-03;     99.82670;50.00000;20.00000;4.94660;1
 30.24300;  1.12000;1.070568e-03;     99.82289;50.00000;20.00000;4.94660;1
 30.23200;  1.16000;1.159783e-03;     99.82670;50.00000;20.00000;4.94660;1
 30.22700;  1.20000;9.991981e-04;     99.82670;50.00000;20.00000;4.94660;1
 30.22400;  1.24000;1.106255e-03;     99.81109;50.00000;20.00000;4.94660;1
 30.21900;  1.28000;1.034885e-03;     99.81513;50.00000;20.00000;4.94659;1
 30.21400;  1.32000;1.177628e-03;     99.79570;50.00000;20.00000;4.94659;1
 30.20800;  1.36000;9.991999e-04;     99.81120;50.00000;20.00000;4.94659;1
 30.19900;  1.40000;1.213315e-03;     99.79570;50.00000;20.00000;4.94658;1
 30.19600;  1.44000;1.070572e-03;     99.79952;50.00000;20.00000;4.94658;1
 30.19100;  1.48000;1.070573e-03;     99.79570;50.00000;20.00000;4.94658;1
 30.18400;  1.52000;1.088416e-03;     99.78020;50.00000;20.00000;4.94658;1
 30.18000;  1.56000;1.070574e-03;     99.78020;50.00000;20.00000;4.94658;1
 30.17200;  1.60000;1.284690e-03;     99.78020;50.00000;20.00000;4.94657;1
 30.16800;  1.64000;1.266847e-03;     99.76458;50.00000;20.00000;4.94657;1
 30.16400;  1.68000;1.106261e-03;     99.76851;50.00000;20.00000;4.94657;1
 30.15800;  1.72000;1.177633e-03;     99.76458;50.00000;20.00000;4.94656;1
 30.15500;  1.76000;1.177634e-03;     99.74908;50.00000;20.00000;4.94656;1
 30.14700;  1.80000;1.141949e-03;     99.73230;50.00000;20.00000;4.94656;1
 30.14100;  1.84000;1.356065e-03;     99.71032;50.00000;20.00000;4.94656;1
 30.13600;  1.88000;1.052735e-03;     99.71287;50.00000;20.00000;4.94655;1
 30.13100;  1.92000;1.177636e-03;     99.71287;50.00000;20.00000;4.94655;1
 30.12500;  1.96000;1.320381e-03;     99.72849;50.00000;20.00000;4.94655;1
 30.12000;  2.00000;1.391754e-03;     99.72849;50.00000;20.00000;4.94655;1
 30.11600;  2.04000;1.373911e-03;     99.73624;50.00000;20.00000;4.94655;1
 30.10900;  2.08000;1.445284e-03;     99.72455;50.00000;20.00000;4.94654;1
 30.10300;  2.12000;1.231169e-03;     99.71680;50.00000;20.00000;4.94654;1
 30.09800;  2.16000;1.356070e-03;     99.71287;50.00000;20.00000;4.94654;1
 30.09300;  2.20000;1.391757e-03;     99.71287;50.00000;20.00000;4.94653;1
 30.08600;  2.24000;1.427444e-03;     99.71287;50.00000;20.00000;4.94653;1
 30.08200;  2.28000;1.302543e-03;     99.69737;50.00000;20.00000;4.94653;1
 30.07600;  2.32000;1.356073e-03;     99.70130;50.00000;20.00000;4.94653;1
 30.07000;  2.36000;1.302545e-03;     99.69737;50.00000;20.00000;4.94652;1
 30.06500;  2.40000;1.373918e-03;     99.69355;50.00000;20.00000;4.94652;1
 30.05900;  2.44000;1.534506e-03;     99.68962;50.00000;20.00000;4.94652;1
 30.05500;  2.48000;1.480978e-03;     99.69343;50.00000;20.00000;4.94652;1
 30.04900;  2.52000;1.463135e-03;     99.68186;50.00000;20.00000;4.94651;1
 30.04100;  2.56000;1.427450e-03;     99.66636;50.00000;20.00000;4.94651;1
 30.03700;  2.60000;1.659411e-03;     99.67411;50.00000;20.00000;4.94651;1
 30.03300;  2.64000;1.605883e-03;     99.66625;50.00000;20.00000;4.94651;1
 30.02800;  2.68000;1.534511e-03;     99.65074;50.00000;20.00000;4.94650;1
 30.02200;  2.72000;1.605884e-03;     99.66636;50.00000;20.00000;4.94650;1
 30.01500;  2.76000;1.730787e-03;     99.65861;50.00000;20.00000;4.94650;1
 30.00900;  2.80000;1.605886e-03;     99.66636;50.00000;20.00000;4.94650;1
 30.00500;  2.84000;1.641573e-03;     99.65086;50.00000;20.00000;4.94649;1
 30.00000;  2.88000;1.623731e-03;     99.65086;50.00000;20.00000;4.94649;1
 29.99400;  2.92000;1.605888e-03;     99.65468;50.00000;20.00000;4.94649;1
 29.99100;  2.96000;1.712948e-03;     99.64693;50.00000;20.00000;4.94649;1
 29.98300;  3.00000;1.748636e-03;     99.65086;50.00000;20.00000;4.94648;1
 29.97500;  3.04000;1.748637e-03;     99.63536;50.00000;20.00000;4.94648;1
 29.97100;  3.08000;1.784324e-03;     99.63524;50.00000;20.00000;4.94648;1
 29.96700;  3.12000;1.766482e-03;     99.63536;50.00000;20.00000;4.94648;1
 29.95800;  3.16000;1.855700e-03;     99.63524;50.00000;20.00000;4.94647;1
 29.95600;  3.20000;1.712954e-03;     99.61974;50.00000;20.00000;4.94647;1
 29.95100;  3.24000;1.909231e-03;     99.61974;50.00000;20.00000;4.94647;1
 29.94300;  3.28000;1.909232e-03;     99.60424;50.00000;20.00000;4.94647;1
 29.94000;  3.32000;1.962762e-03;     99.58874;50.00000;20.00000;4.94646;1
 29.93500;  3.36000;1.909234e-03;     99.58099;50.00000;20.00000;4.94646;1
 29.93200;  3.40000;1.927077e-03;     99.58874;50.00000;20.00000;4.94646;1
 29.92500;  3.44000;1.837862e-03;     99.58874;50.00000;20.00000;4.94646;1
 29.92000;  3.48000;1.944923e-03;     99.58874;50.00000;20.00000;4.94645;1
 29.91200;  3.52000;1.855708e-03;     99.58874;50.00000;20.00000;4.94645;1
 29.91100;  3.56000;1.980611e-03;     99.58480;50.00000;20.00000;4.94645;1
 29.90500;  3.60000;2.123359e-03;     99.57324;50.00000;20.00000;4.94645;1
 29.89800;  3.64000;2.159047e-03;     99.57324;50.00000;20.00000;4.94644;1
 29.89300;  3.68000;2.087675e-03;     99.57324;50.00000;20.00000;4.94644;1
 29.88900;  3.72000;1.891398e-03;     99.57705;50.00000;20.00000;4.94644;1
 29.88300;  3.76000;1.998460e-03;     99.57324;50.00000;20.00000;4.94644;1
 29.87800;  3.80000;1.927087e-03;     99.57324;50.00000;20.00000;4.94643;1
 29.87500;  3.84000;2.069835e-03;     99.57705;50.00000;20.00000;4.94643;1
 29.87000;  3.88000;2.034149e-03;     99.57324;50.00000;20.00000;4.94643;1
 29.86300;  3.92000;1.962777e-03;     99.55773;50.00000;20.00000;4.94643;1
 29.85800;  3.96000;2.051995e-03;     99.54616;50.00000;20.00000;4.94642;1
 29.85400;  4.00000;1.980622e-03;     99.55380;50.00000;20.00000;4.94642;1
 29.84800;  4.04000;1.980623e-03;     99.54084;50.00000;20.00000;4.94642;1
 29.84400;  4.08000;2.283963e-03;     99.55253;50.00000;20.00000;4.94642;1
 29.83700;  4.12000;2.159060e-03;     99.53703;50.00000;20.00000;4.94642;1
 29.83400;  4.16000;2.283965e-03;     99.53703;50.00000;20.00000;4.94641;1
 29.82900;  4.20000;2.141218e-03;     99.52534;50.00000;20.00000;4.94641;1
 29.82200;  4.24000;2.176906e-03;     99.50984;50.00000;20.00000;4.94641;1
 29.81800;  4.28000;2.105533e-03;     99.52546;50.00000;20.00000;4.94641;1
 29.81400;  4.32000;2.159064e-03;     99.52546;50.00000;20.00000;4.94640;1
 29.80900;  4.36000;2.141222e-03;     99.50996;50.00000;20.00000;4.94640;1
 29.80300;  4.40000;2.123380e-03;     99.52546;50.00000;20.00000;4.94640;1
 29.79800;  4.44000;2.230442e-03;     99.50984;50.00000;20.00000;4.94640;1
 29.79400;  4.48000;2.194756e-03;     99.52534;50.00000;20.00000;4.94640;1
 29.79200;  4.52000;2.176913e-03;     99.50984;50.00000;20.00000;4.94639;1
 29.78300;  4.56000;2.176914e-03;     99.50984;50.00000;20.00000;4.94639;1
 29.78000;  4.60000;2.230446e-03;     99.49434;50.00000;20.00000;4.94639;1
 29.77500;  4.64000;2.337509e-03;     99.49434;50.00000;20.00000;4.94639;1
 29.77100;  4.68000;2.248291e-03;     99.50984;50.00000;20.00000;4.94638;1
 29.76400;  4.72000;2.194762e-03;     99.49434;50.00000;20.00000;4.94638;1
 29.75800;  4.76000;2.212607e-03;     99.48659;50.00000;20.00000;4.94638;1
 29.75300;  4.80000;2.159077e-03;     99.49434;50.00000;20.00000;4.94638;1
 29.75000;  4.84000;2.283983e-03;     99.48659;50.00000;20.00000;4.94637;1
 29.74300;  4.88000;2.141235e-03;     99.47884;50.00000;20.00000;4.94637;1
 29.74000;  4.92000;2.319673e-03;     99.47884;50.00000;20.00000;4.94637;1
 29.73900;  4.96000;2.230455e-03;     99.47884;50.00000;20.00000;4.94637;1
 29.73100;  5.00000;2.141238e-03;     99.47884;50.00000;20.00000;4.94637;1
 29.72800;  5.04000;2.266145e-03;     99.47884;50.00000;20.00000;4.94636;1
 29.72200;  5.08000;2.373208e-03;     99.47872;50.00000;20.00000;4.94636;1
 29.71700;  5.12000;2.194772e-03;     99.47872;50.00000;20.00000;4.94636;1
 29.71100;  5.16000;2.123398e-03;     99.47097;50.00000;20.00000;4.94636;1
 29.70900;  5.20000;2.194774e-03;     99.47884;50.00000;20.00000;4.94635;1
 29.70300;  5.24000;2.141244e-03;     99.46333;50.00000;20.00000;4.94635;1
 29.70300;  5.28000;2.069869e-03;     99.46727;50.00000;20.00000;4.94635;1
 29.69400;  5.32000;2.087715e-03;     99.46333;50.00000;20.00000;4.94635;1
 29.68900;  5.36000;2.337528e-03;     99.46333;50.00000;20.00000;4.94635;1
 29.68600;  5.40000;2.087716e-03;     99.44656;50.00000;20.00000;4.94634;1
 29.68200;  5.44000;2.052030e-03;     99.43106;50.00000;20.00000;4.94634;1
 29.67600;  5.48000;2.248312e-03;     99.43106;50.00000;20.00000;4.94634;1
 29.67400;  5.52000;2.391062e-03;     99.41544;50.00000;20.00000;4.94634;1
 29.67000;  5.56000;2.176938e-03;     99.43094;50.00000;20.00000;4.94634;1
 29.66500;  5.60000;2.301846e-03;     99.41544;50.00000;20.00000;4.94633;1
 29.65900;  5.64000;2.284003e-03;     99.43094;50.00000;20.00000;4.94633;1
 29.65500;  5.68000;2.248316e-03;     99.43094;50.00000;20.00000;4.94633;1
 29.64900;  5.72000;2.301849e-03;     99.43094;50.00000;20.00000;4.94633;1
 29.64800;  5.76000;2.266162e-03;     99.41544;50.00000;20.00000;4.94633;1
 29.64400;  5.80000;2.248319e-03;     99.40387;50.00000;20.00000;4.94632;1
 29.63800;  5.84000;2.337539e-03;     99.41544;50.00000;20.00000;4.94632;1
 29.63300;  5.88000;2.230477e-03;     99.41544;50.00000;20.00000;4.94632;1
 29.63000;  5.92000;2.194790e-03;     99.40387;50.00000;20.00000;4.94632;1
 29.62500;  5.96000;2.355386e-03;     99.41151;50.00000;20.00000;4.94632;1
 29.62000;  6.00000;2.355387e-03;     99.39994;50.00000;20.00000;4.94631;1
 29.61600;  6.04000;2.408919e-03;     99.39994;50.00000;20.00000;4.94631;1
 29.61200;  6.08000;2.301857e-03;     99.39982;50.00000;20.00000;4.94631;1
 29.60900;  6.12000;2.480296e-03;     99.39982;50.00000;20.00000;4.94631;1
 29.60500;  6.16000;2.462453e-03;     99.38432;50.00000;20.00000;4.94631;1
 29.59900;  6.20000;2.355392e-03;     99.38432;50.00000;20.00000;4.94630;1
 29.59400;  6.24000;2.498144e-03;     99.38444;50.00000;20.00000;4.94630;1
 29.58900;  6.28000;2.462457e-03;     99.38444;50.00000;20.00000;4.94630;1
 29.58800;  6.32000;2.498145e-03;     99.38444;50.00000;20.00000;4.94630;1
 29.58400;  6.36000;2.426771e-03;     99.38062;50.00000;20.00000;4.94630;1
 29.58200;  6.40000;2.444615e-03;     99.38316;50.00000;20.00000;4.94629;1
 29.57600;  6.44000;2.408929e-03;     99.36766;50.00000;20.00000;4.94629;1
 29.57100;  6.48000;2.444618e-03;     99.36766;50.00000;20.00000;4.94629;1
 29.56800;  6.52000;2.551682e-03;     99.35216;50.00000;20.00000;4.94629;1
 29.56300;  6.56000;2.480308e-03;     99.35991;50.00000;20.00000;4.94629;1
 29.55900;  6.60000;2.569528e-03;     99.35204;50.00000;20.00000;4.94628;1
 29.55800;  6.64000;2.623060e-03;     99.35204;50.00000;20.00000;4.94628;1
 29.55300;  6.68000;2.801501e-03;     99.36755;50.00000;20.00000;4.94628;1
 29.55100;  6.72000;2.694438e-03;     99.36755;50.00000;20.00000;4.94628;1
 29.54900;  6.76000;2.694438e-03;     99.35598;50.00000;20.00000;4.94628;1
 29.54700;  6.80000;2.837191e-03;     99.36755;50.00000;20.00000;4.94628;1
 29.54300;  6.84000;2.944256e-03;     99.36755;50.00000;20.00000;4.94628;1
 29.54100;  6.88000;2.908568e-03;     99.35204;50.00000;20.00000;4.94628;1
 29.54200;  6.92000;2.944256e-03;     99.36755;50.00000;20.00000;4.94628;1
 29.54100;  6.96000;3.069164e-03;     99.37148;50.00000;20.00000;4.94628;1
 29.53700;  7.00000;3.069165e-03;     99.36639;50.00000;20.00000;4.94627;1
 29.54200;  7.04000;3.372511e-03;     99.38189;50.00000;20.00000;4.94628;1
 29.54000;  7.08000;3.390356e-03;     99.36639;50.00000;20.00000;4.94627;1
 29.53900;  7.12000;3.372512e-03;     99.37796;50.00000;20.00000;4.94627;1
 29.54200;  7.16000;3.658015e-03;     99.38189;50.00000;20.00000;4.94628;1
 29.54400;  7.20000;3.765078e-03;     99.38189;50.00000;20.00000;4.94628;1
 29.54500;  7.24000;3.889985e-03;     99.38178;50.00000;20.00000;4.94628;1
 29.54600;  7.28000;4.014892e-03;     99.38189;50.00000;20.00000;4.94628;1
 29.54900;  7.32000;4.246863e-03;     99.38178;50.00000;20.00000;4.94628;1
 29.55500;  7.36000;4.050577e-03;     99.38178;50.00000;20.00000;4.94628;1
 29.55600;  7.40000;4.353924e-03;     99.38571;50.00000;20.00000;4.94628;1
 29.56200;  7.44000;4.425297e-03;     99.38178;50.00000;20.00000;4.94629;1
 29.56700;  7.48000;4.550202e-03;     99.38178;50.00000;20.00000;4.94629;1
 29.57000;  7.52000;4.532357e-03;     99.38178;50.00000;20.00000;4.94629;1
 29.57300;  7.56000;4.746483e-03;     99.38189;50.00000;20.00000;4.94629;1
 29.58100;  7.60000;4.871387e-03;     99.39739;50.00000;20.00000;4.94629;1
 29.58700;  7.64000;4.942760e-03;     99.38189;50.00000;20.00000;4.94630;1
 29.59100;  7.68000;5.121197e-03;     99.38189;50.00000;20.00000;4.94630;1
 29.59900;  7.72000;5.317475e-03;     99.39739;50.00000;20.00000;4.94630;1
 29.60600;  7.76000;5.478066e-03;     99.38189;50.00000;20.00000;4.94631;1
 29.61300;  7.80000;5.745721e-03;     99.39739;50.00000;20.00000;4.94631;1
 29.62100;  7.84000;5.763560e-03;     99.38178;50.00000;20.00000;4.94631;1
 29.62500;  7.88000;5.888465e-03;     99.38178;50.00000;20.00000;4.94632;1
 29.63400;  7.92000;5.924147e-03;     99.38178;50.00000;20.00000;4.94632;1
 29.64300;  7.96000;5.959830e-03;     99.39728;50.00000;20.00000;4.94632;1
 29.65200;  8.00000;6.084731e-03;     99.38178;50.00000;20.00000;4.94633;1
 29.66200;  8.04000;6.209631e-03;     99.38178;50.00000;20.00000;4.94633;1
 29.67000;  8.08000;6.227470e-03;     99.38189;50.00000;20.00000;4.94634;1
 29.68000;  8.12000;6.316683e-03;     99.38178;50.00000;20.00000;4.94634;1
 29.68600;  8.16000;6.441586e-03;     99.39739;50.00000;20.00000;4.94634;1
 29.70100;  8.20000;6.423733e-03;     99.38964;50.00000;20.00000;4.94635;1
 29.70600;  8.24000;6.673542e-03;     99.38571;50.00000;20.00000;4.94635;1
 29.71700;  8.28000;6.673535e-03;     99.39739;50.00000;20.00000;4.94636;1
 29.72400;  8.32000;6.709218e-03;     99.38189;50.00000;20.00000;4.94636;1
 29.73600;  8.36000;6.887647e-03;     99.39739;50.00000;20.00000;4.94637;1
 29.74500;  8.40000;6.834110e-03;     99.38178;50.00000;20.00000;4.94637;1
 29.75500;  8.44000;6.905478e-03;     99.39346;50.00000;20.00000;4.94638;1
 29.76400;  8.48000;6.834097e-03;     99.38178;50.00000;20.00000;4.94638;1
 29.77500;  8.52000;6.941152e-03;     99.38178;50.00000;20.00000;4.94639;1
 29.78700;  8.56000;6.958988e-03;     99.38953;50.00000;20.00000;4.94639;1
 29.79600;  8.60000;6.958981e-03;     99.39728;50.00000;20.00000;4.94640;1
 29.80300;  8.64000;6.780541e-03;     99.38953;50.00000;20.00000;4.94640;1
 29.81300;  8.68000;6.905440e-03;     99.40121;50.00000;20.00000;4.94640;1
 29.82400;  8.72000;6.834058e-03;     99.39728;50.00000;20.00000;4.94641;1
 29.83400;  8.76000;6.816208e-03;     99.39728;50.00000;20.00000;4.94641;1
 29.84200;  8.80000;6.780516e-03;     99.38178;50.00000;20.00000;4.94642;1
 29.85600;  8.84000;6.798351e-03;     99.38178;50.00000;20.00000;4.94642;1
 29.86100;  8.88000;6.744817e-03;     99.38178;50.00000;20.00000;4.94643;1
 29.86900;  8.92000;6.673439e-03;     99.38178;50.00000;20.00000;4.94643;1
 29.88000;  8.96000;6.780492e-03;     99.39739;50.00000;20.00000;4.94644;1
 29.88800;  9.00000;6.512835e-03;     99.38189;50.00000;20.00000;4.94644;1
 29.89500;  9.04000;6.602049e-03;     99.38571;50.00000;20.00000;4.94644;1
 29.90800;  9.08000;6.423606e-03;     99.39739;50.00000;20.00000;4.94645;1
 29.91600;  9.12000;6.405758e-03;     99.39739;50.00000;20.00000;4.94645;1
 29.92400;  9.16000;6.387910e-03;     99.38189;50.00000;20.00000;4.94646;1
 29.93300;  9.20000;6.173785e-03;     99.36639;50.00000;20.00000;4.94646;1
 29.94200;  9.24000;6.191623e-03;     99.36639;50.00000;20.00000;4.94646;1
 29.94800;  9.28000;6.013187e-03;     99.35852;50.00000;20.00000;4.94647;1
 29.95500;  9.32000;6.066712e-03;     99.35852;50.00000;20.00000;4.94647;1
 29.96300;  9.36000;5.923962e-03;     99.36627;50.00000;20.00000;4.94647;1
 29.96700;  9.40000;5.906116e-03;     99.35077;50.00000;20.00000;4.94648;1
 29.97600;  9.44000;5.906111e-03;     99.35077;50.00000;20.00000;4.94648;1
 29.98300;  9.48000;5.781205e-03;     99.33920;50.00000;20.00000;4.94648;1
 29.98800;  9.52000;5.602770e-03;     99.34302;50.00000;20.00000;4.94649;1
 29.99200;  9.56000;5.531395e-03;     99.35471;50.00000;20.00000;4.94649;1
 29.99800;  9.60000;5.352960e-03;     99.35471;50.00000;20.00000;4.94649;1
 30.00600;  9.64000;5.299427e-03;     99.35471;50.00000;20.00000;4.94649;1
 30.01300;  9.68000;5.281580e-03;     99.35077;50.00000;20.00000;4.94650;1
 30.01900;  9.72000;5.210204e-03;     99.34695;50.00000;20.00000;4.94650;1
 30.02300;  9.76000;5.085300e-03;     99.33527;50.00000;20.00000;4.94650;1
 30.02800;  9.80000;5.013925e-03;     99.33527;50.00000;20.00000;4.94650;1
 30.03400;  9.84000;4.817647e-03;     99.34302;50.00000;20.00000;4.94651;1
 30.03500;  9.88000;4.871176e-03;     99.34302;50.00000;20.00000;4.94651;1
 30.04300;  9.92000;4.835486e-03;     99.32752;50.00000;20.00000;4.94651;1
 30.04600;  9.96083;4.496466e-03;     99.32752;50.00000;20.00000;4.94651;1
 30.04600;  9.97083;4.460780e-03;     99.31595;50.00000;20.00000;4.94651;2
 30.04500;  9.98083;4.318035e-03;     99.31595;50.00000;20.00000;4.94651;2
 30.04700;  9.99083;4.425093e-03;     99.31595;50.00000;20.00000;4.94651;2
 30.04700; 10.00083;4.567838e-03;     99.31595;50.00000;20.00000;4.94651;2
 30.04900; 10.01083;4.764111e-03;     99.31595;50.00000;20.00000;4.94651;2
 30.05000; 10.02083;4.639209e-03;     99.31595;50.00000;20.00000;4.94651;2
 30.04900; 10.03083;4.460778e-03;     99.31595;50.00000;20.00000;4.94651;2
 30.05200; 10.04083;4.353718e-03;     99.31595;50.00000;20.00000;4.94652;2
 30.05300; 10.05083;4.389404e-03;     99.31595;50.00000;20.00000;4.94652;2
 30.05400; 10.06083;4.371561e-03;     99.31595;50.00000;20.00000;4.94652;2
 30.05500; 10.07083;4.300188e-03;     99.31595;50.00000;20.00000;4.94652;2
 30.05700; 10.08083;4.335873e-03;     99.31595;50.00000;20.00000;4.94652;2
 30.05800; 10.09083;4.407245e-03;     99.31595;50.00000;20.00000;4.94652;2
 30.06000; 10.10083;4.514303e-03;     99.31595;50.00000;20.00000;4.94652;2
 30.05900; 10.11083;4.549990e-03;     99.30427;50.00000;20.00000;4.94652;2
 30.05900; 10.12083;4.567833e-03;     99.30045;50.00000;20.00000;4.94652;2
 30.06300; 10.13083;4.478615e-03;     99.30045;50.00000;20.00000;4.94652;2
 30.06500; 10.14083;4.425085e-03;     99.29652;50.00000;20.00000;4.94652;2
 30.06400; 10.15083;4.532144e-03;     99.28483;50.00000;20.00000;4.94652;2
 30.06500; 10.16083;4.603517e-03;     99.28483;50.00000;20.00000;4.94652;2
 30.06900; 10.17083;4.621358e-03;     99.28865;50.00000;20.00000;4.94652;2
 30.07100; 10.18083;4.621357e-03;     99.28483;50.00000;20.00000;4.94652;2
 30.07000; 10.19083;4.746259e-03;     99.28090;50.00000;20.00000;4.94652;2
 30.07400; 10.20083;4.871159e-03;     99.28992;50.00000;20.00000;4.94653;2
 30.07600; 10.21083;4.871158e-03;     99.28992;50.00000;20.00000;4.94653;2
 30.08000; 10.22083;4.996057e-03;     99.29779;50.00000;20.00000;4.94653;2
 30.08200; 10.23083;5.156644e-03;     99.30033;50.00000;20.00000;4.94653;2
 30.08700; 10.24083;5.335072e-03;     99.29004;50.00000;20.00000;4.94653;2
 30.09000; 10.25083;5.549187e-03;     99.30299;50.00000;20.00000;4.94653;2
 30.09100; 10.26083;5.709774e-03;     99.29258;50.00000;20.00000;4.94653;2
 30.09600; 10.27083;5.888201e-03;     99.29004;50.00000;20.00000;4.94654;2
 30.10000; 10.28083;6.013101e-03;     99.29906;50.00000;20.00000;4.94654;2
 30.10500; 10.29083;6.298586e-03;     99.28738;50.00000;20.00000;4.94654;2
 30.10800; 10.30083;6.566229e-03;     99.29258;50.00000;20.00000;4.94654;2
 30.11700; 10.31083;6.887398e-03;     99.29119;50.00000;20.00000;4.94655;2
 30.12100; 10.32083;7.065825e-03;     99.29513;50.00000;20.00000;4.94655;2
 30.12600; 10.33083;7.315624e-03;     99.30033;50.00000;20.00000;4.94655;2
 30.13400; 10.34083;7.654635e-03;     99.29385;50.00000;20.00000;4.94655;2
 30.14100; 10.35083;8.011489e-03;     99.29397;50.00000;20.00000;4.94656;2
 30.14500; 10.36083;8.404031e-03;     99.29004;50.00000;20.00000;4.94656;2
 30.15400; 10.37083;8.921469e-03;     99.27708;50.00000;20.00000;4.94656;2
 30.15800; 10.38083;9.189110e-03;     99.28101;50.00000;20.00000;4.94656;2
 30.16700; 10.39083;9.510275e-03;     99.27315;50.00000;20.00000;4.94657;2
 30.17700; 10.40083;1.011692e-02;     99.27060;50.00000;20.00000;4.94657;2
 30.19000; 10.41083;1.070573e-02;     99.26933;50.00000;20.00000;4.94658;2
 30.19600; 10.42083;1.122316e-02;     99.26921;50.00000;20.00000;4.94658;2
 30.21000; 10.43083;1.186549e-02;     99.27453;50.00000;20.00000;4.94659;2
 30.21500; 10.44083;1.236509e-02;     99.26933;50.00000;20.00000;4.94659;2
 30.23000; 10.45083;1.297172e-02;     99.26933;50.00000;20.00000;4.94660;2
 30.24000; 10.46083;1.336425e-02;     99.26412;50.00000;20.00000;4.94660;2
 30.25200; 10.47083;1.404226e-02;     99.25510;50.00000;20.00000;4.94661;2
 30.26300; 10.48083;1.480949e-02;     99.26146;50.00000;20.00000;4.94661;2
 30.27800; 10.49083;1.550533e-02;     99.25892;50.00000;20.00000;4.94662;2
 30.28900; 10.50083;1.636177e-02;     99.26806;50.00000;20.00000;4.94663;2
 30.30300; 10.51083;1.714682e-02;     99.26806;50.00000;20.00000;4.94663;2
 30.32000; 10.52083;1.762855e-02;     99.26540;50.00000;20.00000;4.94664;2
 30.33400; 10.53083;1.855634e-02;     99.27708;50.00000;20.00000;4.94665;2
 30.35200; 10.54083;1.935923e-02;     99.27708;50.00000;20.00000;4.94665;2
 30.36900; 10.55083;2.016212e-02;     99.28229;50.00000;20.00000;4.94666;2
 30.38300; 10.56083;2.108990e-02;     99.27963;50.00000;20.00000;4.94667;2
 30.40200; 10.57083;2.210689e-02;     99.27060;50.00000;20.00000;4.94668;2
 30.42100; 10.58083;2.330230e-02;     99.27453;50.00000;20.00000;4.94669;2
 30.44200; 10.59083;2.424790e-02;     99.26412;50.00000;20.00000;4.94670;2
 30.45900; 10.60083;2.524704e-02;     99.26019;50.00000;20.00000;4.94670;2
 30.48100; 10.61083;2.622832e-02;     99.25255;50.00000;20.00000;4.94671;2
 30.50400; 10.62083;2.737018e-02;     99.24087;50.00000;20.00000;4.94672;2
 30.52500; 10.63083;2.844066e-02;     99.24735;50.00000;20.00000;4.94673;2
 30.54600; 10.64083;2.965388e-02;     99.24087;50.00000;20.00000;4.94674;2
 30.57000; 10.65083;3.090277e-02;     99.25117;50.00000;20.00000;4.94675;2
 30.59500; 10.66083;3.215166e-02;     99.25117;50.00000;20.00000;4.94677;2
 30.62000; 10.67083;3.336485e-02;     99.24735;50.00000;20.00000;4.94678;2
 30.64500; 10.68083;3.477430e-02;     99.25764;50.00000;20.00000;4.94679;2
 30.66800; 10.69083;3.614807e-02;     99.25498;50.00000;20.00000;4.94680;2
 30.69900; 10.70083;3.750396e-02;     99.26158;50.00000;20.00000;4.94681;2
 30.72500; 10.71083;3.877065e-02;     99.25637;50.00000;20.00000;4.94682;2
 30.75500; 10.72083;4.010869e-02;     99.24469;50.00000;20.00000;4.94684;2
 30.78600; 10.73083;4.175003e-02;     99.25244;50.00000;20.00000;4.94685;2
 30.81800; 10.74083;4.333784e-02;     99.24596;50.00000;20.00000;4.94687;2
 30.84900; 10.75083;4.501484e-02;     99.25383;50.00000;20.00000;4.94688;2
 30.88200; 10.76083;4.658478e-02;     99.24989;50.00000;20.00000;4.94690;2
 30.91300; 10.77083;4.817256e-02;     99.24214;50.00000;20.00000;4.94691;2
 30.94600; 10.78083;4.974248e-02;     99.25637;50.00000;20.00000;4.94692;2
 30.97800; 10.79083;5.133023e-02;     99.25244;50.00000;20.00000;4.94694;2
 31.01500; 10.80083;5.295364e-02;     99.25903;50.00000;20.00000;4.94696;2
 31.05200; 10.81083;5.470193e-02;     99.25510;50.00000;20.00000;4.94697;2
 31.09200; 10.82083;5.669997e-02;     99.24469;50.00000;20.00000;4.94699;2
 31.12700; 10.83083;5.844824e-02;     99.25383;50.00000;20.00000;4.94701;2
 31.16700; 10.84083;6.019648e-02;     99.24723;50.00000;20.00000;4.94702;2
 31.20700; 10.85083;6.215879e-02;     99.24735;50.00000;20.00000;4.94704;2
 31.24600; 10.86083;6.408542e-02;     99.24087;50.00000;20.00000;4.94706;2
 31.29100; 10.87083;6.604768e-02;     99.23185;50.00000;20.00000;4.94708;2
 31.33200; 10.88083;6.792074e-02;     99.24596;50.00000;20.00000;4.94710;2
 31.37800; 10.89083;6.986513e-02;     99.24342;50.00000;20.00000;4.94712;2
 31.42200; 10.90083;7.193440e-02;     99.25903;50.00000;20.00000;4.94714;2
 31.46700; 10.91083;7.411069e-02;     99.25764;50.00000;20.00000;4.94716;2
 31.51300; 10.92083;7.630479e-02;     99.24862;50.00000;20.00000;4.94718;2
 31.55900; 10.93083;7.853457e-02;     99.25383;50.00000;20.00000;4.94720;2
 31.60700; 10.94083;8.060374e-02;     99.24214;50.00000;20.00000;4.94722;2
 31.65700; 10.95083;8.270856e-02;     99.23833;50.00000;20.00000;4.94724;2
 31.70800; 10.96083;8.486688e-02;     99.23046;50.00000;20.00000;4.94726;2
 31.75700; 10.97083;8.716792e-02;     99.21889;50.00000;20.00000;4.94728;2
 31.81000; 10.98083;8.950459e-02;     99.23312;50.00000;20.00000;4.94731;2
 31.86000; 10.99083;9.171638e-02;     99.23046;50.00000;20.00000;4.94733;2
 31.91700; 11.00083;9.419570e-02;     99.24087;50.00000;20.00000;4.94735;2
 31.97400; 11.01083;9.667499e-02;     99.24075;50.00000;20.00000;4.94738;2
 32.02700; 11.02083;9.913646e-02;     99.22791;50.00000;20.00000;4.94740;2
 32.08400; 11.03083;     0.10129;     99.24214;50.00000;20.00000;4.94742;2
 32.14500; 11.04083;     0.10372;     99.25128;50.00000;20.00000;4.94745;2
 32.20200; 11.05083;     0.10632;     99.24989;50.00000;20.00000;4.94747;2
 32.26200; 11.06083;     0.10875;     99.25764;50.00000;20.00000;4.94750;2
 32.32300; 11.07083;     0.11137;     99.25128;50.00000;20.00000;4.94753;2
 32.38500; 11.08083;     0.11398;     99.26667;50.00000;20.00000;4.94755;2
 32.44500; 11.09083;     0.11651;     99.26412;50.00000;20.00000;4.94758;2
 32.51400; 11.10083;     0.11920;     99.25637;50.00000;20.00000;4.94761;2
 32.57800; 11.11083;     0.12177;     99.27060;50.00000;20.00000;4.94763;2
 32.64500; 11.12083;     0.12443;     99.24989;50.00000;20.00000;4.94766;2
 32.71000; 11.13083;     0.12710;     99.25892;50.00000;20.00000;4.94769;2
 32.78200; 11.14083;     0.12979;     99.25892;50.00000;20.00000;4.94772;2
 32.84900; 11.15083;     0.13263;     99.25001;50.00000;20.00000;4.94775;2
 32.91700; 11.16083;     0.13541;     99.26158;50.00000;20.00000;4.94777;2
 32.99000; 11.17083;     0.13816;     99.24342;50.00000;20.00000;4.94780;2
 33.06200; 11.18083;     0.14094;     99.25117;50.00000;20.00000;4.94783;2
 33.13700; 11.19083;     0.14376;     99.25117;50.00000;20.00000;4.94786;2
 33.21200; 11.20083;     0.14654;     99.24087;50.00000;20.00000;4.94789;2
 33.28700; 11.21083;     0.14945;     99.25255;50.00000;20.00000;4.94792;2
 33.35900; 11.22083;     0.15235;     99.24608;50.00000;20.00000;4.94795;2
 33.44000; 11.23083;     0.15537;     99.23566;50.00000;20.00000;4.94799;2
 33.51900; 11.24083;     0.15835;     99.24214;50.00000;20.00000;4.94802;2
 33.59800; 11.25083;     0.16127;     99.24735;50.00000;20.00000;4.94805;2
 33.67900; 11.26083;     0.16412;     99.24469;50.00000;20.00000;4.94808;2
 33.76100; 11.27083;     0.16698;     99.23694;50.00000;20.00000;4.94811;2
 33.84400; 11.28083;     0.16992;     99.25371;50.00000;20.00000;4.94815;2
 33.92500; 11.29083;     0.17291;     99.23705;50.00000;20.00000;4.94818;2
 34.01100; 11.30083;     0.17603;     99.24608;50.00000;20.00000;4.94821;2
 34.09500; 11.31083;     0.17906;     99.24862;50.00000;20.00000;4.94825;2
 34.18200; 11.32083;     0.18210;     99.23821;50.00000;20.00000;4.94828;2
 34.26800; 11.33083;     0.18522;     99.25244;50.00000;20.00000;4.94831;2
 34.35800; 11.34083;     0.18812;     99.23057;50.00000;20.00000;4.94835;2
 34.44800; 11.35083;     0.19122;     99.23960;50.00000;20.00000;4.94838;2
 34.53800; 11.36083;     0.19449;     99.23960;50.00000;20.00000;4.94842;2
 34.62800; 11.37083;     0.19770;     99.23185;50.00000;20.00000;4.94845;2
 34.72300; 11.38083;     0.20071;     99.24608;50.00000;20.00000;4.94849;2
 34.81700; 11.39083;     0.20374;     99.22919;50.00000;20.00000;4.94852;2
 34.91000; 11.40083;     0.20688;     99.23566;50.00000;20.00000;4.94856;2
 35.00700; 11.41083;     0.21003;     99.23833;50.00000;20.00000;4.94860;2
 35.10100; 11.42083;     0.21324;     99.23046;50.00000;20.00000;4.94863;2
 35.20000; 11.43083;     0.21625;     99.24469;50.00000;20.00000;4.94867;2
 35.30100; 11.44083;     0.21934;     99.22791;50.00000;20.00000;4.94870;2
 35.39800; 11.45083;     0.22246;     99.23566;50.00000;20.00000;4.94874;2
 35.49800; 11.46083;     0.22559;     99.23439;50.00000;20.00000;4.94878;2
 35.60000; 11.47083;     0.22879;     99.23694;50.00000;20.00000;4.94881;2
 35.70300; 11.48083;     0.23205;     99.23821;50.00000;20.00000;4.94885;2
 35.80400; 11.49083;     0.23529;     99.22410;50.00000;20.00000;4.94889;2
 35.91000; 11.50083;     0.23857;     99.24342;50.00000;20.00000;4.94893;2
 36.01400; 11.51083;     0.24165;     99.23185;50.00000;20.00000;4.94896;2
 36.11900; 11.52083;     0.24451;     99.22410;50.00000;20.00000;4.94900;2
 36.22600; 11.53083;     0.24763;     99.22791;50.00000;20.00000;4.94904;2
 36.33600; 11.54083;     0.25087;     99.21114;50.00000;20.00000;4.94908;2
 36.44300; 11.55083;     0.25390;     99.22271;50.00000;20.00000;4.94911;2
 36.55400; 11.56083;     0.25680;     99.21114;50.00000;20.00000;4.94915;2
 36.66200; 11.57083;     0.26007;     99.20859;50.00000;20.00000;4.94919;2
 36.77600; 11.58083;     0.26313;     99.21368;50.00000;20.00000;4.94923;2
 36.88600; 11.59083;     0.26614;     99.20339;50.00000;20.00000;4.94927;2
 37.00000; 11.60083;     0.26921;     99.22791;50.00000;20.00000;4.94930;2
 37.11500; 11.61083;     0.27227;     99.22271;50.00000;20.00000;4.94934;2
 37.22900; 11.62083;     0.27546;     99.22791;50.00000;20.00000;4.94938;2
 37.34500; 11.63083;     0.27849;     99.23694;50.00000;20.00000;4.94942;2
 37.46100; 11.64083;     0.28143;     99.22791;50.00000;20.00000;4.94946;2
 37.58100; 11.65083;     0.28452;     99.24480;50.00000;20.00000;4.94950;2
 37.69500; 11.66083;     0.28772;     99.23833;50.00000;20.00000;4.94953;2
 37.81600; 11.67083;     0.29063;     99.23439;50.00000;20.00000;4.94957;2
 37.93500; 11.68083;     0.29348;     99.23694;50.00000;20.00000;4.94961;2
 38.05700; 11.69083;     0.29645;     99.21889;50.00000;20.00000;4.94965;2
 38.17900; 11.70083;     0.29947;     99.22791;50.00000;20.00000;4.94969;2
 38.30000; 11.71083;     0.30235;     99.21496;50.00000;20.00000;4.94973;2
 38.42100; 11.72083;     0.30526;     99.20848;50.00000;20.00000;4.94976;2
 38.54500; 11.73083;     0.30795;     99.21496;50.00000;20.00000;4.94980;2
 38.67000; 11.74083;     0.31087;     99.20455;50.00000;20.00000;4.94984;2
 38.79200; 11.75083;     0.31381;     99.22155;50.00000;20.00000;4.94988;2
 38.91900; 11.76083;     0.31650;     99.21762;50.00000;20.00000;4.94992;2
 39.04900; 11.77083;     0.31928;     99.22144;50.00000;20.00000;4.94996;2
 39.17200; 11.78083;     0.32222;     99.22919;50.00000;20.00000;4.94999;2
 39.30200; 11.79083;     0.32496;     99.21635;50.00000;20.00000;4.95003;2
 39.42800; 11.80083;     0.32767;     99.23173;50.00000;20.00000;4.95007;2
 39.56000; 11.81083;     0.33030;     99.22664;50.00000;20.00000;4.95011;2
 39.68900; 11.82083;     0.33315;     99.22410;50.00000;20.00000;4.95014;2
 39.81900; 11.83083;     0.33583;     99.23057;50.00000;20.00000;4.95018;2
 39.94900; 11.84083;     0.33837;     99.22016;50.00000;20.00000;4.95022;2
 40.08100; 11.85083;     0.34113;     99.23960;50.00000;20.00000;4.95026;2
 40.21600; 11.86083;     0.34375;     99.23046;50.00000;20.00000;4.95029;2
 40.34800; 11.87083;     0.34635;     99.22410;50.00000;20.00000;4.95033;2
 40.48300; 11.88083;     0.34892;     99.22525;50.00000;20.00000;4.95037;2
 40.61600; 11.89083;     0.35143;     99.20593;50.00000;20.00000;4.95040;2
 40.75000; 11.90083;     0.35401;     99.21889;50.00000;20.00000;4.95044;2
 40.88500; 11.91083;     0.35642;     99.20975;50.00000;20.00000;4.95048;2
 41.02300; 11.92083;     0.35893;     99.21241;50.00000;20.00000;4.95051;2
 41.16000; 11.93083;     0.36147;     99.22271;50.00000;20.00000;4.95055;2
 41.29800; 11.94083;     0.36368;     99.21889;50.00000;20.00000;4.95058;2
 41.43500; 11.95083;     0.36625;     99.23185;50.00000;20.00000;4.95062;2
 41.57200; 11.96083;     0.36865;     99.22398;50.00000;20.00000;4.95065;2
 41.71000; 11.97083;     0.37098;     99.22791;50.00000;20.00000;4.95069;2
 41.85100; 11.98083;     0.37339;     99.22144;50.00000;20.00000;4.95072;2
 41.99100; 11.99083;     0.37558;     99.22144;50.00000;20.00000;4.95076;2
 42.13200; 12.00083;     0.37775;     99.22398;50.00000;20.00000;4.95079;2
 42.27100; 12.01083;     0.37994;     99.21241;50.00000;20.00000;4.95083;2
 42.41500; 12.02083;     0.38208;     99.21368;50.00000;20.00000;4.95086;2
 42.55400; 12.03083;     0.38436;     99.20732;50.00000;20.00000;4.95089;2
 42.69700; 12.04083;     0.38657;     99.21102;50.00000;20.00000;4.95093;2
 42.84000; 12.05083;     0.38854;     99.22016;50.00000;20.00000;4.95096;2
 42.98300; 12.06083;     0.39066;     99.21114;50.00000;20.00000;4.95099;2
 43.12700; 12.07083;     0.39276;     99.21368;50.00000;20.00000;4.95102;2
 43.26800; 12.08083;     0.39497;     99.20721;50.00000;20.00000;4.95106;2
 43.41500; 12.09083;     0.39698;     99.20987;50.00000;20.00000;4.95109;2
 43.56000; 12.10083;     0.39898;     99.21368;50.00000;20.00000;4.95112;2
 43.70800; 12.11083;     0.40088;     99.20721;50.00000;20.00000;4.95115;2
 43.84800; 12.12083;     0.40293;     99.21241;50.00000;20.00000;4.95118;2
 43.99300; 12.13083;     0.40494;     99.20593;50.00000;20.00000;4.95121;2
 44.13900; 12.14083;     0.40677;     99.20848;50.00000;20.00000;4.95124;2
 44.28600; 12.15083;     0.40862;     99.19818;50.00000;20.00000;4.95127;2
 44.43400; 12.16083;     0.41046;     99.21368;50.00000;20.00000;4.95130;2
 44.58000; 12.17083;     0.41217;     99.19945;50.00000;20.00000;4.95133;2
 44.72500; 12.18083;     0.41397;     99.21368;50.00000;20.00000;4.95136;2
 44.87400; 12.19083;     0.41562;     99.20212;50.00000;20.00000;4.95139;2
 45.02000; 12.20083;     0.41717;     99.21241;50.00000;20.00000;4.95142;2
 45.16800; 12.21083;     0.41890;     99.19818;50.00000;20.00000;4.95144;2
 45.31900; 12.22083;     0.42066;     99.20073;50.00000;20.00000;4.95147;2
 45.46600; 12.23083;     0.42222;     99.18523;50.00000;20.00000;4.95150;2
 45.61400; 12.24083;     0.42390;     99.19691;50.00000;20.00000;4.95153;2
 45.76500; 12.25083;     0.42541;     99.17875;50.00000;20.00000;4.95155;2
 45.91200; 12.26083;     0.42699;     99.19425;50.00000;20.00000;4.95158;2
 46.06400; 12.27083;     0.42860;     99.18014;50.00000;20.00000;4.95160;2
 46.21000; 12.28083;     0.43018;     99.19691;50.00000;20.00000;4.95163;2
 46.36000; 12.29083;     0.43171;     99.17875;50.00000;20.00000;4.95165;2
 46.51200; 12.30083;     0.43308;     99.19425;50.00000;20.00000;4.95168;2
 46.66400; 12.31083;     0.43426;     99.18002;50.00000;20.00000;4.95170;2
 46.81400; 12.32083;     0.43575;     99.19564;50.00000;20.00000;4.95173;2
 46.96400; 12.33083;     0.43696;     99.18523;50.00000;20.00000;4.95175;2
 47.11600; 12.34083;     0.43828;     99.20073;50.00000;20.00000;4.95177;2
 47.26600; 12.35083;     0.43954;     99.20084;50.00000;20.00000;4.95179;2
 47.41600; 12.36083;     0.44102;     99.20200;50.00000;20.00000;4.95182;2
 47.56700; 12.37083;     0.44219;     99.20593;50.00000;20.00000;4.95184;2
 47.72000; 12.38083;     0.44312;     99.21368;50.00000;20.00000;4.95186;2
 47.86900; 12.39083;     0.44429;     99.20859;50.00000;20.00000;4.95188;2
 48.02400; 12.40083;     0.44570;     99.21368;50.00000;20.00000;4.95190;2
 48.17400; 12.41083;     0.44670;     99.20593;50.00000;20.00000;4.95192;2
 48.32400; 12.42083;     0.44775;     99.20212;50.00000;20.00000;4.95194;2
 48.47600; 12.43083;     0.44876;     99.19945;50.00000;20.00000;4.95196;2
 48.62600; 12.44083;     0.44965;     99.20455;50.00000;20.00000;4.95198;2
 48.77900; 12.45083;     0.45061;     99.19945;50.00000;20.00000;4.95200;2
 48.93200; 12.46083;     0.45161;     99.20466;50.00000;20.00000;4.95201;2
 49.08200; 12.47083;     0.45262;     99.20859;50.00000;20.00000;4.95203;2
 49.23500; 12.48083;     0.45353;     99.20848;50.00000;20.00000;4.95205;2
 49.38700; 12.49083;     0.45431;     99.20212;50.00000;20.00000;4.95207;2
 49.53700; 12.50083;     0.45520;     99.20339;50.00000;20.00000;4.95208;2
 49.68900; 12.51083;     0.45595;     99.20339;50.00000;20.00000;4.95210;2
 49.84100; 12.52083;     0.45693;     99.19425;50.00000;20.00000;4.95211;2
 49.99200; 12.53083;     0.45766;     99.20200;50.00000;20.00000;4.95213;2
 50.14300; 12.54083;     0.45833;     99.19298;50.00000;20.00000;4.95214;2
 50.29300; 12.55083;     0.45895;     99.19552;50.00000;20.00000;4.95216;2
 50.44600; 12.56083;     0.45974;     99.20073;50.00000;20.00000;4.95217;2
 50.59800; 12.57083;     0.46050;     99.19679;50.00000;20.00000;4.95218;2
