Repository: TristanHehnen/BESKID_ExperimentalData

# Experimental Data of the BESKID Project

The repository contains the public experimental data of the BESKID project.

The primary material investigate is Poly(methyl methacrylate) (PMMA).

The materials have been examined in various experimental setups, across different sizes, from micro- to real-scale. Data of the following setups is available:
- Thermogravimetric analysis (TGA)
- Micro-scale combustion calorimetry (MCC)
- Differential scanning calorimetry (DSC)
- Cone calorimetry

File: ExpData/TGA/DE_6mm/ExpDat_PMMA_DE_6mm_10Kmin_02.txt (part 1 of 21)
#EXPORTTYPE:                 ;DATA ALL
#FILE:                       ;PMMA_DE_6mm_10Kmin_02.ngb-ds3
#FORMAT:                     ;NETZSCH5
#FTYPE:                      ;ANSI
#IDENTITY:                   ;PMMA_DE_6mm_10Kmin
#DECIMAL:                    ;POINT
#SEPARATOR:                  ;SEMICOLON
#MTYPE:                      ;DSC
#INSTRUMENT:                 ;NETZSCH STA 449F3
#PROJECT:                    ;BESKID_PMMA_DE_6mm
#DATE/TIME:                  ;05.02.2025 22:44:44 (UTC+1)
#CORR. FILE:                 ;Correction for method PMMA_10Kmin_N2
#TEMPCAL:                    ;20-02-2023 11:34
#SENSITIVITY:                ;20-02-2023 11:40
#LABORATORY:                 ;TUPO
#OPERATOR:                   ;
#REMARK:                     ;PMMA_DE_6mm_10Kmin
#SAMPLE:                     ;PMMA_DE_6mm_10Kmin
#SAMPLE MASS /mg:            ;8.5350
#MATERIAL:                   ;black PMMA
#REFERENCE:                  ;-----
#REFERENCE MASS /mg:         ;0
#TYPE OF CRUCIBLE:           ;Al2O3 85 �l, open
#SAMPLE CRUCIBLE MASS /mg:   ;133.9122
#REFERENCE CRUCIBLE MASS /mg:;132.95
#DSC RANGE /�V:              ;5000
#TG RANGE /mg:               ;35000
#TAU-R:                      ;---
#CORR. CODE:                 ;020
#EXO:                        ;-1
#RANGE:                      ;30�C....700�C/-25.0....10.0K/min
#SEGMENT:                    ;S1-4/4
#SEG. 1:                     ;30�C/00:10/30�C
#SEG. 2:                     ;30�C/10.0(K/min)/700�C
#SEG. 3:                     ;700�C/00:10/700�C
#SEG. 4:                     ;700�C/25.0(K/min)/30�C

##Temp./�C;Time/min;DSC/(mW/mg);Mass/%;Gas Flow(purge2)/(ml/min);Gas Flow(protective)/(ml/min);Sensit./(uV/mW);Segment
 28.81200;  0.00000;5.422005e-03;   100.00000;50.00000;20.00000;4.94592;1
 28.81000;  0.04000;5.530446e-03;    99.98430;50.00000;20.00000;4.94592;1
 28.80800;  0.08000;5.458154e-03;   100.00012;50.00000;20.00000;4.94592;1
 28.80500;  0.12000;5.277422e-03;   100.00012;50.00000;20.00000;4.94592;1
 28.80200;  0.16000;5.349717e-03;    99.99613;50.00000;20.00000;4.94592;1
 28.80100;  0.20000;5.331644e-03;   100.00012;50.00000;20.00000;4.94592;1
 28.80100;  0.24000;5.205131e-03;    99.99602;50.00000;20.00000;4.94592;1
 28.79900;  0.28000;5.277425e-03;   100.00000;50.00000;20.00000;4.94592;1
 28.79800;  0.32000;5.422013e-03;   100.00000;50.00000;20.00000;4.94592;1
 28.80100;  0.36000;5.259351e-03;    99.98430;50.00000;20.00000;4.94592;1
 28.79800;  0.40000;5.259352e-03;    99.99215;50.00000;20.00000;4.94592;1
 28.79800;  0.44000;5.205132e-03;   100.00527;50.00000;20.00000;4.94592;1
 28.80200;  0.48000;5.385864e-03;   100.00527;50.00000;20.00000;4.94592;1
 28.80700;  0.52000;5.403935e-03;   100.01711;50.00000;20.00000;4.94592;1
 28.80500;  0.56000;5.385862e-03;   100.01043;50.00000;20.00000;4.94592;1
 28.81400;  0.60000;5.422004e-03;   100.02226;50.00000;20.00000;4.94593;1
 28.82000;  0.64000;5.584661e-03;   100.02226;50.00000;20.00000;4.94593;1
 28.82500;  0.68000;5.693098e-03;   100.02496;50.00000;20.00000;4.94593;1
 28.82900;  0.72000;5.765390e-03;   100.03808;50.00000;20.00000;4.94593;1
 28.84000;  0.76000;6.018410e-03;   100.04452;50.00000;20.00000;4.94594;1
 28.84700;  0.80000;6.072625e-03;   100.04722;50.00000;20.00000;4.94594;1
 28.85600;  0.84000;6.289499e-03;   100.05636;50.00000;20.00000;4.94595;1
 28.87000;  0.88000;6.488296e-03;   100.05108;50.00000;20.00000;4.94595;1
 28.88100;  0.92000;6.632875e-03;   100.04991;50.00000;20.00000;4.94596;1
 28.89400;  0.96000;6.831672e-03;   100.06163;50.00000;20.00000;4.94596;1
 28.90900;  1.00000;7.102760e-03;   100.06163;50.00000;20.00000;4.94597;1
 28.92200;  1.04000;7.211190e-03;   100.06421;50.00000;20.00000;4.94598;1
 28.93700;  1.08000;7.536495e-03;   100.08260;50.00000;20.00000;4.94599;1
 28.95600;  1.12000;7.807578e-03;   100.08260;50.00000;20.00000;4.94599;1
 28.97200;  1.16000;7.988296e-03;   100.10100;50.00000;20.00000;4.94600;1
 28.98800;  1.20000;8.096722e-03;   100.11271;50.00000;20.00000;4.94601;1
 29.00900;  1.24000;8.458165e-03;   100.11388;50.00000;20.00000;4.94602;1
 29.03000;  1.28000;8.584658e-03;   100.12583;50.00000;20.00000;4.94603;1
 29.05100;  1.32000;9.036464e-03;   100.12185;50.00000;20.00000;4.94604;1
 29.07000;  1.36000;9.018374e-03;   100.12185;50.00000;20.00000;4.94605;1
 29.09200;  1.40000;9.397884e-03;   100.12841;50.00000;20.00000;4.94606;1
 29.11500;  1.44000;9.578591e-03;   100.14938;50.00000;20.00000;4.94607;1
 29.13800;  1.48000;9.777370e-03;   100.16122;50.00000;20.00000;4.94608;1
 29.16500;  1.52000;9.921926e-03;   100.16251;50.00000;20.00000;4.94610;1
 29.18700;  1.56000;1.013878e-02;   100.16251;50.00000;20.00000;4.94611;1
 29.21300;  1.60000;1.044599e-02;   100.16251;50.00000;20.00000;4.94612;1
 29.23700;  1.64000;1.059054e-02;   100.16239;50.00000;20.00000;4.94613;1
 29.26400;  1.68000;1.084353e-02;   100.16637;50.00000;20.00000;4.94614;1
 29.28800;  1.72000;1.106038e-02;   100.16239;50.00000;20.00000;4.94615;1
 29.31200;  1.76000;1.122300e-02;   100.16239;50.00000;20.00000;4.94617;1
 29.33800;  1.80000;1.124105e-02;   100.16122;50.00000;20.00000;4.94618;1
 29.36500;  1.84000;1.140367e-02;   100.15466;50.00000;20.00000;4.94619;1
 29.39200;  1.88000;1.140364e-02;   100.14540;50.00000;20.00000;4.94620;1
 29.41900;  1.92000;1.140361e-02;   100.16766;50.00000;20.00000;4.94622;1
 29.44400;  1.96000;1.156623e-02;   100.17551;50.00000;20.00000;4.94623;1
 29.47000;  2.00000;1.174693e-02;   100.19133;50.00000;20.00000;4.94624;1
 29.49600;  2.04000;1.176497e-02;   100.19133;50.00000;20.00000;4.94625;1
 29.52400;  2.08000;1.178301e-02;   100.18735;50.00000;20.00000;4.94627;1
 29.55200;  2.12000;1.160226e-02;   100.19133;50.00000;20.00000;4.94628;1
 29.57700;  2.16000;1.172873e-02;   100.17551;50.00000;20.00000;4.94629;1
 29.60400;  2.20000;1.172870e-02;   100.19121;50.00000;20.00000;4.94631;1
 29.63100;  2.24000;1.165638e-02;   100.19121;50.00000;20.00000;4.94632;1
 29.65800;  2.28000;1.151178e-02;   100.19121;50.00000;20.00000;4.94633;1
 29.67700;  2.32000;1.152983e-02;   100.17950;50.00000;20.00000;4.94634;1
 29.70500;  2.36000;1.138523e-02;   100.19121;50.00000;20.00000;4.94635;1
 29.72800;  2.40000;1.129484e-02;   100.18336;50.00000;20.00000;4.94636;1
 29.75100;  2.44000;1.131289e-02;   100.18348;50.00000;20.00000;4.94637;1
 29.77600;  2.48000;1.124057e-02;   100.18336;50.00000;20.00000;4.94639;1
 29.79900;  2.52000;1.100562e-02;   100.17563;50.00000;20.00000;4.94640;1
 29.81900;  2.56000;1.066224e-02;   100.15993;50.00000;20.00000;4.94641;1
 29.83900;  2.60000;1.060800e-02;   100.15993;50.00000;20.00000;4.94642;1
 29.86500;  2.64000;1.051762e-02;   100.14411;50.00000;20.00000;4.94643;1
 29.88300;  2.68000;1.024653e-02;   100.14411;50.00000;20.00000;4.94644;1
 29.90300;  2.72000;1.015615e-02;   100.14411;50.00000;20.00000;4.94645;1
 29.92200;  2.76000;9.885062e-03;   100.12841;50.00000;20.00000;4.94646;1
 29.94200;  2.80000;9.722401e-03;   100.14411;50.00000;20.00000;4.94646;1
 29.95900;  2.84000;9.397101e-03;   100.12841;50.00000;20.00000;4.94647;1
 29.97800;  2.88000;9.216371e-03;   100.12841;50.00000;20.00000;4.94648;1
 29.99600;  2.92000;8.999500e-03;   100.12443;50.00000;20.00000;4.94649;1
 30.01000;  2.96000;8.728420e-03;   100.12056;50.00000;20.00000;4.94650;1
 30.02500;  3.00000;8.439268e-03;   100.12841;50.00000;20.00000;4.94650;1
 30.04200;  3.04000;8.330827e-03;   100.11271;50.00000;20.00000;4.94651;1
 30.05600;  3.08000;7.987464e-03;   100.10088;50.00000;20.00000;4.94652;1
 30.07300;  3.12000;7.662170e-03;   100.11271;50.00000;20.00000;4.94653;1
 30.08500;  3.16000;7.571806e-03;   100.09690;50.00000;20.00000;4.94653;1
 30.09500;  3.20000;7.138092e-03;   100.08518;50.00000;20.00000;4.94654;1
 30.11000;  3.24000;7.083869e-03;   100.08518;50.00000;20.00000;4.94654;1
 30.12000;  3.28000;6.740512e-03;   100.06948;50.00000;20.00000;4.94655;1
 30.12900;  3.32000;6.487511e-03;   100.06549;50.00000;20.00000;4.94655;1
 30.13800;  3.36000;6.306795e-03;   100.05366;50.00000;20.00000;4.94656;1
 30.14900;  3.40000;6.071865e-03;   100.04979;50.00000;20.00000;4.94656;1
 30.15600;  3.44000;5.746583e-03;   100.05378;50.00000;20.00000;4.94656;1
 30.16800;  3.48000;5.403227e-03;   100.04991;50.00000;20.00000;4.94657;1
 30.17500;  3.52000;5.330940e-03;   100.04991;50.00000;20.00000;4.94657;1
 30.18400;  3.56000;5.059871e-03;   100.03409;50.00000;20.00000;4.94658;1
 30.18900;  3.60000;4.933372e-03;   100.01839;50.00000;20.00000;4.94658;1
 30.19800;  3.64000;4.662303e-03;   100.00269;50.00000;20.00000;4.94658;1
 30.20100;  3.68000;4.391238e-03;   100.00269;50.00000;20.00000;4.94658;1
 30.20700;  3.72000;4.084030e-03;   100.00269;50.00000;20.00000;4.94659;1
 30.20900;  3.76000;3.957532e-03;    99.98699;50.00000;20.00000;4.94659;1
 30.21600;  3.80000;3.632254e-03;   100.00269;50.00000;20.00000;4.94659;1
 30.22100;  3.84000;3.632252e-03;    99.99086;50.00000;20.00000;4.94659;1
 30.22400;  3.88000;3.379258e-03;    99.98699;50.00000;20.00000;4.94660;1
 30.22600;  3.92000;3.090123e-03;    99.97129;50.00000;20.00000;4.94660;1
 30.23100;  3.96000;3.090122e-03;    99.95559;50.00000;20.00000;4.94660;1
 30.22900;  4.00000;2.819059e-03;    99.95161;50.00000;20.00000;4.94660;1
 30.23200;  4.04000;2.602208e-03;    99.93849;50.00000;20.00000;4.94660;1
 30.23400;  4.08000;2.746774e-03;    99.95419;50.00000;20.00000;4.94660;1
 30.23600;  4.12000;2.385356e-03;    99.93849;50.00000;20.00000;4.94660;1
 30.23600;  4.16000;2.439568e-03;    99.93849;50.00000;20.00000;4.94660;1
 30.23800;  4.20000;2.168505e-03;    99.92279;50.00000;20.00000;4.94660;1
 30.23700;  4.24000;2.204647e-03;    99.90709;50.00000;20.00000;4.94660;1
 30.23700;  4.28000;1.897442e-03;    99.90709;50.00000;20.00000;4.94660;1
 30.23700;  4.32000;1.879371e-03;    99.90709;50.00000;20.00000;4.94660;1
 30.23200;  4.36000;1.861301e-03;    99.90709;50.00000;20.00000;4.94660;1
 30.23600;  4.40000;1.536025e-03;    99.90709;50.00000;20.00000;4.94660;1
 30.23900;  4.44000;1.463741e-03;    99.89127;50.00000;20.00000;4.94660;1
 30.23200;  4.48000;1.373387e-03;    99.89127;50.00000;20.00000;4.94660;1
 30.23000;  4.52000;1.409529e-03;    99.87557;50.00000;20.00000;4.94660;1
 30.23100;  4.56000;1.246891e-03;    99.89127;50.00000;20.00000;4.94660;1
 30.22900;  4.60000;1.264962e-03;    99.87557;50.00000;20.00000;4.94660;1
 30.22800;  4.64000;1.120395e-03;    99.87557;50.00000;20.00000;4.94660;1
 30.22400;  4.68000;1.246892e-03;    99.88740;50.00000;20.00000;4.94660;1
 30.22000;  4.72000;9.938999e-04;    99.87170;50.00000;20.00000;4.94659;1
 30.21900;  4.76000;9.939000e-04;    99.86385;50.00000;20.00000;4.94659;1
 30.21900;  4.80000;8.493328e-04;    99.85987;50.00000;20.00000;4.94659;1
 30.21600;  4.84000;9.396876e-04;    99.85600;50.00000;20.00000;4.94659;1
 30.21200;  4.88000;8.854752e-04;    99.85987;50.00000;20.00000;4.94659;1
 30.20900;  4.92000;9.035463e-04;    99.85987;50.00000;20.00000;4.94659;1
 30.20500;  4.96000;7.951211e-04;    99.87170;50.00000;20.00000;4.94659;1
 30.20400;  5.00000;8.312630e-04;    99.85600;50.00000;20.00000;4.94659;1
 30.20000;  5.04000;8.312634e-04;    99.85600;50.00000;20.00000;4.94658;1
 30.19700;  5.08000;8.493345e-04;    99.84019;50.00000;20.00000;4.94658;1
 30.19200;  5.12000;7.409089e-04;    99.84417;50.00000;20.00000;4.94658;1
 30.18900;  5.16000;7.228385e-04;    99.84019;50.00000;20.00000;4.94658;1
 30.18600;  5.20000;7.409093e-04;    99.84417;50.00000;20.00000;4.94658;1
 30.18000;  5.24000;7.228391e-04;    99.82847;50.00000;20.00000;4.94658;1
 30.17800;  5.28000;6.686260e-04;    99.81675;50.00000;20.00000;4.94657;1
 30.17400;  5.32000;5.421294e-04;    99.81277;50.00000;20.00000;4.94657;1
 30.17200;  5.36000;6.686263e-04;    99.81664;50.00000;20.00000;4.94657;1
 30.16600;  5.40000;6.686267e-04;    99.81148;50.00000;20.00000;4.94657;1
 30.16200;  5.44000;6.866980e-04;    99.79578;50.00000;20.00000;4.94657;1
 30.15700;  5.48000;7.589823e-04;    99.79965;50.00000;20.00000;4.94656;1
 30.15300;  5.52000;7.770536e-04;    99.79567;50.00000;20.00000;4.94656;1
 30.14800;  5.56000;5.782727e-04;    99.79567;50.00000;20.00000;4.94656;1
 30.14400;  5.60000;7.951253e-04;    99.77997;50.00000;20.00000;4.94656;1
 30.14200;  5.64000;7.951258e-04;    99.77997;50.00000;20.00000;4.94656;1
 30.13600;  5.68000;7.770549e-04;    99.79567;50.00000;20.00000;4.94655;1
 30.13300;  5.72000;7.951261e-04;    99.79567;50.00000;20.00000;4.94655;1
 30.12700;  5.76000;7.770555e-04;    99.77997;50.00000;20.00000;4.94655;1
 30.12500;  5.80000;8.493399e-04;    99.77610;50.00000;20.00000;4.94655;1
 30.11700;  5.84000;8.854827e-04;    99.77997;50.00000;20.00000;4.94655;1
 30.11500;  5.88000;8.674118e-04;    99.77997;50.00000;20.00000;4.94655;1
 30.11100;  5.92000;8.854832e-04;    99.78008;50.00000;20.00000;4.94654;1
 30.10600;  5.96000;8.674125e-04;    99.77610;50.00000;20.00000;4.94654;1
 30.10300;  6.00000;1.030053e-03;    99.76438;50.00000;20.00000;4.94654;1
 30.09900;  6.04000;1.048124e-03;    99.78008;50.00000;20.00000;4.94654;1
 30.09600;  6.08000;9.035556e-04;    99.76427;50.00000;20.00000;4.94654;1
 30.09400;  6.12000;1.120409e-03;    99.76427;50.00000;20.00000;4.94654;1
 30.08800;  6.16000;1.102339e-03;    99.76427;50.00000;20.00000;4.94653;1
 30.08700;  6.20000;1.138481e-03;    99.76427;50.00000;20.00000;4.94653;1
 30.08000;  6.24000;1.283051e-03;    99.74857;50.00000;20.00000;4.94653;1
 30.07700;  6.28000;1.319193e-03;    99.76427;50.00000;20.00000;4.94653;1
 30.07600;  6.32000;1.283051e-03;    99.76427;50.00000;20.00000;4.94653;1
 30.07100;  6.36000;1.264981e-03;    99.76040;50.00000;20.00000;4.94652;1
 30.07000;  6.40000;1.301123e-03;    99.75911;50.00000;20.00000;4.94652;1
 30.06700;  6.44000;1.391479e-03;    99.74728;50.00000;20.00000;4.94652;1
 30.06400;  6.48000;1.536049e-03;    99.74728;50.00000;20.00000;4.94652;1
 30.06000;  6.52000;1.608334e-03;    99.73158;50.00000;20.00000;4.94652;1
 30.05900;  6.56000;1.698691e-03;    99.73158;50.00000;20.00000;4.94652;1
 30.05500;  6.60000;1.825190e-03;    99.73146;50.00000;20.00000;4.94652;1
 30.05200;  6.64000;1.879404e-03;    99.73146;50.00000;20.00000;4.94652;1
 30.05100;  6.68000;1.879404e-03;    99.74329;50.00000;20.00000;4.94651;1
 30.04600;  6.72000;2.042046e-03;    99.74716;50.00000;20.00000;4.94651;1
 30.04400;  6.76000;1.770978e-03;    99.73146;50.00000;20.00000;4.94651;1
 30.04600;  6.80000;2.023974e-03;    99.74728;50.00000;20.00000;4.94651;1
 30.04200;  6.84000;2.150473e-03;    99.74728;50.00000;20.00000;4.94651;1
 30.03800;  6.88000;2.114332e-03;    99.73158;50.00000;20.00000;4.94651;1
 30.03500;  6.92000;2.132404e-03;    99.74728;50.00000;20.00000;4.94651;1
 30.03700;  6.96000;2.385400e-03;    99.75513;50.00000;20.00000;4.94651;1
 30.03300;  7.00000;2.240831e-03;    99.74599;50.00000;20.00000;4.94651;1
 30.03100;  7.04000;2.385402e-03;    99.74599;50.00000;20.00000;4.94651;1
 30.03300;  7.08000;2.529972e-03;    99.73029;50.00000;20.00000;4.94651;1
 30.02900;  7.12000;2.529973e-03;    99.74599;50.00000;20.00000;4.94651;1
 30.02700;  7.16000;2.584187e-03;    99.74599;50.00000;20.00000;4.94650;1
 30.02500;  7.20000;2.656472e-03;    99.74599;50.00000;20.00000;4.94650;1
 30.02300;  7.24000;2.728758e-03;    99.73415;50.00000;20.00000;4.94650;1
 30.02200;  7.28000;2.764900e-03;    99.73415;50.00000;20.00000;4.94650;1
 30.02300;  7.32000;2.891399e-03;    99.73017;50.00000;20.00000;4.94650;1
 30.02000;  7.36000;2.710687e-03;    99.73017;50.00000;20.00000;4.94650;1
 30.02000;  7.40000;2.855257e-03;    99.73802;50.00000;20.00000;4.94650;1
 30.01600;  7.44000;2.927543e-03;    99.73017;50.00000;20.00000;4.94650;1
 30.01400;  7.48000;2.855259e-03;    99.72232;50.00000;20.00000;4.94650;1
 30.01600;  7.52000;2.837187e-03;    99.73017;50.00000;20.00000;4.94650;1
 30.01200;  7.56000;3.108257e-03;    99.71447;50.00000;20.00000;4.94650;1
 30.01100;  7.60000;3.072115e-03;    99.71447;50.00000;20.00000;4.94650;1
 30.01200;  7.64000;3.017900e-03;    99.69877;50.00000;20.00000;4.94650;1
 30.00900;  7.68000;3.090186e-03;    99.71459;50.00000;20.00000;4.94650;1
 30.00800;  7.72000;3.198614e-03;    99.71459;50.00000;20.00000;4.94649;1
 30.00500;  7.76000;3.234758e-03;    99.71060;50.00000;20.00000;4.94649;1
 30.00600;  7.80000;3.343185e-03;    99.71459;50.00000;20.00000;4.94649;1
 30.00300;  7.84000;3.270901e-03;    99.69877;50.00000;20.00000;4.94649;1
 30.00400;  7.88000;3.307043e-03;    99.69479;50.00000;20.00000;4.94649;1
 30.00700;  7.92000;3.307042e-03;    99.69877;50.00000;20.00000;4.94649;1
 30.00300;  7.96000;3.325115e-03;    99.71447;50.00000;20.00000;4.94649;1
 30.00400;  8.00000;3.343186e-03;    99.69877;50.00000;20.00000;4.94649;1
 30.00300;  8.04000;3.469685e-03;    99.69877;50.00000;20.00000;4.94649;1
 30.00400;  8.08000;3.379328e-03;    99.69490;50.00000;20.00000;4.94649;1
 30.00400;  8.12000;3.325114e-03;    99.69490;50.00000;20.00000;4.94649;1
 30.00000;  8.16000;3.361258e-03;    99.69490;50.00000;20.00000;4.94649;1
 30.00300;  8.20000;3.487756e-03;    99.69092;50.00000;20.00000;4.94649;1
 30.00300;  8.24000;3.578113e-03;    99.68307;50.00000;20.00000;4.94649;1
 30.00100;  8.28000;3.469685e-03;    99.68307;50.00000;20.00000;4.94649;1
 29.99800;  8.32000;3.451615e-03;    99.66737;50.00000;20.00000;4.94649;1
 30.00100;  8.36000;3.487757e-03;    99.68307;50.00000;20.00000;4.94649;1
 29.99900;  8.40000;3.523900e-03;    99.66725;50.00000;20.00000;4.94649;1
 30.00000;  8.44000;3.560042e-03;    99.66339;50.00000;20.00000;4.94649;1
 29.99700;  8.48000;3.433544e-03;    99.66737;50.00000;20.00000;4.94649;1
 29.99500;  8.52000;3.596187e-03;    99.66737;50.00000;20.00000;4.94649;1
 29.99300;  8.56000;3.704615e-03;    99.66737;50.00000;20.00000;4.94649;1
 29.99400;  8.60000;3.578115e-03;    99.68307;50.00000;20.00000;4.94649;1
 29.99400;  8.64000;3.523902e-03;    99.67522;50.00000;20.00000;4.94649;1
 29.99500;  8.68000;3.578115e-03;    99.67522;50.00000;20.00000;4.94649;1
 29.99200;  8.72000;3.614259e-03;    99.66737;50.00000;20.00000;4.94649;1
 29.99400;  8.76000;3.541973e-03;    99.68307;50.00000;20.00000;4.94649;1
 29.99100;  8.80000;3.596188e-03;    99.66737;50.00000;20.00000;4.94649;1
 29.99000;  8.84000;3.469689e-03;    99.66737;50.00000;20.00000;4.94649;1
 29.99500;  8.88000;3.469687e-03;    99.68307;50.00000;20.00000;4.94649;1
 29.98900;  8.92000;3.487761e-03;    99.68307;50.00000;20.00000;4.94649;1
 29.99000;  8.96000;3.596188e-03;    99.68307;50.00000;20.00000;4.94649;1
 29.99000;  9.00000;3.541974e-03;    99.68307;50.00000;20.00000;4.94649;1
 29.99000;  9.04000;3.433546e-03;    99.68307;50.00000;20.00000;4.94649;1
 29.99000;  9.08000;3.397404e-03;    99.68307;50.00000;20.00000;4.94649;1
 29.98800;  9.12000;3.397404e-03;    99.68307;50.00000;20.00000;4.94649;1
 29.98900;  9.16000;3.487761e-03;    99.66737;50.00000;20.00000;4.94649;1
 29.98800;  9.20000;3.325119e-03;    99.65167;50.00000;20.00000;4.94649;1
 29.98900;  9.24000;3.325119e-03;    99.65565;50.00000;20.00000;4.94649;1
 29.98800;  9.28000;3.343191e-03;    99.65155;50.00000;20.00000;4.94649;1
 29.98600;  9.32000;3.361263e-03;    99.65155;50.00000;20.00000;4.94649;1
 29.98700;  9.36000;3.361262e-03;    99.65155;50.00000;20.00000;4.94649;1
 29.98700;  9.40000;3.469690e-03;    99.65155;50.00000;20.00000;4.94649;1
 29.98900;  9.44000;3.451618e-03;    99.65155;50.00000;20.00000;4.94649;1
 29.98500;  9.48000;3.325120e-03;    99.65565;50.00000;20.00000;4.94648;1
 29.98700;  9.52000;3.415476e-03;    99.65565;50.00000;20.00000;4.94649;1
 29.98900;  9.56000;3.307048e-03;    99.65565;50.00000;20.00000;4.94649;1
 29.98800;  9.60000;3.397404e-03;    99.65565;50.00000;20.00000;4.94649;1
 29.98600;  9.64000;3.307049e-03;    99.65952;50.00000;20.00000;4.94649;1
 29.98500;  9.68000;3.433548e-03;    99.66737;50.00000;20.00000;4.94648;1
 29.98800;  9.72000;3.361262e-03;    99.66350;50.00000;20.00000;4.94649;1
 29.98600;  9.76000;3.397405e-03;    99.66737;50.00000;20.00000;4.94649;1
 29.98600;  9.80000;3.288977e-03;    99.66737;50.00000;20.00000;4.94649;1
 29.98500;  9.84000;3.325120e-03;    99.66737;50.00000;20.00000;4.94648;1
 29.98200;  9.88000;3.325121e-03;    99.66737;50.00000;20.00000;4.94648;1
 29.98600;  9.92000;3.523904e-03;    99.65554;50.00000;20.00000;4.94649;1
 29.98400;  9.96083;3.288978e-03;    99.65554;50.00000;20.00000;4.94648;1
 29.98500;  9.97083;3.361263e-03;    99.65167;50.00000;20.00000;4.94648;2
 29.98600;  9.98083;3.234763e-03;    99.65167;50.00000;20.00000;4.94649;2
 29.98500;  9.99083;3.307049e-03;    99.65167;50.00000;20.00000;4.94648;2
 29.98600; 10.00083;3.361263e-03;    99.65167;50.00000;20.00000;4.94649;2
 29.98800; 10.01083;3.560046e-03;    99.65167;50.00000;20.00000;4.94649;2
 29.98700; 10.02083;3.451619e-03;    99.65167;50.00000;20.00000;4.94649;2
 29.98700; 10.03083;3.397405e-03;    99.65167;50.00000;20.00000;4.94649;2
 29.98600; 10.04083;3.361263e-03;    99.65167;50.00000;20.00000;4.94649;2
 29.98500; 10.05083;3.343192e-03;    99.65167;50.00000;20.00000;4.94648;2
 29.98600; 10.06083;3.216692e-03;    99.65167;50.00000;20.00000;4.94649;2
 29.98500; 10.07083;3.180550e-03;    99.65565;50.00000;20.00000;4.94648;2
 29.98600; 10.08083;3.234763e-03;    99.66737;50.00000;20.00000;4.94649;2
 29.98500; 10.09083;3.379334e-03;    99.66737;50.00000;20.00000;4.94648;2
 29.98900; 10.10083;3.487761e-03;    99.66737;50.00000;20.00000;4.94649;2
 29.98700; 10.11083;3.560046e-03;    99.65554;50.00000;20.00000;4.94649;2
 29.98800; 10.12083;3.650403e-03;    99.65167;50.00000;20.00000;4.94649;2
 29.98800; 10.13083;3.578117e-03;    99.65167;50.00000;20.00000;4.94649;2
 29.98600; 10.14083;3.541976e-03;    99.64769;50.00000;20.00000;4.94649;2
 29.99000; 10.15083;3.632331e-03;    99.63984;50.00000;20.00000;4.94649;2
 29.98900; 10.16083;3.668474e-03;    99.65155;50.00000;20.00000;4.94649;2
 29.99200; 10.17083;3.722687e-03;    99.65155;50.00000;20.00000;4.94649;2
 29.99400; 10.18083;3.776900e-03;    99.64769;50.00000;20.00000;4.94649;2
 29.99200; 10.19083;3.939542e-03;    99.63984;50.00000;20.00000;4.94649;2
 29.99600; 10.20083;4.011826e-03;    99.65425;50.00000;20.00000;4.94649;2
 29.99800; 10.21083;4.029896e-03;    99.65425;50.00000;20.00000;4.94649;2
 30.00100; 10.22083;4.156394e-03;    99.65425;50.00000;20.00000;4.94649;2
 30.00200; 10.23083;4.282893e-03;    99.65026;50.00000;20.00000;4.94649;2
 30.00300; 10.24083;4.391320e-03;    99.65425;50.00000;20.00000;4.94649;2
 30.00900; 10.25083;4.608172e-03;    99.65425;50.00000;20.00000;4.94650;2
 30.01300; 10.26083;4.788883e-03;    99.64253;50.00000;20.00000;4.94650;2
 30.01400; 10.27083;5.005738e-03;    99.65425;50.00000;20.00000;4.94650;2
 30.02000; 10.28083;5.078020e-03;    99.64640;50.00000;20.00000;4.94650;2
 30.02100; 10.29083;5.294875e-03;    99.65038;50.00000;20.00000;4.94650;2
 30.02400; 10.30083;5.565942e-03;    99.65284;50.00000;20.00000;4.94650;2
 30.03100; 10.31083;5.909291e-03;    99.65155;50.00000;20.00000;4.94651;2
 30.03500; 10.32083;6.017716e-03;    99.65811;50.00000;20.00000;4.94651;2
 30.04100; 10.33083;6.469493e-03;    99.66081;50.00000;20.00000;4.94651;2
 30.04500; 10.34083;6.776701e-03;    99.66081;50.00000;20.00000;4.94651;2
 30.05300; 10.35083;7.029693e-03;    99.66081;50.00000;20.00000;4.94652;2
 30.05900; 10.36083;7.373041e-03;    99.65554;50.00000;20.00000;4.94652;2
 30.06500; 10.37083;7.626033e-03;    99.64898;50.00000;20.00000;4.94652;2
 30.07200; 10.38083;8.023594e-03;    99.64511;50.00000;20.00000;4.94653;2
 30.08200; 10.39083;8.385009e-03;    99.64640;50.00000;20.00000;4.94653;2
 30.09100; 10.40083;8.728353e-03;    99.63855;50.00000;20.00000;4.94653;2
 30.09700; 10.41083;9.143984e-03;    99.64511;50.00000;20.00000;4.94654;2
 30.10500; 10.42083;9.668039e-03;    99.63855;50.00000;20.00000;4.94654;2
 30.11600; 10.43083;1.021016e-02;    99.64769;50.00000;20.00000;4.94655;2
 30.12500; 10.44083;1.086071e-02;    99.63597;50.00000;20.00000;4.94655;2
 30.13700; 10.45083;1.143897e-02;    99.63984;50.00000;20.00000;4.94656;2
 30.14700; 10.46083;1.176424e-02;    99.62941;50.00000;20.00000;4.94656;2
 30.15900; 10.47083;1.239671e-02;    99.62543;50.00000;20.00000;4.94657;2
 30.17100; 10.48083;1.293883e-02;    99.62015;50.00000;20.00000;4.94657;2
 30.18200; 10.49083;1.366165e-02;    99.62671;50.00000;20.00000;4.94658;2
 30.19900; 10.50083;1.422183e-02;    99.62027;50.00000;20.00000;4.94658;2
 30.21200; 10.51083;1.490851e-02;    99.62671;50.00000;20.00000;4.94659;2
 30.22500; 10.52083;1.561326e-02;    99.62671;50.00000;20.00000;4.94660;2
 30.24000; 10.53083;1.649871e-02;    99.63468;50.00000;20.00000;4.94660;2
 30.25600; 10.54083;1.732994e-02;    99.64780;50.00000;20.00000;4.94661;2
 30.27500; 10.55083;1.803467e-02;    99.63984;50.00000;20.00000;4.94662;2
 30.29000; 10.56083;1.890204e-02;    99.64640;50.00000;20.00000;4.94663;2
 30.31000; 10.57083;1.975134e-02;    99.64253;50.00000;20.00000;4.94664;2
 30.32500; 10.58083;2.072713e-02;    99.64640;50.00000;20.00000;4.94664;2
 30.34400; 10.59083;2.159448e-02;    99.65167;50.00000;20.00000;4.94665;2
 30.36400; 10.60083;2.262447e-02;    99.63855;50.00000;20.00000;4.94666;2
 30.38500; 10.61083;2.356410e-02;    99.63984;50.00000;20.00000;4.94667;2
 30.40600; 10.62083;2.468443e-02;    99.63070;50.00000;20.00000;4.94668;2
 30.42700; 10.63083;2.575055e-02;    99.63199;50.00000;20.00000;4.94669;2
 30.45000; 10.64083;2.690700e-02;    99.63597;50.00000;20.00000;4.94670;2
 30.47000; 10.65083;2.799118e-02;    99.62671;50.00000;20.00000;4.94671;2
 30.49400; 10.66083;2.918377e-02;    99.63070;50.00000;20.00000;4.94672;2
 30.52000; 10.67083;3.030407e-02;    99.62015;50.00000;20.00000;4.94673;2
 30.54600; 10.68083;3.158699e-02;    99.62015;50.00000;20.00000;4.94674;2
 30.57300; 10.69083;3.288797e-02;    99.62543;50.00000;20.00000;4.94676;2
 30.60300; 10.70083;3.429736e-02;    99.61500;50.00000;20.00000;4.94677;2
 30.62700; 10.71083;3.556220e-02;    99.61898;50.00000;20.00000;4.94678;2
 30.65700; 10.72083;3.677281e-02;    99.61230;50.00000;20.00000;4.94679;2
 30.68500; 10.73083;3.848937e-02;    99.61629;50.00000;20.00000;4.94681;2
 30.71400; 10.74083;3.991681e-02;    99.62671;50.00000;20.00000;4.94682;2
 30.74500; 10.75083;4.130809e-02;    99.61629;50.00000;20.00000;4.94683;2
 30.77700; 10.76083;4.284392e-02;    99.62144;50.00000;20.00000;4.94685;2
 30.80900; 10.77083;4.434359e-02;    99.61230;50.00000;20.00000;4.94686;2
 30.84300; 10.78083;4.589746e-02;    99.61758;50.00000;20.00000;4.94688;2
 30.87700; 10.79083;4.755974e-02;    99.62543;50.00000;20.00000;4.94689;2
 30.91400; 10.80083;4.920393e-02;    99.61500;50.00000;20.00000;4.94691;2
 30.95000; 10.81083;5.095653e-02;    99.62156;50.00000;20.00000;4.94693;2
 30.98500; 10.82083;5.276333e-02;    99.61886;50.00000;20.00000;4.94694;2
 31.02300; 10.83083;5.462432e-02;    99.62683;50.00000;20.00000;4.94696;2
 31.06300; 10.84083;5.650335e-02;    99.63714;50.00000;20.00000;4.94698;2
 31.10200; 10.85083;5.831010e-02;    99.62015;50.00000;20.00000;4.94699;2
 31.14500; 10.86083;6.015295e-02;    99.62144;50.00000;20.00000;4.94701;2
 31.18500; 10.87083;6.205001e-02;    99.60973;50.00000;20.00000;4.94703;2
 31.22500; 10.88083;6.398319e-02;    99.61101;50.00000;20.00000;4.94705;2
 31.26900; 10.89083;6.593441e-02;    99.62156;50.00000;20.00000;4.94707;2
 31.31400; 10.90083;6.793981e-02;    99.61629;50.00000;20.00000;4.94709;2
 31.36000; 10.91083;6.999940e-02;    99.62929;50.00000;20.00000;4.94711;2
 31.40800; 10.92083;7.205896e-02;    99.62543;50.00000;20.00000;4.94713;2
 31.45200; 10.93083;7.422695e-02;    99.63199;50.00000;20.00000;4.94715;2
 31.50000; 10.94083;7.652137e-02;    99.64382;50.00000;20.00000;4.94717;2
 31.54800; 10.95083;7.863509e-02;    99.62941;50.00000;20.00000;4.94719;2
 31.60300; 10.96083;8.073067e-02;    99.63456;50.00000;20.00000;4.94722;2
 31.65200; 10.97083;8.286241e-02;    99.62671;50.00000;20.00000;4.94724;2
 31.70300; 10.98083;8.512060e-02;    99.62941;50.00000;20.00000;4.94726;2
 31.75500; 10.99083;8.741489e-02;    99.63585;50.00000;20.00000;4.94728;2
 31.80900; 11.00083;8.998018e-02;    99.62015;50.00000;20.00000;4.94730;2
 31.86400; 11.01083;9.225634e-02;    99.62402;50.00000;20.00000;4.94733;2
 31.92100; 11.02083;9.464087e-02;    99.61629;50.00000;20.00000;4.94735;2
 31.98000; 11.03083;9.677242e-02;    99.62285;50.00000;20.00000;4.94738;2
 32.03600; 11.04083;9.939180e-02;    99.63726;50.00000;20.00000;4.94740;2
 32.09400; 11.05083;     0.10201;    99.62671;50.00000;20.00000;4.94743;2
 32.15500; 11.06083;     0.10458;    99.63585;50.00000;20.00000;4.94745;2
 32.21400; 11.07083;     0.10716;    99.62941;50.00000;20.00000;4.94748;2
 32.27800; 11.08083;     0.10974;    99.63456;50.00000;20.00000;4.94751;2
 32.34000; 11.09083;     0.11224;    99.64511;50.00000;20.00000;4.94753;2
 32.40600; 11.10083;     0.11485;    99.63328;50.00000;20.00000;4.94756;2
 32.47200; 11.11083;     0.11749;    99.63984;50.00000;20.00000;4.94759;2
 32.53700; 11.12083;     0.12016;    99.63199;50.00000;20.00000;4.94762;2
 32.60600; 11.13083;     0.12287;    99.63585;50.00000;20.00000;4.94764;2
 32.67400; 11.14083;     0.12555;    99.64370;50.00000;20.00000;4.94767;2
 32.74300; 11.15083;     0.12835;    99.63199;50.00000;20.00000;4.94770;2
 32.81000; 11.16083;     0.13109;    99.63855;50.00000;20.00000;4.94773;2
 32.88200; 11.17083;     0.13387;    99.63456;50.00000;20.00000;4.94776;2
 32.95300; 11.18083;     0.13675;    99.64511;50.00000;20.00000;4.94779;2
 33.03000; 11.19083;     0.13965;    99.64640;50.00000;20.00000;4.94782;2
 33.10400; 11.20083;     0.14251;    99.65026;50.00000;20.00000;4.94785;2
 33.17700; 11.21083;     0.14531;    99.64780;50.00000;20.00000;4.94788;2
 33.25400; 11.22083;     0.14834;    99.64640;50.00000;20.00000;4.94791;2
 33.33200; 11.23083;     0.15128;    99.63855;50.00000;20.00000;4.94794;2
 33.41000; 11.24083;     0.15441;    99.64640;50.00000;20.00000;4.94797;2
 33.49000; 11.25083;     0.15739;    99.64241;50.00000;20.00000;4.94801;2
 33.57200; 11.26083;     0.16028;    99.63855;50.00000;20.00000;4.94804;2
 33.65100; 11.27083;     0.16319;    99.64898;50.00000;20.00000;4.94807;2
 33.73500; 11.28083;     0.16606;    99.64370;50.00000;20.00000;4.94810;2
 33.81800; 11.29083;     0.16913;    99.63597;50.00000;20.00000;4.94814;2
 33.90500; 11.30083;     0.17231;    99.64769;50.00000;20.00000;4.94817;2
 33.98900; 11.31083;     0.17541;    99.64370;50.00000;20.00000;4.94821;2
 34.07800; 11.32083;     0.17848;    99.65167;50.00000;20.00000;4.94824;2
 34.16400; 11.33083;     0.18180;    99.64640;50.00000;20.00000;4.94827;2
 34.25100; 11.34083;     0.18478;    99.63199;50.00000;20.00000;4.94831;2
 34.34000; 11.35083;     0.18783;    99.64253;50.00000;20.00000;4.94834;2
 34.43100; 11.36083;     0.19092;    99.63726;50.00000;20.00000;4.94838;2
 34.52200; 11.37083;     0.19417;    99.64898;50.00000;20.00000;4.94841;2
 34.61700; 11.38083;     0.19730;    99.64909;50.00000;20.00000;4.94845;2
 34.71200; 11.39083;     0.20049;    99.64769;50.00000;20.00000;4.94848;2
 34.80500; 11.40083;     0.20371;    99.66081;50.00000;20.00000;4.94852;2
 34.90100; 11.41083;     0.20696;    99.65694;50.00000;20.00000;4.94856;2
 34.99800; 11.42083;     0.21019;    99.66468;50.00000;20.00000;4.94859;2
 35.09200; 11.43083;     0.21342;    99.66081;50.00000;20.00000;4.94863;2
 35.19500; 11.44083;     0.21662;    99.64769;50.00000;20.00000;4.94867;2
 35.29500; 11.45083;     0.21970;    99.65425;50.00000;20.00000;4.94870;2
 35.39400; 11.46083;     0.22302;    99.64253;50.00000;20.00000;4.94874;2
 35.49600; 11.47083;     0.22635;    99.64113;50.00000;20.00000;4.94878;2
 35.60000; 11.48083;     0.22956;    99.63456;50.00000;20.00000;4.94881;2
 35.70400; 11.49083;     0.23281;    99.62156;50.00000;20.00000;4.94885;2
 35.80600; 11.50083;     0.23610;    99.63070;50.00000;20.00000;4.94889;2
 35.91300; 11.51083;     0.23927;    99.62414;50.00000;20.00000;4.94893;2
 36.01700; 11.52083;     0.24220;    99.62941;50.00000;20.00000;4.94896;2
 36.12600; 11.53083;     0.24545;    99.62543;50.00000;20.00000;4.94900;2
 36.23200; 11.54083;     0.24864;    99.61629;50.00000;20.00000;4.94904;2
 36.34300; 11.55083;     0.25185;    99.62929;50.00000;20.00000;4.94908;2
 36.45200; 11.56083;     0.25487;    99.62543;50.00000;20.00000;4.94912;2
 36.56300; 11.57083;     0.25821;    99.63855;50.00000;20.00000;4.94915;2
 36.67500; 11.58083;     0.26131;    99.63597;50.00000;20.00000;4.94919;2
 36.78800; 11.59083;     0.26438;    99.62941;50.00000;20.00000;4.94923;2
 36.90000; 11.60083;     0.26752;    99.63984;50.00000;20.00000;4.94927;2
 37.01300; 11.61083;     0.27070;    99.63456;50.00000;20.00000;4.94931;2
 37.13200; 11.62083;     0.27400;    99.64241;50.00000;20.00000;4.94935;2
 37.24600; 11.63083;     0.27703;    99.64113;50.00000;20.00000;4.94939;2
 37.36400; 11.64083;     0.28001;    99.63984;50.00000;20.00000;4.94943;2
 37.47900; 11.65083;     0.28304;    99.65436;50.00000;20.00000;4.94946;2
 37.59900; 11.66083;     0.28626;    99.65296;50.00000;20.00000;4.94950;2
 37.71700; 11.67083;     0.28947;    99.65952;50.00000;20.00000;4.94954;2
 37.83900; 11.68083;     0.29255;    99.65296;50.00000;20.00000;4.94958;2
 37.96000; 11.69083;     0.29548;    99.63855;50.00000;20.00000;4.94962;2
 38.08100; 11.70083;     0.29851;    99.64640;50.00000;20.00000;4.94966;2
 38.20200; 11.71083;     0.30149;    99.63984;50.00000;20.00000;4.94970;2
 38.32400; 11.72083;     0.30445;    99.64499;50.00000;20.00000;4.94973;2
 38.45100; 11.73083;     0.30722;    99.64241;50.00000;20.00000;4.94977;2
 38.57600; 11.74083;     0.31022;    99.63855;50.00000;20.00000;4.94981;2
 38.70300; 11.75083;     0.31316;    99.64909;50.00000;20.00000;4.94985;2
 38.82700; 11.76083;     0.31607;    99.64640;50.00000;20.00000;4.94989;2
 38.95400; 11.77083;     0.31892;    99.65811;50.00000;20.00000;4.94993;2
 39.08200; 11.78083;     0.32182;    99.65683;50.00000;20.00000;4.94997;2
 39.21100; 11.79083;     0.32460;    99.64909;50.00000;20.00000;4.95001;2
 39.33700; 11.80083;     0.32733;    99.66081;50.00000;20.00000;4.95004;2
 39.46800; 11.81083;     0.33010;    99.65952;50.00000;20.00000;4.95008;2
 39.60100; 11.82083;     0.33304;    99.66737;50.00000;20.00000;4.95012;2
 39.72900; 11.83083;     0.33579;    99.66350;50.00000;20.00000;4.95016;2
 39.86000; 11.84083;     0.33842;    99.65683;50.00000;20.00000;4.95019;2
 39.99500; 11.85083;     0.34116;    99.66608;50.00000;20.00000;4.95023;2
 40.12900; 11.86083;     0.34367;    99.66081;50.00000;20.00000;4.95027;2
 40.26300; 11.87083;     0.34639;    99.66350;50.00000;20.00000;4.95031;2
 40.39400; 11.88083;     0.34914;    99.65811;50.00000;20.00000;4.95034;2
 40.52700; 11.89083;     0.35168;    99.64640;50.00000;20.00000;4.95038;2
 40.66600; 11.90083;     0.35431;    99.65425;50.00000;20.00000;4.95042;2
 40.80200; 11.91083;     0.35693;    99.64898;50.00000;20.00000;4.95045;2
 40.93800; 11.92083;     0.35949;    99.65952;50.00000;20.00000;4.95049;2
 41.07600; 11.93083;     0.36191;    99.66210;50.00000;20.00000;4.95053;2
 41.21200; 11.94083;     0.36398;    99.66210;50.00000;20.00000;4.95056;2
 41.35000; 11.95083;     0.36663;    99.67522;50.00000;20.00000;4.95060;2
 41.48900; 11.96083;     0.36919;    99.67253;50.00000;20.00000;4.95063;2
 41.62900; 11.97083;     0.37156;    99.68565;50.00000;20.00000;4.95067;2
 41.76800; 11.98083;     0.37397;    99.66995;50.00000;20.00000;4.95070;2
 41.90800; 11.99083;     0.37630;    99.67124;50.00000;20.00000;4.95074;2
 42.04900; 12.00083;     0.37859;    99.66468;50.00000;20.00000;4.95077;2
 42.18900; 12.01083;     0.38077;    99.65026;50.00000;20.00000;4.95081;2
 42.33100; 12.02083;     0.38296;    99.65425;50.00000;20.00000;4.95084;2
 42.47200; 12.03083;     0.38525;    99.64382;50.00000;20.00000;4.95087;2
 42.61500; 12.04083;     0.38766;    99.65683;50.00000;20.00000;4.95091;2
 42.75700; 12.05083;     0.38974;    99.65284;50.00000;20.00000;4.95094;2
 42.90100; 12.06083;     0.39185;    99.65167;50.00000;20.00000;4.95097;2
 43.04400; 12.07083;     0.39396;    99.65683;50.00000;20.00000;4.95101;2
 43.19000; 12.08083;     0.39608;    99.64253;50.00000;20.00000;4.95104;2
 43.33300; 12.09083;     0.39814;    99.65296;50.00000;20.00000;4.95107;2
 43.47900; 12.10083;     0.40018;    99.64769;50.00000;20.00000;4.95110;2
 43.62400; 12.11083;     0.40223;    99.65167;50.00000;20.00000;4.95113;2
 43.76900; 12.12083;     0.40427;    99.64124;50.00000;20.00000;4.95116;2
 43.91600; 12.13083;     0.40633;    99.64898;50.00000;20.00000;4.95120;2
 44.06300; 12.14083;     0.40811;    99.63984;50.00000;20.00000;4.95123;2
 44.21100; 12.15083;     0.40997;    99.64382;50.00000;20.00000;4.95126;2
 44.35600; 12.16083;     0.41190;    99.64511;50.00000;20.00000;4.95129;2
 44.50400; 12.17083;     0.41354;    99.64511;50.00000;20.00000;4.95132;2
 44.64900; 12.18083;     0.41527;    99.64640;50.00000;20.00000;4.95134;2
 44.80200; 12.19083;     0.41711;    99.65038;50.00000;20.00000;4.95137;2
 44.95000; 12.20083;     0.41882;    99.65038;50.00000;20.00000;4.95140;2
 45.09800; 12.21083;     0.42048;    99.64113;50.00000;20.00000;4.95143;2
 45.24600; 12.22083;     0.42217;    99.64113;50.00000;20.00000;4.95146;2
 45.39400; 12.23083;     0.42390;    99.63070;50.00000;20.00000;4.95149;2
 45.54100; 12.24083;     0.42560;    99.63726;50.00000;20.00000;4.95151;2
 45.69400; 12.25083;     0.42720;    99.62414;50.00000;20.00000;4.95154;2
 45.84100; 12.26083;     0.42886;    99.63456;50.00000;20.00000;4.95156;2
 45.99000; 12.27083;     0.43034;    99.62414;50.00000;20.00000;4.95159;2
 46.14200; 12.28083;     0.43185;    99.63328;50.00000;20.00000;4.95162;2
 46.29200; 12.29083;     0.43326;    99.61500;50.00000;20.00000;4.95164;2
 46.44300; 12.30083;     0.43458;    99.62929;50.00000;20.00000;4.95167;2
 46.59600; 12.31083;     0.43589;    99.61101;50.00000;20.00000;4.95169;2
 46.74200; 12.32083;     0.43742;    99.62543;50.00000;20.00000;4.95171;2
 46.89500; 12.33083;     0.43876;    99.61758;50.00000;20.00000;4.95174;2
 47.04500; 12.34083;     0.44002;    99.62414;50.00000;20.00000;4.95176;2
 47.19600; 12.35083;     0.44135;    99.62683;50.00000;20.00000;4.95178;2
 47.35100; 12.36083;     0.44261;    99.62285;50.00000;20.00000;4.95181;2
 47.49800; 12.37083;     0.44382;    99.62941;50.00000;20.00000;4.95183;2
 47.65200; 12.38083;     0.44498;    99.62543;50.00000;20.00000;4.95185;2
 47.80300; 12.39083;     0.44609;    99.63339;50.00000;20.00000;4.95187;2
 47.95400; 12.40083;     0.44743;    99.62800;50.00000;20.00000;4.95189;2
 48.10600; 12.41083;     0.44838;    99.62800;50.00000;20.00000;4.95191;2
 48.25800; 12.42083;     0.44937;    99.62414;50.00000;20.00000;4.95193;2
 48.41000; 12.43083;     0.45038;    99.61488;50.00000;20.00000;4.95195;2
 48.56100; 12.44083;     0.45135;    99.62543;50.00000;20.00000;4.95197;2
 48.71500; 12.45083;     0.45233;    99.61629;50.00000;20.00000;4.95199;2
 48.86600; 12.46083;     0.45337;    99.61898;50.00000;20.00000;4.95201;2
 49.01600; 12.47083;     0.45427;    99.62554;50.00000;20.00000;4.95202;2
 49.17300; 12.48083;     0.45528;    99.61886;50.00000;20.00000;4.95204;2
 49.32300; 12.49083;     0.45626;    99.62683;50.00000;20.00000;4.95206;2
 49.47400; 12.50083;     0.45707;    99.61758;50.00000;20.00000;4.95208;2
 49.62900; 12.51083;     0.45781;    99.62671;50.00000;20.00000;4.95209;2
 49.78100; 12.52083;     0.45865;    99.61359;50.00000;20.00000;4.95211;2
 49.93500; 12.53083;     0.45941;    99.61101;50.00000;20.00000;4.95212;2
 50.08400; 12.54083;     0.46017;    99.61758;50.00000;20.00000;4.95214;2
 50.23600; 12.55083;     0.46085;    99.60703;50.00000;20.00000;4.95215;2
 50.38700; 12.56083;     0.46150;    99.61617;50.00000;20.00000;4.95217;2
 50.53600; 12.57083;     0.46215;    99.62015;50.00000;20.00000;4.95218;2
 50.69000; 12.58083;     0.46307;    99.60973;50.00000;20.00000;4.95219;2
 50.84200; 12.59083;     0.46343;    99.62285;50.00000;20.00000;4.95220;2
 50.99300; 12.60083;     0.46395;    99.62800;50.00000;20.00000;4.95222;2
 51.14500; 12.61083;     0.46444;    99.61758;50.00000;20.00000;4.95223;2
 51.29500; 12.62083;     0.46514;    99.62929;50.00000;20.00000;4.95224;2
 51.44900; 12.63083;     0.46548;    99.62144;50.00000;20.00000;4.95225;2
