Repository: TristanHehnen/BESKID_ExperimentalData

# Experimental Data of the BESKID Project

The repository contains the public experimental data of the BESKID project.

The primary material investigate is Poly(methyl methacrylate) (PMMA).

The materials have been examined in various experimental setups, across different sizes, from micro- to real-scale. Data of the following setups is available:
- Thermogravimetric analysis (TGA)
- Micro-scale combustion calorimetry (MCC)
- Differential scanning calorimetry (DSC)
- Cone calorimetry

File: ExpData/TGA/DE_6mm/ExpDat_PMMA_DE_6mm_10Kmin_03.txt (part 1 of 21)
#EXPORTTYPE:                 ;DATA ALL
#FILE:                       ;PMMA_DE_6mm_10Kmin_03.ngb-ds3
#FORMAT:                     ;NETZSCH5
#FTYPE:                      ;ANSI
#IDENTITY:                   ;PMMA_DE_6mm_10Kmin
#DECIMAL:                    ;POINT
#SEPARATOR:                  ;SEMICOLON
#MTYPE:                      ;DSC
#INSTRUMENT:                 ;NETZSCH STA 449F3
#PROJECT:                    ;BESKID_PMMA_DE_6mm
#DATE/TIME:                  ;06.02.2025 4:51:37 (UTC+1)
#CORR. FILE:                 ;Correction for method PMMA_10Kmin_N2
#TEMPCAL:                    ;20-02-2023 11:34
#SENSITIVITY:                ;20-02-2023 11:40
#LABORATORY:                 ;TUPO
#OPERATOR:                   ;
#REMARK:                     ;PMMA_DE_6mm_10Kmin
#SAMPLE:                     ;PMMA_DE_6mm_10Kmin
#SAMPLE MASS /mg:            ;8.6225
#MATERIAL:                   ;black PMMA
#REFERENCE:                  ;-----
#REFERENCE MASS /mg:         ;0
#TYPE OF CRUCIBLE:           ;Al2O3 85 �l, open
#SAMPLE CRUCIBLE MASS /mg:   ;140.0425
#REFERENCE CRUCIBLE MASS /mg:;132.95
#DSC RANGE /�V:              ;5000
#TG RANGE /mg:               ;35000
#TAU-R:                      ;---
#CORR. CODE:                 ;020
#EXO:                        ;-1
#RANGE:                      ;30�C....700�C/-25.0....10.0K/min
#SEGMENT:                    ;S1-4/4
#SEG. 1:                     ;30�C/00:10/30�C
#SEG. 2:                     ;30�C/10.0(K/min)/700�C
#SEG. 3:                     ;700�C/00:10/700�C
#SEG. 4:                     ;700�C/25.0(K/min)/30�C

##Temp./�C;Time/min;DSC/(mW/mg);Mass/%;Gas Flow(purge2)/(ml/min);Gas Flow(protective)/(ml/min);Sensit./(uV/mW);Segment
 28.88000;  0.00000;4.705013e-03;   100.00000;50.00000;20.00000;4.94596;1
 28.88100;  0.04000;4.776572e-03;    99.99617;50.00000;20.00000;4.94596;1
 28.87900;  0.08000;4.776573e-03;   100.01171;50.00000;20.00000;4.94596;1
 28.87800;  0.12000;4.615565e-03;    99.99617;50.00000;20.00000;4.94596;1
 28.87800;  0.16000;4.669235e-03;    99.98840;50.00000;20.00000;4.94596;1
 28.87300;  0.20000;4.705016e-03;    99.99745;50.00000;20.00000;4.94595;1
 28.87200;  0.24000;4.526119e-03;    99.99745;50.00000;20.00000;4.94595;1
 28.86900;  0.28000;4.669239e-03;   100.01299;50.00000;20.00000;4.94595;1
 28.86900;  0.32000;4.758688e-03;    99.99745;50.00000;20.00000;4.94595;1
 28.87000;  0.36000;4.705018e-03;    99.99745;50.00000;20.00000;4.94595;1
 28.86800;  0.40000;4.669239e-03;   100.00522;50.00000;20.00000;4.94595;1
 28.86800;  0.44000;4.812358e-03;   100.00916;50.00000;20.00000;4.94595;1
 28.87200;  0.48000;4.848135e-03;    99.99745;50.00000;20.00000;4.94595;1
 28.87200;  0.52000;4.937584e-03;    99.99745;50.00000;20.00000;4.94595;1
 28.87200;  0.56000;4.937584e-03;    99.99733;50.00000;20.00000;4.94595;1
 28.87600;  0.60000;5.062811e-03;   100.01299;50.00000;20.00000;4.94596;1
 28.87900;  0.64000;5.152258e-03;   100.01299;50.00000;20.00000;4.94596;1
 28.88600;  0.68000;5.384822e-03;   100.01299;50.00000;20.00000;4.94596;1
 28.89000;  0.72000;5.581607e-03;   100.02470;50.00000;20.00000;4.94596;1
 28.89900;  0.76000;5.849949e-03;   100.02853;50.00000;20.00000;4.94597;1
 28.90400;  0.80000;5.975174e-03;   100.02470;50.00000;20.00000;4.94597;1
 28.90900;  0.84000;6.279297e-03;   100.02076;50.00000;20.00000;4.94597;1
 28.92000;  0.88000;6.476077e-03;   100.01566;50.00000;20.00000;4.94598;1
 28.93200;  0.92000;6.690745e-03;   100.01693;50.00000;20.00000;4.94598;1
 28.93800;  0.96000;6.959087e-03;   100.02853;50.00000;20.00000;4.94599;1
 28.95000;  1.00000;7.406320e-03;   100.02853;50.00000;20.00000;4.94599;1
 28.96300;  1.04000;7.710435e-03;   100.02992;50.00000;20.00000;4.94600;1
 28.97600;  1.08000;7.907210e-03;   100.04546;50.00000;20.00000;4.94600;1
 28.98800;  1.12000;8.229214e-03;   100.04801;50.00000;20.00000;4.94601;1
 29.00300;  1.16000;8.622772e-03;   100.06355;50.00000;20.00000;4.94602;1
 29.01900;  1.20000;8.819543e-03;   100.08176;50.00000;20.00000;4.94602;1
 29.03400;  1.24000;9.284658e-03;   100.08420;50.00000;20.00000;4.94603;1
 29.04600;  1.28000;9.606657e-03;   100.08826;50.00000;20.00000;4.94604;1
 29.06600;  1.32000;9.928649e-03;   100.08687;50.00000;20.00000;4.94605;1
 29.08500;  1.36000;1.034009e-02;   100.10368;50.00000;20.00000;4.94606;1
 29.10600;  1.40000;1.069785e-02;   100.10507;50.00000;20.00000;4.94607;1
 29.12100;  1.44000;1.093040e-02;   100.12317;50.00000;20.00000;4.94607;1
 29.14200;  1.48000;1.125239e-02;   100.12583;50.00000;20.00000;4.94608;1
 29.16300;  1.52000;1.161015e-02;   100.12583;50.00000;20.00000;4.94609;1
 29.18400;  1.56000;1.180691e-02;   100.14265;50.00000;20.00000;4.94610;1
 29.20400;  1.60000;1.232567e-02;   100.12711;50.00000;20.00000;4.94611;1
 29.22600;  1.64000;1.257609e-02;   100.12699;50.00000;20.00000;4.94612;1
 29.24600;  1.68000;1.291596e-02;   100.13233;50.00000;20.00000;4.94613;1
 29.27300;  1.72000;1.316638e-02;   100.14393;50.00000;20.00000;4.94615;1
 29.29400;  1.76000;1.343468e-02;   100.14393;50.00000;20.00000;4.94616;1
 29.31700;  1.80000;1.366721e-02;   100.13105;50.00000;20.00000;4.94617;1
 29.34300;  1.84000;1.400707e-02;   100.12061;50.00000;20.00000;4.94618;1
 29.36400;  1.88000;1.395337e-02;   100.12317;50.00000;20.00000;4.94619;1
 29.38900;  1.92000;1.425745e-02;   100.13094;50.00000;20.00000;4.94620;1
 29.41300;  1.96000;1.452575e-02;   100.13882;50.00000;20.00000;4.94621;1
 29.43900;  2.00000;1.459727e-02;   100.15564;50.00000;20.00000;4.94623;1
 29.46000;  2.04000;1.481190e-02;   100.16341;50.00000;20.00000;4.94624;1
 29.48500;  2.08000;1.486553e-02;   100.16724;50.00000;20.00000;4.94625;1
 29.50700;  2.12000;1.481184e-02;   100.15564;50.00000;20.00000;4.94626;1
 29.53400;  2.16000;1.490124e-02;   100.15552;50.00000;20.00000;4.94627;1
 29.55600;  2.20000;1.495488e-02;   100.15552;50.00000;20.00000;4.94628;1
 29.58100;  2.24000;1.500851e-02;   100.17106;50.00000;20.00000;4.94629;1
 29.60200;  2.28000;1.509792e-02;   100.15552;50.00000;20.00000;4.94630;1
 29.62400;  2.32000;1.513367e-02;   100.14393;50.00000;20.00000;4.94631;1
 29.65000;  2.36000;1.504419e-02;   100.15564;50.00000;20.00000;4.94633;1
 29.67500;  2.40000;1.490104e-02;   100.15564;50.00000;20.00000;4.94634;1
 29.69400;  2.44000;1.495468e-02;   100.14787;50.00000;20.00000;4.94635;1
 29.71800;  2.48000;1.491887e-02;   100.13615;50.00000;20.00000;4.94636;1
 29.73800;  2.52000;1.472207e-02;   100.14010;50.00000;20.00000;4.94637;1
 29.76200;  2.56000;1.456104e-02;   100.12456;50.00000;20.00000;4.94638;1
 29.78200;  2.60000;1.463257e-02;   100.14010;50.00000;20.00000;4.94639;1
 29.80300;  2.64000;1.447154e-02;   100.12444;50.00000;20.00000;4.94640;1
 29.82400;  2.68000;1.429263e-02;   100.10890;50.00000;20.00000;4.94641;1
 29.84300;  2.72000;1.404217e-02;   100.12444;50.00000;20.00000;4.94642;1
 29.86400;  2.76000;1.382749e-02;   100.10890;50.00000;20.00000;4.94643;1
 29.88100;  2.80000;1.361281e-02;   100.10890;50.00000;20.00000;4.94644;1
 29.90100;  2.84000;1.332658e-02;   100.10890;50.00000;20.00000;4.94644;1
 29.91800;  2.88000;1.311190e-02;   100.12456;50.00000;20.00000;4.94645;1
 29.93400;  2.92000;1.287933e-02;   100.12061;50.00000;20.00000;4.94646;1
 29.94900;  2.96000;1.257522e-02;   100.12061;50.00000;20.00000;4.94647;1
 29.96900;  3.00000;1.228899e-02;   100.12061;50.00000;20.00000;4.94648;1
 29.98500;  3.04000;1.209221e-02;   100.10507;50.00000;20.00000;4.94648;1
 30.00000;  3.08000;1.166288e-02;   100.09336;50.00000;20.00000;4.94649;1
 30.01400;  3.12000;1.143032e-02;   100.08953;50.00000;20.00000;4.94650;1
 30.02800;  3.16000;1.121566e-02;   100.07782;50.00000;20.00000;4.94650;1
 30.04100;  3.20000;1.089366e-02;   100.06228;50.00000;20.00000;4.94651;1
 30.05600;  3.24000;1.069688e-02;   100.06228;50.00000;20.00000;4.94652;1
 30.06800;  3.28000;1.028545e-02;   100.06228;50.00000;20.00000;4.94652;1
 30.08000;  3.32000;1.003501e-02;   100.04674;50.00000;20.00000;4.94653;1
 30.09100;  3.36000;9.730908e-03;   100.03502;50.00000;20.00000;4.94653;1
 30.10300;  3.40000;9.426807e-03;   100.03120;50.00000;20.00000;4.94654;1
 30.11000;  3.44000;8.943834e-03;   100.03120;50.00000;20.00000;4.94654;1
 30.12100;  3.48000;8.836499e-03;   100.03120;50.00000;20.00000;4.94655;1
 30.13000;  3.52000;8.442964e-03;   100.03120;50.00000;20.00000;4.94655;1
 30.14100;  3.56000;8.174641e-03;   100.01554;50.00000;20.00000;4.94656;1
 30.14700;  3.60000;7.888434e-03;   100.00000;50.00000;20.00000;4.94656;1
 30.15300;  3.64000;7.512791e-03;    99.98446;50.00000;20.00000;4.94656;1
 30.16100;  3.68000;7.208696e-03;    99.98446;50.00000;20.00000;4.94657;1
 30.17200;  3.72000;6.725725e-03;   100.00000;50.00000;20.00000;4.94657;1
 30.17600;  3.76000;6.582622e-03;    99.98446;50.00000;20.00000;4.94657;1
 30.18200;  3.80000;6.278530e-03;    99.98446;50.00000;20.00000;4.94658;1
 30.18700;  3.84000;6.045988e-03;    99.97275;50.00000;20.00000;4.94658;1
 30.19200;  3.88000;5.580910e-03;    99.96892;50.00000;20.00000;4.94658;1
 30.20000;  3.92000;5.312593e-03;    99.95338;50.00000;20.00000;4.94658;1
 30.20300;  3.96000;5.205266e-03;    99.93784;50.00000;20.00000;4.94659;1
 30.20800;  4.00000;4.901176e-03;    99.93389;50.00000;20.00000;4.94659;1
 30.20700;  4.04000;4.614976e-03;    99.93645;50.00000;20.00000;4.94659;1
 30.21200;  4.08000;4.597087e-03;    99.93645;50.00000;20.00000;4.94659;1
 30.21500;  4.12000;4.096236e-03;    99.92090;50.00000;20.00000;4.94659;1
 30.21900;  4.16000;3.953134e-03;    99.92090;50.00000;20.00000;4.94659;1
 30.21900;  4.20000;3.774259e-03;    99.92090;50.00000;20.00000;4.94659;1
 30.21900;  4.24000;3.505947e-03;    99.90536;50.00000;20.00000;4.94659;1
 30.22200;  4.28000;3.255522e-03;    99.90154;50.00000;20.00000;4.94659;1
 30.21900;  4.32000;3.112423e-03;    99.88982;50.00000;20.00000;4.94659;1
 30.22000;  4.36000;2.915660e-03;    99.87428;50.00000;20.00000;4.94659;1
 30.21800;  4.40000;2.575798e-03;    99.88982;50.00000;20.00000;4.94659;1
 30.22500;  4.44000;2.450584e-03;    99.87417;50.00000;20.00000;4.94660;1
 30.22300;  4.48000;2.218047e-03;    99.87417;50.00000;20.00000;4.94660;1
 30.22300;  4.52000;2.182272e-03;    99.85863;50.00000;20.00000;4.94660;1
 30.22000;  4.56000;1.878186e-03;    99.87034;50.00000;20.00000;4.94659;1
 30.22200;  4.60000;1.842410e-03;    99.85874;50.00000;20.00000;4.94659;1
 30.21700;  4.64000;1.735086e-03;    99.85874;50.00000;20.00000;4.94659;1
 30.21800;  4.68000;1.538324e-03;    99.85874;50.00000;20.00000;4.94659;1
 30.21700;  4.72000;1.359449e-03;    99.85097;50.00000;20.00000;4.94659;1
 30.21800;  4.76000;1.198462e-03;    99.85097;50.00000;20.00000;4.94659;1
 30.21200;  4.80000;9.838124e-04;    99.84320;50.00000;20.00000;4.94659;1
 30.21200;  4.84000;9.838124e-04;    99.83543;50.00000;20.00000;4.94659;1
 30.20800;  4.88000;8.049378e-04;    99.82766;50.00000;20.00000;4.94659;1
 30.20800;  4.92000;8.943753e-04;    99.82766;50.00000;20.00000;4.94659;1
 30.20500;  4.96000;8.049380e-04;    99.84320;50.00000;20.00000;4.94659;1
 30.20500;  5.00000;6.618380e-04;    99.82766;50.00000;20.00000;4.94659;1
 30.20000;  5.04000;6.260633e-04;    99.82766;50.00000;20.00000;4.94658;1
 30.19600;  5.08000;4.650758e-04;    99.81200;50.00000;20.00000;4.94658;1
 30.19300;  5.12000;3.577505e-04;    99.82754;50.00000;20.00000;4.94658;1
 30.19400;  5.16000;3.756383e-04;    99.81977;50.00000;20.00000;4.94658;1
 30.18800;  5.20000;3.219756e-04;    99.82754;50.00000;20.00000;4.94658;1
 30.18400;  5.24000;2.862010e-04;    99.81200;50.00000;20.00000;4.94658;1
 30.18600;  5.28000;2.146504e-04;    99.80041;50.00000;20.00000;4.94658;1
 30.18100;  5.32000;8.943772e-05;    99.79646;50.00000;20.00000;4.94658;1
 30.17700;  5.36000;1.967631e-04;    99.79646;50.00000;20.00000;4.94657;1
 30.17400;  5.40000;8.943778e-05;    99.79136;50.00000;20.00000;4.94657;1
 30.17000;  5.44000;1.073254e-04;    99.77965;50.00000;20.00000;4.94657;1
 30.16500;  5.48000;2.683136e-04;    99.79136;50.00000;20.00000;4.94657;1
 30.16400;  5.52000;1.967633e-04;    99.77570;50.00000;20.00000;4.94657;1
 30.15800;  5.56000;1.609882e-04;    99.77953;50.00000;20.00000;4.94656;1
 30.15700;  5.60000;1.788758e-05;    99.76399;50.00000;20.00000;4.94656;1
 30.15400;  5.64000;2.504266e-04;    99.76399;50.00000;20.00000;4.94656;1
 30.15200;  5.68000;1.252131e-04;    99.77965;50.00000;20.00000;4.94656;1
 30.14900;  5.72000;2.146512e-04;    99.77965;50.00000;20.00000;4.94656;1
 30.14600;  5.76000;8.943801e-05;    99.77965;50.00000;20.00000;4.94656;1
 30.13900;  5.80000;1.788761e-04;    99.76411;50.00000;20.00000;4.94656;1
 30.13500;  5.84000;7.155048e-05;    99.76411;50.00000;20.00000;4.94655;1
 30.13500;  5.88000;2.325391e-04;    99.76411;50.00000;20.00000;4.94655;1
 30.13000;  5.92000;2.146516e-04;    99.74857;50.00000;20.00000;4.94655;1
 30.12900;  5.96000;1.967639e-04;    99.76016;50.00000;20.00000;4.94655;1
 30.12400;  6.00000;2.504270e-04;    99.75634;50.00000;20.00000;4.94655;1
 30.12100;  6.04000;3.398652e-04;    99.76411;50.00000;20.00000;4.94655;1
 30.11900;  6.08000;1.967641e-04;    99.74845;50.00000;20.00000;4.94655;1
 30.11600;  6.12000;3.935284e-04;    99.76399;50.00000;20.00000;4.94655;1
 30.11100;  6.16000;3.577532e-04;    99.74845;50.00000;20.00000;4.94654;1
 30.10800;  6.20000;3.756410e-04;    99.74845;50.00000;20.00000;4.94654;1
 30.10700;  6.24000;5.545181e-04;    99.74845;50.00000;20.00000;4.94654;1
 30.10400;  6.28000;5.187425e-04;    99.74845;50.00000;20.00000;4.94654;1
 30.09900;  6.32000;4.471920e-04;    99.74845;50.00000;20.00000;4.94654;1
 30.09700;  6.36000;5.008552e-04;    99.74462;50.00000;20.00000;4.94654;1
 30.09500;  6.40000;5.545183e-04;    99.74729;50.00000;20.00000;4.94654;1
 30.09300;  6.44000;6.439569e-04;    99.73175;50.00000;20.00000;4.94653;1
 30.09100;  6.48000;6.618447e-04;    99.73175;50.00000;20.00000;4.94653;1
 30.08800;  6.52000;8.407219e-04;    99.73175;50.00000;20.00000;4.94653;1
 30.08100;  6.56000;9.480491e-04;    99.73175;50.00000;20.00000;4.94653;1
 30.08200;  6.60000;1.001712e-03;    99.71609;50.00000;20.00000;4.94653;1
 30.07700;  6.64000;9.480494e-04;    99.71609;50.00000;20.00000;4.94653;1
 30.07300;  6.68000;1.073264e-03;    99.71609;50.00000;20.00000;4.94653;1
 30.07100;  6.72000;1.019601e-03;    99.73291;50.00000;20.00000;4.94652;1
 30.07100;  6.76000;1.126927e-03;    99.71737;50.00000;20.00000;4.94652;1
 30.06800;  6.80000;1.270029e-03;    99.72514;50.00000;20.00000;4.94652;1
 30.06600;  6.84000;1.341581e-03;    99.72908;50.00000;20.00000;4.94652;1
 30.06300;  6.88000;1.305806e-03;    99.71354;50.00000;20.00000;4.94652;1
 30.05900;  6.92000;1.252143e-03;    99.71737;50.00000;20.00000;4.94652;1
 30.05600;  6.96000;1.431021e-03;    99.71737;50.00000;20.00000;4.94652;1
 30.05600;  7.00000;1.413133e-03;    99.71609;50.00000;20.00000;4.94652;1
 30.05300;  7.04000;1.556235e-03;    99.71609;50.00000;20.00000;4.94652;1
 30.05200;  7.08000;1.609899e-03;    99.70055;50.00000;20.00000;4.94652;1
 30.05000;  7.12000;1.681450e-03;    99.71609;50.00000;20.00000;4.94651;1
 30.04500;  7.16000;1.753002e-03;    99.71609;50.00000;20.00000;4.94651;1
 30.04500;  7.20000;1.717226e-03;    99.73175;50.00000;20.00000;4.94651;1
 30.04300;  7.24000;1.753002e-03;    99.71609;50.00000;20.00000;4.94651;1
 30.03800;  7.28000;1.842442e-03;    99.70450;50.00000;20.00000;4.94651;1
 30.03800;  7.32000;1.913993e-03;    99.71215;50.00000;20.00000;4.94651;1
 30.03700;  7.36000;1.788779e-03;    99.71609;50.00000;20.00000;4.94651;1
 30.03600;  7.40000;2.021320e-03;    99.70832;50.00000;20.00000;4.94651;1
 30.03300;  7.44000;2.110760e-03;    99.70055;50.00000;20.00000;4.94651;1
 30.03300;  7.48000;2.021321e-03;    99.70055;50.00000;20.00000;4.94651;1
 30.03100;  7.52000;2.039209e-03;    99.70055;50.00000;20.00000;4.94651;1
 30.02600;  7.56000;2.200200e-03;    99.70055;50.00000;20.00000;4.94650;1
 30.02600;  7.60000;2.164425e-03;    99.70055;50.00000;20.00000;4.94650;1
 30.02500;  7.64000;2.164425e-03;    99.68501;50.00000;20.00000;4.94650;1
 30.02500;  7.68000;2.325415e-03;    99.70055;50.00000;20.00000;4.94650;1
 30.02300;  7.72000;2.468518e-03;    99.70055;50.00000;20.00000;4.94650;1
 30.02100;  7.76000;2.432743e-03;    99.68501;50.00000;20.00000;4.94650;1
 30.01800;  7.80000;2.557958e-03;    99.68895;50.00000;20.00000;4.94650;1
 30.02000;  7.84000;2.486407e-03;    99.68490;50.00000;20.00000;4.94650;1
 30.02000;  7.88000;2.504294e-03;    99.66935;50.00000;20.00000;4.94650;1
 30.01800;  7.92000;2.611622e-03;    99.68501;50.00000;20.00000;4.94650;1
 30.01500;  7.96000;2.504296e-03;    99.68501;50.00000;20.00000;4.94650;1
 30.01500;  8.00000;2.522183e-03;    99.66947;50.00000;20.00000;4.94650;1
 30.01400;  8.04000;2.665286e-03;    99.66947;50.00000;20.00000;4.94650;1
 30.01400;  8.08000;2.647398e-03;    99.66564;50.00000;20.00000;4.94650;1
 30.01300;  8.12000;2.701062e-03;    99.66170;50.00000;20.00000;4.94650;1
 30.01100;  8.16000;2.772615e-03;    99.66947;50.00000;20.00000;4.94650;1
 30.00800;  8.20000;2.754728e-03;    99.66170;50.00000;20.00000;4.94649;1
 30.01000;  8.24000;2.951494e-03;    99.66947;50.00000;20.00000;4.94650;1
 30.00700;  8.28000;2.897831e-03;    99.66947;50.00000;20.00000;4.94649;1
 30.00500;  8.32000;2.772616e-03;    99.66947;50.00000;20.00000;4.94649;1
 30.00300;  8.36000;2.879944e-03;    99.66947;50.00000;20.00000;4.94649;1
 30.00300;  8.40000;2.826280e-03;    99.65381;50.00000;20.00000;4.94649;1
 30.00000;  8.44000;3.023047e-03;    99.64999;50.00000;20.00000;4.94649;1
 30.00300;  8.48000;2.844168e-03;    99.63827;50.00000;20.00000;4.94649;1
 29.99900;  8.52000;2.897832e-03;    99.65381;50.00000;20.00000;4.94649;1
 30.00300;  8.56000;3.005159e-03;    99.65381;50.00000;20.00000;4.94649;1
 29.99800;  8.60000;2.987272e-03;    99.65381;50.00000;20.00000;4.94649;1
 29.99500;  8.64000;2.879946e-03;    99.64604;50.00000;20.00000;4.94649;1
 29.99700;  8.68000;3.005160e-03;    99.65381;50.00000;20.00000;4.94649;1
 29.99400;  8.72000;3.130376e-03;    99.65381;50.00000;20.00000;4.94649;1
 29.99200;  8.76000;3.005162e-03;    99.65381;50.00000;20.00000;4.94649;1
 29.99300;  8.80000;2.951498e-03;    99.63827;50.00000;20.00000;4.94649;1
 29.99300;  8.84000;2.987274e-03;    99.65381;50.00000;20.00000;4.94649;1
 29.99000;  8.88000;2.915723e-03;    99.65381;50.00000;20.00000;4.94649;1
 29.99300;  8.92000;2.969386e-03;    99.65381;50.00000;20.00000;4.94649;1
 29.99000;  8.96000;3.076714e-03;    99.66947;50.00000;20.00000;4.94649;1
 29.98800;  9.00000;2.933611e-03;    99.65393;50.00000;20.00000;4.94649;1
 29.98600;  9.04000;2.915724e-03;    99.65393;50.00000;20.00000;4.94649;1
 29.98700;  9.08000;2.879948e-03;    99.65776;50.00000;20.00000;4.94649;1
 29.98700;  9.12000;2.879948e-03;    99.66947;50.00000;20.00000;4.94649;1
 29.98600;  9.16000;2.951500e-03;    99.65393;50.00000;20.00000;4.94649;1
 29.98600;  9.20000;2.879948e-03;    99.63839;50.00000;20.00000;4.94649;1
 29.98200;  9.24000;2.826286e-03;    99.65393;50.00000;20.00000;4.94648;1
 29.98200;  9.28000;2.790510e-03;    99.63827;50.00000;20.00000;4.94648;1
 29.98100;  9.32000;2.897838e-03;    99.65381;50.00000;20.00000;4.94648;1
 29.98200;  9.36000;2.826286e-03;    99.65381;50.00000;20.00000;4.94648;1
 29.97800;  9.40000;2.844175e-03;    99.63827;50.00000;20.00000;4.94648;1
 29.97800;  9.44000;3.005166e-03;    99.63827;50.00000;20.00000;4.94648;1
 29.97900;  9.48000;2.933614e-03;    99.62668;50.00000;20.00000;4.94648;1
 29.97800;  9.52000;2.933614e-03;    99.62668;50.00000;20.00000;4.94648;1
 29.97700;  9.56000;2.915727e-03;    99.62668;50.00000;20.00000;4.94648;1
 29.97300;  9.60000;2.897840e-03;    99.62668;50.00000;20.00000;4.94648;1
 29.97600;  9.64000;2.951503e-03;    99.62668;50.00000;20.00000;4.94648;1
 29.97700;  9.68000;2.987278e-03;    99.63827;50.00000;20.00000;4.94648;1
 29.97400;  9.72000;2.987279e-03;    99.63445;50.00000;20.00000;4.94648;1
 29.97300;  9.76000;2.915728e-03;    99.63827;50.00000;20.00000;4.94648;1
 29.97200;  9.80000;2.951504e-03;    99.63827;50.00000;20.00000;4.94648;1
 29.97200;  9.84000;3.076719e-03;    99.63827;50.00000;20.00000;4.94648;1
 29.97200;  9.88000;3.040943e-03;    99.63827;50.00000;20.00000;4.94648;1
 29.97400;  9.92000;3.005167e-03;    99.63827;50.00000;20.00000;4.94648;1
 29.97200;  9.96000;2.951504e-03;    99.63827;50.00000;20.00000;4.94648;1
 29.97400;  9.97000;3.005167e-03;    99.62273;50.00000;20.00000;4.94648;2
 29.97100;  9.98000;2.915728e-03;    99.63445;50.00000;20.00000;4.94648;2
 29.97300;  9.99000;2.987279e-03;    99.63839;50.00000;20.00000;4.94648;2
 29.97300; 10.00000;3.058831e-03;    99.63839;50.00000;20.00000;4.94648;2
 29.97000; 10.01000;3.255599e-03;    99.63839;50.00000;20.00000;4.94648;2
 29.97200; 10.02000;3.148271e-03;    99.63839;50.00000;20.00000;4.94648;2
 29.97300; 10.03000;3.040943e-03;    99.63839;50.00000;20.00000;4.94648;2
 29.97100; 10.04000;3.058831e-03;    99.63839;50.00000;20.00000;4.94648;2
 29.97000; 10.05000;3.040944e-03;    99.63839;50.00000;20.00000;4.94648;2
 29.97200; 10.06000;2.987280e-03;    99.63839;50.00000;20.00000;4.94648;2
 29.97100; 10.07000;2.969392e-03;    99.63839;50.00000;20.00000;4.94648;2
 29.97300; 10.08000;2.951504e-03;    99.63839;50.00000;20.00000;4.94648;2
 29.97300; 10.09000;3.040943e-03;    99.63839;50.00000;20.00000;4.94648;2
 29.96900; 10.10000;3.130384e-03;    99.63839;50.00000;20.00000;4.94648;2
 29.97200; 10.11000;3.237710e-03;    99.62668;50.00000;20.00000;4.94648;2
 29.97400; 10.12000;3.380813e-03;    99.62285;50.00000;20.00000;4.94648;2
 29.97500; 10.13000;3.380812e-03;    99.62285;50.00000;20.00000;4.94648;2
 29.97600; 10.14000;3.398700e-03;    99.61891;50.00000;20.00000;4.94648;2
 29.97600; 10.15000;3.470251e-03;    99.60719;50.00000;20.00000;4.94648;2
 29.97600; 10.16000;3.434476e-03;    99.60719;50.00000;20.00000;4.94648;2
 29.97500; 10.17000;3.452364e-03;    99.60719;50.00000;20.00000;4.94648;2
 29.98000; 10.18000;3.577578e-03;    99.60336;50.00000;20.00000;4.94648;2
 29.97900; 10.19000;3.792233e-03;    99.59548;50.00000;20.00000;4.94648;2
 29.98300; 10.20000;3.863783e-03;    99.60974;50.00000;20.00000;4.94648;2
 29.98500; 10.21000;3.899558e-03;    99.60974;50.00000;20.00000;4.94648;2
 29.98600; 10.22000;4.096324e-03;    99.61369;50.00000;20.00000;4.94649;2
 29.98900; 10.23000;4.221538e-03;    99.62273;50.00000;20.00000;4.94649;2
 29.99000; 10.24000;4.346753e-03;    99.61241;50.00000;20.00000;4.94649;2
 29.99400; 10.25000;4.597181e-03;    99.62146;50.00000;20.00000;4.94649;2
 29.99800; 10.26000;4.793946e-03;    99.61891;50.00000;20.00000;4.94649;2
 29.99900; 10.27000;5.115926e-03;    99.61635;50.00000;20.00000;4.94649;2
 30.00400; 10.28000;5.259027e-03;    99.62795;50.00000;20.00000;4.94649;2
 30.00700; 10.29000;5.455792e-03;    99.62018;50.00000;20.00000;4.94649;2
 30.01100; 10.30000;5.688332e-03;    99.63178;50.00000;20.00000;4.94650;2
 30.01600; 10.31000;6.081861e-03;    99.62146;50.00000;20.00000;4.94650;2
 30.01900; 10.32000;6.368064e-03;    99.64082;50.00000;20.00000;4.94650;2
 30.02700; 10.33000;6.761591e-03;    99.63189;50.00000;20.00000;4.94650;2
 30.03200; 10.34000;7.155120e-03;    99.64477;50.00000;20.00000;4.94651;2
 30.03800; 10.35000;7.584423e-03;    99.63317;50.00000;20.00000;4.94651;2
 30.04200; 10.36000;8.103166e-03;    99.64349;50.00000;20.00000;4.94651;2
 30.05200; 10.37000;8.496689e-03;    99.62540;50.00000;20.00000;4.94652;2
 30.06000; 10.38000;8.836550e-03;    99.63711;50.00000;20.00000;4.94652;2
 30.06500; 10.39000;9.355290e-03;    99.62528;50.00000;20.00000;4.94652;2
 30.07400; 10.40000;9.927690e-03;    99.63189;50.00000;20.00000;4.94653;2
 30.08100; 10.41000;1.046431e-02;    99.62273;50.00000;20.00000;4.94653;2
 30.09000; 10.42000;1.112615e-02;    99.62528;50.00000;20.00000;4.94653;2
 30.10000; 10.43000;1.169855e-02;    99.62018;50.00000;20.00000;4.94654;2
 30.11200; 10.44000;1.239615e-02;    99.62668;50.00000;20.00000;4.94654;2
 30.12300; 10.45000;1.311165e-02;    99.61241;50.00000;20.00000;4.94655;2
 30.13100; 10.46000;1.357671e-02;    99.62146;50.00000;20.00000;4.94655;2
 30.14300; 10.47000;1.448897e-02;    99.60719;50.00000;20.00000;4.94656;2
 30.15600; 10.48000;1.532967e-02;    99.61229;50.00000;20.00000;4.94656;2
 30.17000; 10.49000;1.615247e-02;    99.61496;50.00000;20.00000;4.94657;2
 30.18100; 10.50000;1.679641e-02;    99.61369;50.00000;20.00000;4.94658;2
 30.19800; 10.51000;1.756555e-02;    99.62923;50.00000;20.00000;4.94658;2
 30.21400; 10.52000;1.869243e-02;    99.62018;50.00000;20.00000;4.94659;2
 30.22500; 10.53000;1.969411e-02;    99.63062;50.00000;20.00000;4.94660;2
 30.24200; 10.54000;2.073155e-02;    99.63445;50.00000;20.00000;4.94660;2
 30.25700; 10.55000;2.164378e-02;    99.62923;50.00000;20.00000;4.94661;2
 30.27800; 10.56000;2.262755e-02;    99.63955;50.00000;20.00000;4.94662;2
 30.29300; 10.57000;2.366498e-02;    99.62412;50.00000;20.00000;4.94663;2
 30.31000; 10.58000;2.480973e-02;    99.62795;50.00000;20.00000;4.94664;2
 30.33000; 10.59000;2.595447e-02;    99.62273;50.00000;20.00000;4.94664;2
 30.35000; 10.60000;2.724231e-02;    99.61102;50.00000;20.00000;4.94665;2
 30.36900; 10.61000;2.842282e-02;    99.61635;50.00000;20.00000;4.94666;2
 30.39000; 10.62000;2.980008e-02;    99.59687;50.00000;20.00000;4.94667;2
 30.41300; 10.63000;3.110578e-02;    99.60070;50.00000;20.00000;4.94668;2
 30.43300; 10.64000;3.257246e-02;    99.59815;50.00000;20.00000;4.94669;2
 30.45700; 10.65000;3.394970e-02;    99.59420;50.00000;20.00000;4.94670;2
 30.48000; 10.66000;3.534482e-02;    99.60719;50.00000;20.00000;4.94671;2
 30.50700; 10.67000;3.681146e-02;    99.59165;50.00000;20.00000;4.94673;2
 30.53200; 10.68000;3.843909e-02;    99.60070;50.00000;20.00000;4.94674;2
 30.55700; 10.69000;4.004882e-02;    99.60325;50.00000;20.00000;4.94675;2
 30.58600; 10.70000;4.185529e-02;    99.59675;50.00000;20.00000;4.94676;2
 30.61200; 10.71000;4.335769e-02;    99.60719;50.00000;20.00000;4.94677;2
 30.64600; 10.72000;4.493159e-02;    99.58898;50.00000;20.00000;4.94679;2
 30.67200; 10.73000;4.691691e-02;    99.59548;50.00000;20.00000;4.94680;2
 30.70300; 10.74000;4.872333e-02;    99.59548;50.00000;20.00000;4.94681;2
 30.73100; 10.75000;5.051187e-02;    99.59038;50.00000;20.00000;4.94683;2
 30.76400; 10.76000;5.238981e-02;    99.60325;50.00000;20.00000;4.94684;2
 30.79600; 10.77000;5.428563e-02;    99.58516;50.00000;20.00000;4.94686;2
 30.83000; 10.78000;5.636029e-02;    99.59675;50.00000;20.00000;4.94687;2
 30.86500; 10.79000;5.836339e-02;    99.60197;50.00000;20.00000;4.94689;2
 30.89700; 10.80000;6.029494e-02;    99.59942;50.00000;20.00000;4.94690;2
 30.93700; 10.81000;6.247686e-02;    99.61763;50.00000;20.00000;4.94692;2
 30.97300; 10.82000;6.471243e-02;    99.60452;50.00000;20.00000;4.94694;2
 31.01100; 10.83000;6.693010e-02;    99.61891;50.00000;20.00000;4.94695;2
 31.04800; 10.84000;6.929084e-02;    99.61879;50.00000;20.00000;4.94697;2
 31.09100; 10.85000;7.149056e-02;    99.60592;50.00000;20.00000;4.94699;2
 31.12900; 10.86000;7.377972e-02;    99.61624;50.00000;20.00000;4.94701;2
 31.17100; 10.87000;7.605095e-02;    99.59687;50.00000;20.00000;4.94702;2
 31.21400; 10.88000;7.839371e-02;    99.60719;50.00000;20.00000;4.94704;2
 31.25700; 10.89000;8.095107e-02;    99.60974;50.00000;20.00000;4.94706;2
 31.30300; 10.90000;8.347262e-02;    99.60719;50.00000;20.00000;4.94708;2
 31.34900; 10.91000;8.602993e-02;    99.62528;50.00000;20.00000;4.94710;2
 31.39500; 10.92000;8.864086e-02;    99.60719;50.00000;20.00000;4.94712;2
 31.44200; 10.93000;9.123389e-02;    99.61635;50.00000;20.00000;4.94714;2
 31.49000; 10.94000;9.380900e-02;    99.61369;50.00000;20.00000;4.94717;2
 31.54100; 10.95000;9.641984e-02;    99.60197;50.00000;20.00000;4.94719;2
 31.59100; 10.96000;9.912009e-02;    99.61241;50.00000;20.00000;4.94721;2
 31.64200; 10.97000;     0.10196;    99.59420;50.00000;20.00000;4.94723;2
 31.69300; 10.98000;     0.10491;    99.60719;50.00000;20.00000;4.94725;2
 31.74900; 10.99000;     0.10774;    99.61102;50.00000;20.00000;4.94728;2
 31.79900; 11.00000;     0.11053;    99.60325;50.00000;20.00000;4.94730;2
 31.85500; 11.01000;     0.11346;    99.62146;50.00000;20.00000;4.94732;2
 31.91100; 11.02000;     0.11648;    99.59942;50.00000;20.00000;4.94735;2
 31.96600; 11.03000;     0.11925;    99.60974;50.00000;20.00000;4.94737;2
 32.03000; 11.04000;     0.12237;    99.61114;50.00000;20.00000;4.94740;2
 32.08500; 11.05000;     0.12555;    99.60336;50.00000;20.00000;4.94742;2
 32.14600; 11.06000;     0.12861;    99.61879;50.00000;20.00000;4.94745;2
 32.20800; 11.07000;     0.13179;    99.60209;50.00000;20.00000;4.94748;2
 32.27000; 11.08000;     0.13495;    99.61496;50.00000;20.00000;4.94750;2
 32.33400; 11.09000;     0.13828;    99.62018;50.00000;20.00000;4.94753;2
 32.39700; 11.10000;     0.14150;    99.61229;50.00000;20.00000;4.94756;2
 32.46400; 11.11000;     0.14466;    99.62528;50.00000;20.00000;4.94758;2
 32.52900; 11.12000;     0.14799;    99.60452;50.00000;20.00000;4.94761;2
 32.59700; 11.13000;     0.15126;    99.61241;50.00000;20.00000;4.94764;2
 32.66600; 11.14000;     0.15462;    99.61229;50.00000;20.00000;4.94767;2
 32.73800; 11.15000;     0.15809;    99.60592;50.00000;20.00000;4.94770;2
 32.80700; 11.16000;     0.16150;    99.62412;50.00000;20.00000;4.94773;2
 32.87600; 11.17000;     0.16494;    99.61241;50.00000;20.00000;4.94776;2
 32.94800; 11.18000;     0.16839;    99.62146;50.00000;20.00000;4.94779;2
 33.02500; 11.19000;     0.17195;    99.62528;50.00000;20.00000;4.94782;2
 33.09700; 11.20000;     0.17545;    99.62923;50.00000;20.00000;4.94785;2
 33.17100; 11.21000;     0.17877;    99.62795;50.00000;20.00000;4.94788;2
 33.25000; 11.22000;     0.18264;    99.62540;50.00000;20.00000;4.94791;2
 33.32700; 11.23000;     0.18625;    99.61751;50.00000;20.00000;4.94794;2
 33.40300; 11.24000;     0.18986;    99.62412;50.00000;20.00000;4.94797;2
 33.48600; 11.25000;     0.19358;    99.62018;50.00000;20.00000;4.94801;2
 33.56800; 11.26000;     0.19719;    99.62018;50.00000;20.00000;4.94804;2
 33.64900; 11.27000;     0.20082;    99.62018;50.00000;20.00000;4.94807;2
 33.73000; 11.28000;     0.20457;    99.62923;50.00000;20.00000;4.94810;2
 33.81700; 11.29000;     0.20832;    99.61891;50.00000;20.00000;4.94814;2
 33.89900; 11.30000;     0.21215;    99.62795;50.00000;20.00000;4.94817;2
 33.98100; 11.31000;     0.21594;    99.63050;50.00000;20.00000;4.94820;2
 34.07000; 11.32000;     0.21973;    99.63050;50.00000;20.00000;4.94824;2
 34.16100; 11.33000;     0.22361;    99.62656;50.00000;20.00000;4.94827;2
 34.24800; 11.34000;     0.22734;    99.61496;50.00000;20.00000;4.94831;2
 34.33800; 11.35000;     0.23145;    99.62540;50.00000;20.00000;4.94834;2
 34.43000; 11.36000;     0.23530;    99.61763;50.00000;20.00000;4.94838;2
 34.52300; 11.37000;     0.23918;    99.62401;50.00000;20.00000;4.94841;2
 34.61700; 11.38000;     0.24307;    99.62285;50.00000;20.00000;4.94845;2
 34.70900; 11.39000;     0.24697;    99.62007;50.00000;20.00000;4.94848;2
 34.80300; 11.40000;     0.25086;    99.63178;50.00000;20.00000;4.94852;2
 34.89900; 11.41000;     0.25483;    99.62668;50.00000;20.00000;4.94856;2
 34.99900; 11.42000;     0.25875;    99.63317;50.00000;20.00000;4.94859;2
 35.09700; 11.43000;     0.26259;    99.62923;50.00000;20.00000;4.94863;2
 35.19400; 11.44000;     0.26654;    99.61496;50.00000;20.00000;4.94867;2
 35.29300; 11.45000;     0.27034;    99.62401;50.00000;20.00000;4.94870;2
 35.39400; 11.46000;     0.27444;    99.61496;50.00000;20.00000;4.94874;2
 35.49500; 11.47000;     0.27846;    99.62018;50.00000;20.00000;4.94878;2
 35.59900; 11.48000;     0.28253;    99.61624;50.00000;20.00000;4.94881;2
 35.70200; 11.49000;     0.28661;    99.60847;50.00000;20.00000;4.94885;2
 35.80400; 11.50000;     0.29054;    99.61891;50.00000;20.00000;4.94889;2
 35.91200; 11.51000;     0.29443;    99.61496;50.00000;20.00000;4.94893;2
 36.01800; 11.52000;     0.29822;    99.62273;50.00000;20.00000;4.94896;2
 36.12700; 11.53000;     0.30210;    99.61879;50.00000;20.00000;4.94900;2
 36.23500; 11.54000;     0.30608;    99.61114;50.00000;20.00000;4.94904;2
 36.34500; 11.55000;     0.31005;    99.62273;50.00000;20.00000;4.94908;2
 36.45300; 11.56000;     0.31375;    99.61624;50.00000;20.00000;4.94912;2
 36.56600; 11.57000;     0.31796;    99.62146;50.00000;20.00000;4.94916;2
 36.67600; 11.58000;     0.32181;    99.61624;50.00000;20.00000;4.94919;2
 36.79000; 11.59000;     0.32556;    99.60847;50.00000;20.00000;4.94923;2
 36.90100; 11.60000;     0.32938;    99.61879;50.00000;20.00000;4.94927;2
 37.01800; 11.61000;     0.33342;    99.61496;50.00000;20.00000;4.94931;2
 37.13100; 11.62000;     0.33737;    99.62668;50.00000;20.00000;4.94935;2
 37.24700; 11.63000;     0.34132;    99.62540;50.00000;20.00000;4.94939;2
 37.36500; 11.64000;     0.34512;    99.62273;50.00000;20.00000;4.94943;2
 37.48400; 11.65000;     0.34894;    99.63317;50.00000;20.00000;4.94947;2
 37.60000; 11.66000;     0.35289;    99.63050;50.00000;20.00000;4.94950;2
 37.72100; 11.67000;     0.35666;    99.63839;50.00000;20.00000;4.94954;2
 37.84200; 11.68000;     0.36036;    99.63317;50.00000;20.00000;4.94958;2
 37.96300; 11.69000;     0.36415;    99.62273;50.00000;20.00000;4.94962;2
 38.08500; 11.70000;     0.36799;    99.63445;50.00000;20.00000;4.94966;2
 38.20800; 11.71000;     0.37177;    99.63050;50.00000;20.00000;4.94970;2
 38.32900; 11.72000;     0.37547;    99.63700;50.00000;20.00000;4.94974;2
 38.45700; 11.73000;     0.37892;    99.63305;50.00000;20.00000;4.94978;2
 38.58100; 11.74000;     0.38263;    99.62656;50.00000;20.00000;4.94981;2
 38.70600; 11.75000;     0.38635;    99.63445;50.00000;20.00000;4.94985;2
 38.82900; 11.76000;     0.38983;    99.62795;50.00000;20.00000;4.94989;2
 38.96100; 11.77000;     0.39340;    99.63433;50.00000;20.00000;4.94993;2
 39.08600; 11.78000;     0.39699;    99.63178;50.00000;20.00000;4.94997;2
 39.21500; 11.79000;     0.40044;    99.62412;50.00000;20.00000;4.95001;2
 39.34200; 11.80000;     0.40394;    99.63178;50.00000;20.00000;4.95004;2
 39.47200; 11.81000;     0.40746;    99.63050;50.00000;20.00000;4.95008;2
 39.60300; 11.82000;     0.41101;    99.63572;50.00000;20.00000;4.95012;2
 39.73100; 11.83000;     0.41451;    99.63062;50.00000;20.00000;4.95016;2
 39.86500; 11.84000;     0.41783;    99.62401;50.00000;20.00000;4.95019;2
 39.99800; 11.85000;     0.42133;    99.63189;50.00000;20.00000;4.95023;2
 40.12800; 11.86000;     0.42471;    99.62795;50.00000;20.00000;4.95027;2
 40.26200; 11.87000;     0.42801;    99.63050;50.00000;20.00000;4.95031;2
 40.40000; 11.88000;     0.43123;    99.62273;50.00000;20.00000;4.95034;2
 40.53400; 11.89000;     0.43451;    99.60858;50.00000;20.00000;4.95038;2
 40.67100; 11.90000;     0.43782;    99.61891;50.00000;20.00000;4.95042;2
 40.80300; 11.91000;     0.44099;    99.61496;50.00000;20.00000;4.95045;2
 40.94000; 11.92000;     0.44428;    99.62528;50.00000;20.00000;4.95049;2
 41.08200; 11.93000;     0.44730;    99.62668;50.00000;20.00000;4.95053;2
 41.21800; 11.94000;     0.45037;    99.62668;50.00000;20.00000;4.95056;2
 41.35400; 11.95000;     0.45358;    99.63700;50.00000;20.00000;4.95060;2
 41.49400; 11.96000;     0.45674;    99.62668;50.00000;20.00000;4.95063;2
 41.63200; 11.97000;     0.45965;    99.63305;50.00000;20.00000;4.95067;2
 41.77200; 11.98000;     0.46272;    99.62146;50.00000;20.00000;4.95070;2
 41.91100; 11.99000;     0.46570;    99.63050;50.00000;20.00000;4.95074;2
 42.05400; 12.00000;     0.46861;    99.61891;50.00000;20.00000;4.95077;2
 42.19400; 12.01000;     0.47151;    99.61369;50.00000;20.00000;4.95081;2
 42.33600; 12.02000;     0.47424;    99.62018;50.00000;20.00000;4.95084;2
 42.47800; 12.03000;     0.47713;    99.61241;50.00000;20.00000;4.95088;2
 42.61900; 12.04000;     0.48011;    99.62923;50.00000;20.00000;4.95091;2
 42.76300; 12.05000;     0.48256;    99.62528;50.00000;20.00000;4.95094;2
 42.90800; 12.06000;     0.48530;    99.62668;50.00000;20.00000;4.95097;2
 43.05300; 12.07000;     0.48814;    99.63178;50.00000;20.00000;4.95101;2
 43.19200; 12.08000;     0.49093;    99.61763;50.00000;20.00000;4.95104;2
 43.33900; 12.09000;     0.49355;    99.62795;50.00000;20.00000;4.95107;2
 43.48400; 12.10000;     0.49609;    99.62273;50.00000;20.00000;4.95110;2
 43.63100; 12.11000;     0.49871;    99.62668;50.00000;20.00000;4.95114;2
 43.77700; 12.12000;     0.50119;    99.61635;50.00000;20.00000;4.95117;2
 43.92200; 12.13000;     0.50367;    99.62146;50.00000;20.00000;4.95120;2
 44.06900; 12.14000;     0.50614;    99.61241;50.00000;20.00000;4.95123;2
 44.21400; 12.15000;     0.50854;    99.61624;50.00000;20.00000;4.95126;2
 44.36200; 12.16000;     0.51095;    99.62146;50.00000;20.00000;4.95129;2
 44.51000; 12.17000;     0.51311;    99.62146;50.00000;20.00000;4.95132;2
 44.65600; 12.18000;     0.51543;    99.61891;50.00000;20.00000;4.95135;2
 44.80400; 12.19000;     0.51772;    99.62540;50.00000;20.00000;4.95137;2
 44.95300; 12.20000;     0.51990;    99.62146;50.00000;20.00000;4.95140;2
 45.10300; 12.21000;     0.52213;    99.62273;50.00000;20.00000;4.95143;2
 45.25200; 12.22000;     0.52437;    99.61357;50.00000;20.00000;4.95146;2
 45.39800; 12.23000;     0.52641;    99.61369;50.00000;20.00000;4.95149;2
 45.54900; 12.24000;     0.52866;    99.61241;50.00000;20.00000;4.95151;2
 45.70100; 12.25000;     0.53073;    99.60974;50.00000;20.00000;4.95154;2
 45.84600; 12.26000;     0.53274;    99.60974;50.00000;20.00000;4.95157;2
 45.99700; 12.27000;     0.53464;    99.60719;50.00000;20.00000;4.95159;2
 46.14800; 12.28000;     0.53660;    99.60592;50.00000;20.00000;4.95162;2
 46.29800; 12.29000;     0.53863;    99.60464;50.00000;20.00000;4.95164;2
 46.45000; 12.30000;     0.54043;    99.60452;50.00000;20.00000;4.95167;2
 46.59800; 12.31000;     0.54204;    99.60719;50.00000;20.00000;4.95169;2
 46.75100; 12.32000;     0.54399;    99.60719;50.00000;20.00000;4.95172;2
 46.90000; 12.33000;     0.54579;    99.60847;50.00000;20.00000;4.95174;2
 47.05200; 12.34000;     0.54754;    99.60847;50.00000;20.00000;4.95176;2
 47.20200; 12.35000;     0.54927;    99.61891;50.00000;20.00000;4.95178;2
 47.35200; 12.36000;     0.55100;    99.60719;50.00000;20.00000;4.95181;2
 47.50500; 12.37000;     0.55250;    99.62273;50.00000;20.00000;4.95183;2
 47.65900; 12.38000;     0.55410;    99.61751;50.00000;20.00000;4.95185;2
 47.80800; 12.39000;     0.55560;    99.62668;50.00000;20.00000;4.95187;2
 47.96000; 12.40000;     0.55712;    99.62401;50.00000;20.00000;4.95189;2
 48.11200; 12.41000;     0.55840;    99.61751;50.00000;20.00000;4.95191;2
 48.26100; 12.42000;     0.55990;    99.62412;50.00000;20.00000;4.95193;2
 48.41500; 12.43000;     0.56133;    99.61102;50.00000;20.00000;4.95195;2
 48.56800; 12.44000;     0.56245;    99.63050;50.00000;20.00000;4.95197;2
 48.71800; 12.45000;     0.56388;    99.62146;50.00000;20.00000;4.95199;2
 48.86900; 12.46000;     0.56522;    99.62540;50.00000;20.00000;4.95201;2
 49.02300; 12.47000;     0.56645;    99.63189;50.00000;20.00000;4.95203;2
 49.17300; 12.48000;     0.56766;    99.62401;50.00000;20.00000;4.95204;2
 49.32700; 12.49000;     0.56884;    99.62934;50.00000;20.00000;4.95206;2
 49.47700; 12.50000;     0.57009;    99.62018;50.00000;20.00000;4.95208;2
 49.63100; 12.51000;     0.57110;    99.63317;50.00000;20.00000;4.95209;2
 49.78100; 12.52000;     0.57210;    99.62018;50.00000;20.00000;4.95211;2
 49.93100; 12.53000;     0.57317;    99.62923;50.00000;20.00000;4.95212;2
 50.08600; 12.54000;     0.57421;    99.62668;50.00000;20.00000;4.95214;2
 50.23500; 12.55000;     0.57499;    99.61624;50.00000;20.00000;4.95215;2
 50.39200; 12.56000;     0.57597;    99.62784;50.00000;20.00000;4.95217;2
 50.54100; 12.57000;     0.57699;    99.62401;50.00000;20.00000;4.95218;2
 50.69100; 12.58000;     0.57810;    99.61369;50.00000;20.00000;4.95219;2
 50.84200; 12.59000;     0.57879;    99.61369;50.00000;20.00000;4.95220;2
 50.99700; 12.60000;     0.57959;    99.61369;50.00000;20.00000;4.95222;2
 51.14800; 12.61000;     0.58016;    99.61114;50.00000;20.00000;4.95223;2
 51.29800; 12.62000;     0.58100;    99.61102;50.00000;20.00000;4.95224;2
 51.44900; 12.63000;     0.58168;    99.60325;50.00000;20.00000;4.95225;2
