Repository: TristanHehnen/BESKID_ExperimentalData

# Experimental Data of the BESKID Project

The repository contains the public experimental data of the BESKID project.

The primary material investigate is Poly(methyl methacrylate) (PMMA).

The materials have been examined in various experimental setups, across different sizes, from micro- to real-scale. Data of the following setups is available:
- Thermogravimetric analysis (TGA)
- Micro-scale combustion calorimetry (MCC)
- Differential scanning calorimetry (DSC)
- Cone calorimetry

File: ExpData/TGA/DE_6mm/ExpDat_PMMA_DE_6mm_20Kmin_01.txt (part 1 of 13)
#EXPORTTYPE:                 ;DATA ALL
#FILE:                       ;PMMA_DE_6mm_20Kmin_01.ngb-ds3
#FORMAT:                     ;NETZSCH5
#FTYPE:                      ;ANSI
#IDENTITY:                   ;PMMA_DE_6mm_20Kmin
#DECIMAL:                    ;POINT
#SEPARATOR:                  ;SEMICOLON
#MTYPE:                      ;DSC
#INSTRUMENT:                 ;NETZSCH STA 449F3
#PROJECT:                    ;PMMA BESKID
#DATE/TIME:                  ;06.02.2025 13:28:44 (UTC+1)
#CORR. FILE:                 ;Correction for method PMMA_20Kmin
#TEMPCAL:                    ;06-01-2021 09:47
#SENSITIVITY:                ;06-01-2021 10:22
#LABORATORY:                 ;TUPO
#OPERATOR:                   ;
#REMARK:                     ;PMMA DE_6mm_20Kmin
#SAMPLE:                     ;PMMA_DE_6mm_20Kmin
#SAMPLE MASS /mg:            ;8.5813
#MATERIAL:                   ;
#REFERENCE:                  ;-----
#REFERENCE MASS /mg:         ;0
#TYPE OF CRUCIBLE:           ;Al2O3 85 �l, open
#SAMPLE CRUCIBLE MASS /mg:   ;135.0646
#REFERENCE CRUCIBLE MASS /mg:;132.95
#DSC RANGE /�V:              ;5000
#TG RANGE /mg:               ;35000
#TAU-R:                      ;---
#CORR. CODE:                 ;020
#EXO:                        ;-1
#RANGE:                      ;30�C....700�C/0.0....20.0K/min
#SEGMENT:                    ;S1-3/3
#SEG. 1:                     ;30�C/00:10/30�C
#SEG. 2:                     ;30�C/20.0(K/min)/700�C
#SEG. 3:                     ;700�C/00:10/700�C

##Temp./�C;Time/min;DSC/(mW/mg);Mass/%;Gas Flow(purge2)/(ml/min);Gas Flow(protective)/(ml/min);Sensit./(uV/mW);Segment
 30.00300; 0.00000; 1.246537e-03;100.00000;50.00000;20.00000;5.70588;1
 30.00200; 0.04000; 1.199790e-03; 99.99615;50.00000;20.00000;5.70588;1
 30.00500; 0.08000; 1.215375e-03; 99.98438;50.00000;20.00000;5.70587;1
 30.00300; 0.12000; 1.277700e-03; 99.98042;50.00000;20.00000;5.70588;1
 30.00300; 0.16000; 1.121883e-03; 99.98427;50.00000;20.00000;5.70588;1
 30.00300; 0.20000; 1.121883e-03;100.00000;50.00000;20.00000;5.70588;1
 30.00600; 0.24000; 1.262121e-03;100.00000;50.00000;20.00000;5.70587;1
 30.00300; 0.28000; 1.199791e-03;100.00000;50.00000;20.00000;5.70588;1
 30.00500; 0.32000; 1.199793e-03;100.00000;50.00000;20.00000;5.70587;1
 30.00600; 0.36000; 1.293284e-03;100.00000;50.00000;20.00000;5.70587;1
 30.00300; 0.40000; 1.340027e-03; 99.98438;50.00000;20.00000;5.70588;1
 30.00400; 0.44000; 1.199792e-03; 99.98823;50.00000;20.00000;5.70587;1
 30.00200; 0.48000; 1.246535e-03;100.00128;50.00000;20.00000;5.70588;1
 30.00500; 0.52000; 1.355610e-03; 99.98567;50.00000;20.00000;5.70587;1
 30.00400; 0.56000; 1.340027e-03; 99.98567;50.00000;20.00000;5.70587;1
 30.00500; 0.60000; 1.215375e-03; 99.97005;50.00000;20.00000;5.70587;1
 30.00600; 0.64000; 1.293284e-03; 99.96993;50.00000;20.00000;5.70587;1
 30.00500; 0.68000; 1.371192e-03; 99.98567;50.00000;20.00000;5.70587;1
 30.00600; 0.72000; 1.371193e-03; 99.97005;50.00000;20.00000;5.70587;1
 30.00300; 0.76000; 1.324445e-03; 99.97005;50.00000;20.00000;5.70588;1
 30.00400; 0.80000; 1.277701e-03; 99.97390;50.00000;20.00000;5.70587;1
 30.00500; 0.84000; 1.277701e-03; 99.98567;50.00000;20.00000;5.70587;1
 30.00700; 0.88000; 1.277703e-03; 99.98567;50.00000;20.00000;5.70586;1
 30.00400; 0.92000; 1.153047e-03; 99.98567;50.00000;20.00000;5.70587;1
 30.00100; 0.96000; 1.215371e-03; 99.98567;50.00000;20.00000;5.70589;1
 30.00500; 1.00000; 1.215375e-03; 99.98567;50.00000;20.00000;5.70587;1
 30.00400; 1.04000; 1.246537e-03; 99.98567;50.00000;20.00000;5.70587;1
 30.00500; 1.08000; 1.199793e-03; 99.98182;50.00000;20.00000;5.70587;1
 30.00300; 1.12000; 1.215373e-03; 99.97786;50.00000;20.00000;5.70588;1
 30.00400; 1.16000; 1.355609e-03; 99.98567;50.00000;20.00000;5.70587;1
 30.00300; 1.20000; 1.293281e-03;100.00128;50.00000;20.00000;5.70588;1
 30.00100; 1.24000; 1.215371e-03; 99.99347;50.00000;20.00000;5.70589;1
 30.00500; 1.28000; 1.184211e-03;100.00128;50.00000;20.00000;5.70587;1
 30.00200; 1.32000; 1.230954e-03; 99.98963;50.00000;20.00000;5.70588;1
 30.00400; 1.36000; 1.262119e-03;100.00128;50.00000;20.00000;5.70587;1
 30.00200; 1.40000; 1.308862e-03; 99.98567;50.00000;20.00000;5.70588;1
 30.00300; 1.44000; 1.355608e-03;100.00128;50.00000;20.00000;5.70588;1
 30.00400; 1.48000; 1.308864e-03;100.00128;50.00000;20.00000;5.70587;1
 30.00300; 1.52000; 1.340027e-03;100.00128;50.00000;20.00000;5.70588;1
 30.00300; 1.56000; 1.324445e-03; 99.98567;50.00000;20.00000;5.70588;1
 29.99900; 1.60000; 1.262115e-03;100.00128;50.00000;20.00000;5.70589;1
 30.00100; 1.64000; 1.340025e-03; 99.99359;50.00000;20.00000;5.70589;1
 30.00200; 1.68000; 1.340026e-03;100.00140;50.00000;20.00000;5.70588;1
 30.00400; 1.72000; 1.230955e-03; 99.98567;50.00000;20.00000;5.70587;1
 30.00200; 1.76000; 1.184209e-03; 99.98567;50.00000;20.00000;5.70588;1
 30.00200; 1.80000; 1.308862e-03; 99.98567;50.00000;20.00000;5.70588;1
 30.00400; 1.84000; 1.402354e-03;100.00128;50.00000;20.00000;5.70587;1
 30.00000; 1.88000; 1.340024e-03; 99.98567;50.00000;20.00000;5.70589;1
 30.00100; 1.92000; 1.230953e-03; 99.98567;50.00000;20.00000;5.70589;1
 30.00100; 1.96000; 1.355606e-03; 99.99347;50.00000;20.00000;5.70589;1
 30.00300; 2.00000; 1.262118e-03; 99.98567;50.00000;20.00000;5.70588;1
 30.00600; 2.04000; 1.355611e-03;100.00128;50.00000;20.00000;5.70587;1
 30.00000; 2.08000; 1.417932e-03; 99.98567;50.00000;20.00000;5.70589;1
 30.00300; 2.12000; 1.293281e-03; 99.97786;50.00000;20.00000;5.70588;1
 30.00300; 2.16000; 1.184210e-03; 99.98567;50.00000;20.00000;5.70588;1
 30.00200; 2.20000; 1.308862e-03; 99.97390;50.00000;20.00000;5.70588;1
 30.00300; 2.24000; 1.230955e-03; 99.98567;50.00000;20.00000;5.70588;1
 30.00300; 2.28000; 1.230955e-03; 99.96993;50.00000;20.00000;5.70588;1
 30.00300; 2.32000; 1.277700e-03; 99.98567;50.00000;20.00000;5.70588;1
 30.00200; 2.36000; 1.199790e-03; 99.97005;50.00000;20.00000;5.70588;1
 30.00300; 2.40000; 1.262118e-03; 99.97390;50.00000;20.00000;5.70588;1
 30.00200; 2.44000; 1.293281e-03; 99.99091;50.00000;20.00000;5.70588;1
 30.00600; 2.48000; 1.246539e-03; 99.98695;50.00000;20.00000;5.70587;1
 30.00200; 2.52000; 1.324444e-03; 99.98695;50.00000;20.00000;5.70588;1
 30.00200; 2.56000; 1.184209e-03; 99.97530;50.00000;20.00000;5.70588;1
 30.00400; 2.60000; 1.277701e-03; 99.98695;50.00000;20.00000;5.70587;1
 30.00500; 2.64000; 1.386774e-03; 99.97914;50.00000;20.00000;5.70587;1
 30.00300; 2.68000; 1.340027e-03; 99.97530;50.00000;20.00000;5.70588;1
 30.00400; 2.72000; 1.215374e-03; 99.97133;50.00000;20.00000;5.70587;1
 30.00600; 2.76000; 1.230957e-03; 99.97133;50.00000;20.00000;5.70587;1
 30.00400; 2.80000; 1.199792e-03; 99.95956;50.00000;20.00000;5.70587;1
 30.00300; 2.84000; 1.246536e-03; 99.97133;50.00000;20.00000;5.70588;1
 30.00600; 2.88000; 1.168630e-03; 99.98310;50.00000;20.00000;5.70587;1
 30.00500; 2.92000; 1.137466e-03; 99.97133;50.00000;20.00000;5.70587;1
 30.00300; 2.96000; 1.199791e-03; 99.98695;50.00000;20.00000;5.70588;1
 30.00700; 3.00000; 1.246540e-03; 99.98695;50.00000;20.00000;5.70586;1
 30.00600; 3.04000; 1.246539e-03; 99.98695;50.00000;20.00000;5.70587;1
 30.00500; 3.08000; 1.262120e-03; 99.97133;50.00000;20.00000;5.70587;1
 30.00700; 3.12000; 1.121886e-03; 99.97914;50.00000;20.00000;5.70586;1
 30.00600; 3.16000; 1.168630e-03; 99.98695;50.00000;20.00000;5.70587;1
 30.00800; 3.20000; 1.199795e-03; 99.98695;50.00000;20.00000;5.70586;1
 30.00600; 3.24000; 1.168630e-03; 99.98695;50.00000;20.00000;5.70587;1
 30.00900; 3.28000; 1.012815e-03; 99.97133;50.00000;20.00000;5.70586;1
 30.00700; 3.32000; 1.075140e-03; 99.98695;50.00000;20.00000;5.70586;1
 30.00700; 3.36000; 1.106304e-03; 99.98695;50.00000;20.00000;5.70586;1
 30.00400; 3.40000; 1.043975e-03;100.00268;50.00000;20.00000;5.70587;1
 30.00700; 3.44000; 1.090722e-03; 99.98706;50.00000;20.00000;5.70586;1
 30.00700; 3.48000; 1.059559e-03; 99.97926;50.00000;20.00000;5.70586;1
 30.00600; 3.52000; 1.043976e-03; 99.98695;50.00000;20.00000;5.70587;1
 30.00800; 3.56000; 1.153050e-03; 99.97914;50.00000;20.00000;5.70586;1
 30.00700; 3.60000; 1.028395e-03; 99.97133;50.00000;20.00000;5.70586;1
 30.00600; 3.64000; 1.215375e-03; 99.97133;50.00000;20.00000;5.70587;1
 30.00900; 3.68000; 1.168633e-03; 99.96353;50.00000;20.00000;5.70586;1
 30.00900; 3.72000; 9.660696e-04; 99.97133;50.00000;20.00000;5.70586;1
 30.01000; 3.76000; 9.660702e-04; 99.97133;50.00000;20.00000;5.70585;1
 30.01000; 3.80000; 9.660702e-04; 99.97133;50.00000;20.00000;5.70585;1
 30.01100; 3.84000; 1.028398e-03; 99.97133;50.00000;20.00000;5.70585;1
 30.00700; 3.88000; 9.349048e-04; 99.97133;50.00000;20.00000;5.70586;1
 30.00500; 3.92000; 1.059557e-03; 99.97133;50.00000;20.00000;5.70587;1
 30.00700; 3.96000; 1.012814e-03; 99.97133;50.00000;20.00000;5.70586;1
 30.00400; 4.00000; 1.012811e-03; 99.97133;50.00000;20.00000;5.70587;1
 30.00700; 4.04000; 1.028395e-03; 99.97133;50.00000;20.00000;5.70586;1
 30.00700; 4.08000; 9.972318e-04; 99.96749;50.00000;20.00000;5.70586;1
 30.00800; 4.12000; 8.881601e-04; 99.97145;50.00000;20.00000;5.70586;1
 30.00700; 4.16000; 9.349048e-04; 99.97145;50.00000;20.00000;5.70586;1
 30.00900; 4.20000; 8.569972e-04; 99.98706;50.00000;20.00000;5.70586;1
 30.00800; 4.24000; 9.972324e-04; 99.97133;50.00000;20.00000;5.70586;1
 30.00800; 4.28000; 9.816507e-04; 99.98695;50.00000;20.00000;5.70586;1
 30.00800; 4.32000; 1.012814e-03; 99.97133;50.00000;20.00000;5.70586;1
 30.00700; 4.36000; 1.028395e-03; 99.97530;50.00000;20.00000;5.70586;1
 30.01000; 4.40000; 9.972338e-04; 99.97133;50.00000;20.00000;5.70585;1
 30.01200; 4.44000; 1.075144e-03; 99.97133;50.00000;20.00000;5.70584;1
 30.00900; 4.48000; 9.504878e-04; 99.97133;50.00000;20.00000;5.70586;1
 30.01000; 4.52000; 9.504885e-04; 99.98310;50.00000;20.00000;5.70585;1
 30.00800; 4.56000; 9.816507e-04; 99.98695;50.00000;20.00000;5.70586;1
 30.00700; 4.60000; 1.043977e-03; 99.97133;50.00000;20.00000;5.70586;1
 30.00700; 4.64000; 8.725778e-04; 99.96353;50.00000;20.00000;5.70586;1
 30.01000; 4.68000; 9.660702e-04; 99.97133;50.00000;20.00000;5.70585;1
 30.00900; 4.72000; 8.725790e-04; 99.97133;50.00000;20.00000;5.70586;1
 30.00700; 4.76000; 9.193230e-04; 99.97133;50.00000;20.00000;5.70586;1
 30.00900; 4.80000; 9.193243e-04; 99.97133;50.00000;20.00000;5.70586;1
 30.01000; 4.84000; 8.725796e-04; 99.95956;50.00000;20.00000;5.70585;1
 30.00600; 4.88000; 7.790868e-04; 99.95956;50.00000;20.00000;5.70587;1
 30.00700; 4.92000; 7.635056e-04; 99.95968;50.00000;20.00000;5.70586;1
 30.00500; 4.96000; 7.479228e-04; 99.97133;50.00000;20.00000;5.70587;1
 30.00500; 5.00000; 7.479228e-04; 99.97133;50.00000;20.00000;5.70587;1
 30.00400; 5.04000; 8.258309e-04; 99.98695;50.00000;20.00000;5.70587;1
 30.00700; 5.08000; 8.258326e-04; 99.97530;50.00000;20.00000;5.70586;1
 30.00600; 5.12000; 7.946685e-04; 99.97133;50.00000;20.00000;5.70587;1
 30.00400; 5.16000; 7.946674e-04; 99.97133;50.00000;20.00000;5.70587;1
 30.00500; 5.20000; 7.790863e-04; 99.97133;50.00000;20.00000;5.70587;1
 30.00600; 5.24000; 8.258320e-04; 99.97133;50.00000;20.00000;5.70587;1
 30.00500; 5.28000; 8.102497e-04; 99.97133;50.00000;20.00000;5.70587;1
 30.00600; 5.32000; 8.414137e-04; 99.95572;50.00000;20.00000;5.70587;1
 30.00500; 5.36000; 8.569949e-04; 99.96353;50.00000;20.00000;5.70587;1
 30.00700; 5.40000; 7.479238e-04; 99.96737;50.00000;20.00000;5.70586;1
 30.00700; 5.44000; 8.102508e-04; 99.97133;50.00000;20.00000;5.70586;1
 30.00600; 5.48000; 8.102503e-04; 99.97133;50.00000;20.00000;5.70587;1
 30.00500; 5.52000; 7.790863e-04; 99.97133;50.00000;20.00000;5.70587;1
 30.00500; 5.56000; 9.037401e-04; 99.97133;50.00000;20.00000;5.70587;1
 30.00700; 5.60000; 8.258326e-04; 99.97133;50.00000;20.00000;5.70586;1
 30.00600; 5.64000; 8.569955e-04; 99.97133;50.00000;20.00000;5.70587;1
 30.00800; 5.68000; 8.725784e-04; 99.97133;50.00000;20.00000;5.70586;1
 30.00500; 5.72000; 8.569949e-04; 99.98695;50.00000;20.00000;5.70587;1
 30.00300; 5.76000; 8.102486e-04; 99.97530;50.00000;20.00000;5.70588;1
 30.00700; 5.80000; 8.725778e-04; 99.97133;50.00000;20.00000;5.70586;1
 30.00700; 5.84000; 9.193230e-04; 99.97133;50.00000;20.00000;5.70586;1
 30.00600; 5.88000; 7.323416e-04; 99.95572;50.00000;20.00000;5.70587;1
 30.00600; 5.92000; 7.946685e-04; 99.97133;50.00000;20.00000;5.70587;1
 30.00700; 5.96000; 7.479238e-04; 99.97133;50.00000;20.00000;5.70586;1
 30.00600; 6.00000; 8.258320e-04; 99.97518;50.00000;20.00000;5.70587;1
 30.00700; 6.04000; 8.881595e-04; 99.97518;50.00000;20.00000;5.70586;1
 30.00400; 6.08000; 7.323406e-04; 99.97133;50.00000;20.00000;5.70587;1
 30.00300; 6.12000; 8.414120e-04; 99.97530;50.00000;20.00000;5.70588;1
 30.00600; 6.16000; 7.167598e-04; 99.97133;50.00000;20.00000;5.70587;1
 30.00400; 6.20000; 7.011772e-04; 99.97133;50.00000;20.00000;5.70587;1
 30.00800; 6.24000; 7.790878e-04; 99.97133;50.00000;20.00000;5.70586;1
 30.00600; 6.28000; 8.102503e-04; 99.97133;50.00000;20.00000;5.70587;1
 30.00400; 6.32000; 6.700137e-04; 99.97518;50.00000;20.00000;5.70587;1
 30.00500; 6.36000; 7.167594e-04; 99.97133;50.00000;20.00000;5.70587;1
 30.00900; 6.40000; 6.855978e-04; 99.97145;50.00000;20.00000;5.70586;1
 30.00600; 6.44000; 6.855964e-04; 99.97145;50.00000;20.00000;5.70587;1
 30.00600; 6.48000; 6.855964e-04; 99.97145;50.00000;20.00000;5.70587;1
 30.00500; 6.52000; 7.323411e-04; 99.96749;50.00000;20.00000;5.70587;1
 30.00600; 6.56000; 7.323416e-04; 99.96353;50.00000;20.00000;5.70587;1
 30.00500; 6.60000; 6.855959e-04; 99.97133;50.00000;20.00000;5.70587;1
 30.00700; 6.64000; 6.544333e-04; 99.95968;50.00000;20.00000;5.70586;1
 30.00600; 6.68000; 8.414137e-04; 99.95572;50.00000;20.00000;5.70587;1
 30.00800; 6.72000; 7.167608e-04; 99.97133;50.00000;20.00000;5.70586;1
 30.00700; 6.76000; 7.946691e-04; 99.97133;50.00000;20.00000;5.70586;1
 30.00700; 6.80000; 6.855968e-04; 99.97133;50.00000;20.00000;5.70586;1
 30.00900; 6.84000; 7.011795e-04; 99.97133;50.00000;20.00000;5.70586;1
 30.00300; 6.88000; 6.700133e-04; 99.97133;50.00000;20.00000;5.70588;1
 30.00700; 6.92000; 6.232699e-04; 99.97133;50.00000;20.00000;5.70586;1
 30.00600; 6.96000; 7.635051e-04; 99.97133;50.00000;20.00000;5.70587;1
 30.00700; 7.00000; 5.765246e-04; 99.97133;50.00000;20.00000;5.70586;1
 30.00400; 7.04000; 6.855954e-04; 99.95572;50.00000;20.00000;5.70587;1
 30.00500; 7.08000; 6.076873e-04; 99.95572;50.00000;20.00000;5.70587;1
 30.00800; 7.12000; 6.388520e-04; 99.95572;50.00000;20.00000;5.70586;1
 30.00700; 7.16000; 6.544333e-04; 99.96737;50.00000;20.00000;5.70586;1
 30.01000; 7.20000; 6.232711e-04; 99.95572;50.00000;20.00000;5.70585;1
 30.00700; 7.24000; 6.544333e-04; 99.96353;50.00000;20.00000;5.70586;1
 30.00700; 7.28000; 5.921064e-04; 99.96749;50.00000;20.00000;5.70586;1
 30.00600; 7.32000; 6.076877e-04; 99.97133;50.00000;20.00000;5.70587;1
 30.00600; 7.36000; 5.297790e-04; 99.95560;50.00000;20.00000;5.70587;1
 30.00500; 7.40000; 6.232690e-04; 99.96737;50.00000;20.00000;5.70587;1
 30.00500; 7.44000; 6.855959e-04; 99.97133;50.00000;20.00000;5.70587;1
 30.00400; 7.48000; 5.609417e-04; 99.97133;50.00000;20.00000;5.70587;1
 30.00900; 7.52000; 6.388525e-04; 99.97133;50.00000;20.00000;5.70586;1
 30.01000; 7.56000; 5.765258e-04; 99.97133;50.00000;20.00000;5.70585;1
 30.00800; 7.60000; 6.076885e-04; 99.97133;50.00000;20.00000;5.70586;1
 30.00700; 7.64000; 6.388516e-04; 99.98695;50.00000;20.00000;5.70586;1
 30.00700; 7.68000; 5.453611e-04; 99.97133;50.00000;20.00000;5.70586;1
 30.00600; 7.72000; 5.921060e-04; 99.97133;50.00000;20.00000;5.70587;1
 30.00700; 7.76000; 5.765246e-04; 99.97133;50.00000;20.00000;5.70586;1
 30.00700; 7.80000; 7.011786e-04; 99.97133;50.00000;20.00000;5.70586;1
 30.00600; 7.84000; 4.674521e-04; 99.97133;50.00000;20.00000;5.70587;1
 30.00600; 7.88000; 6.076877e-04; 99.97133;50.00000;20.00000;5.70587;1
 30.00700; 7.92000; 5.141976e-04; 99.97133;50.00000;20.00000;5.70586;1
 30.00900; 7.96000; 6.855978e-04; 99.95572;50.00000;20.00000;5.70586;1
 30.00800; 8.00000; 6.544338e-04; 99.97133;50.00000;20.00000;5.70586;1
 30.00800; 8.04000; 5.609432e-04; 99.97133;50.00000;20.00000;5.70586;1
 30.00900; 8.08000; 4.830348e-04; 99.98695;50.00000;20.00000;5.70586;1
 30.00800; 8.12000; 5.453615e-04; 99.98695;50.00000;20.00000;5.70586;1
 30.01000; 8.16000; 6.544347e-04; 99.97518;50.00000;20.00000;5.70585;1
 30.01200; 8.20000; 5.609448e-04; 99.97133;50.00000;20.00000;5.70584;1
 30.00900; 8.24000; 5.297801e-04; 99.97914;50.00000;20.00000;5.70586;1
 30.00900; 8.28000; 4.986166e-04; 99.97145;50.00000;20.00000;5.70586;1
 30.01000; 8.32000; 5.765258e-04; 99.97145;50.00000;20.00000;5.70585;1
 30.01100; 8.36000; 5.297808e-04; 99.98310;50.00000;20.00000;5.70585;1
 30.01000; 8.40000; 6.388529e-04; 99.98706;50.00000;20.00000;5.70585;1
 30.01200; 8.44000; 5.297812e-04; 99.97133;50.00000;20.00000;5.70584;1
 30.01200; 8.48000; 5.765266e-04; 99.97133;50.00000;20.00000;5.70584;1
 30.01300; 8.52000; 5.765270e-04; 99.98695;50.00000;20.00000;5.70584;1
 30.01300; 8.56000; 5.297815e-04; 99.98695;50.00000;20.00000;5.70584;1
 30.01400; 8.60000; 5.297819e-04; 99.97133;50.00000;20.00000;5.70584;1
 30.01200; 8.64000; 5.609448e-04; 99.97133;50.00000;20.00000;5.70584;1
 30.01300; 8.68000; 6.700178e-04; 99.97133;50.00000;20.00000;5.70584;1
 30.01700; 8.72000; 7.323470e-04; 99.95968;50.00000;20.00000;5.70582;1
 30.01400; 8.76000; 4.518728e-04; 99.97133;50.00000;20.00000;5.70584;1
 30.01500; 8.80000; 5.453641e-04; 99.97133;50.00000;20.00000;5.70583;1
 30.01500; 8.84000; 6.544369e-04; 99.97133;50.00000;20.00000;5.70583;1
 30.01700; 8.88000; 6.232741e-04; 99.97133;50.00000;20.00000;5.70582;1
 30.01500; 8.92000; 6.232732e-04; 99.95956;50.00000;20.00000;5.70583;1
 30.01400; 8.96000; 6.700183e-04; 99.97518;50.00000;20.00000;5.70584;1
 30.01400; 9.00000; 4.674546e-04; 99.98695;50.00000;20.00000;5.70584;1
 30.01200; 9.04000; 5.453630e-04; 99.98695;50.00000;20.00000;5.70584;1
 30.01800; 9.08000; 5.297833e-04; 99.98695;50.00000;20.00000;5.70582;1
 30.01700; 9.12000; 5.609467e-04; 99.98695;50.00000;20.00000;5.70582;1
 30.01600; 9.16000; 5.921100e-04; 99.97133;50.00000;20.00000;5.70583;1
 30.01600; 9.20000; 5.765281e-04; 99.97133;50.00000;20.00000;5.70583;1
 30.01700; 9.24000; 5.297830e-04; 99.98695;50.00000;20.00000;5.70582;1
 30.01800; 9.28000; 5.142015e-04; 99.98695;50.00000;20.00000;5.70582;1
 30.01400; 9.32000; 5.921092e-04; 99.98695;50.00000;20.00000;5.70584;1
 30.01700; 9.36000; 4.674556e-04;100.00268;50.00000;20.00000;5.70582;1
 30.02100; 9.40000; 5.609482e-04; 99.99872;50.00000;20.00000;5.70581;1
 30.01700; 9.44000; 5.453648e-04; 99.98706;50.00000;20.00000;5.70582;1
 30.01700; 9.48000; 5.765285e-04; 99.98706;50.00000;20.00000;5.70582;1
 30.02300; 9.52000; 6.232766e-04; 99.98706;50.00000;20.00000;5.70580;1
 30.01900; 9.56000; 6.388568e-04; 99.97518;50.00000;20.00000;5.70582;1
 30.01900; 9.60000; 5.142018e-04; 99.98695;50.00000;20.00000;5.70582;1
 30.02000; 9.64000; 4.674565e-04; 99.98695;50.00000;20.00000;5.70581;1
 30.01500; 9.68000; 5.142004e-04; 99.98695;50.00000;20.00000;5.70583;1
 30.02000; 9.72000; 6.232753e-04; 99.98695;50.00000;20.00000;5.70581;1
 30.01900; 9.76000; 5.142018e-04; 99.98695;50.00000;20.00000;5.70582;1
 30.02000; 9.80000; 5.453659e-04; 99.98695;50.00000;20.00000;5.70581;1
 30.01900; 9.84000; 3.895468e-04; 99.97133;50.00000;20.00000;5.70582;1
 30.01900; 9.88000; 4.986199e-04; 99.98299;50.00000;20.00000;5.70582;1
 30.01500; 9.92000; 6.388551e-04; 99.98695;50.00000;20.00000;5.70583;1
 30.01700; 9.96083; 4.518737e-04; 99.98695;50.00000;20.00000;5.70582;1
 30.01900; 9.96583; 4.207106e-04; 99.98695;50.00000;20.00000;5.70582;2
 30.01800; 9.97083; 4.051284e-04; 99.98695;50.00000;20.00000;5.70582;2
 30.02000; 9.97583; 4.051290e-04; 99.98695;50.00000;20.00000;5.70581;2
 30.02200; 9.98083; 3.895476e-04; 99.98695;50.00000;20.00000;5.70581;2
 30.02200; 9.98583; 4.051295e-04; 99.98695;50.00000;20.00000;5.70581;2
 30.01900; 9.99083; 4.518743e-04; 99.98695;50.00000;20.00000;5.70582;2
 30.02000; 9.99583; 4.830384e-04; 99.98695;50.00000;20.00000;5.70581;2
 30.01900;10.00083; 4.830381e-04; 99.97914;50.00000;20.00000;5.70582;2
 30.01900;10.00583; 4.518743e-04; 99.97914;50.00000;20.00000;5.70582;2
 30.01900;10.01083; 4.674562e-04; 99.97914;50.00000;20.00000;5.70582;2
 30.02100;10.01583; 4.830387e-04; 99.97914;50.00000;20.00000;5.70581;2
 30.01700;10.02083; 4.986193e-04; 99.97914;50.00000;20.00000;5.70582;2
 30.01600;10.02583; 4.830371e-04; 99.97914;50.00000;20.00000;5.70583;2
 30.02000;10.03083; 4.674565e-04; 99.97914;50.00000;20.00000;5.70581;2
 30.02000;10.03583; 4.830384e-04; 99.97914;50.00000;20.00000;5.70581;2
 30.02000;10.04083; 4.830384e-04; 99.97914;50.00000;20.00000;5.70581;2
 30.02000;10.04583; 5.142022e-04; 99.97914;50.00000;20.00000;5.70581;2
 30.02000;10.05083; 5.297840e-04; 99.97914;50.00000;20.00000;5.70581;2
 30.02100;10.05583; 5.453663e-04; 99.97914;50.00000;20.00000;5.70581;2
 30.02000;10.06083; 5.609478e-04; 99.97914;50.00000;20.00000;5.70581;2
 30.02000;10.06583; 5.765297e-04; 99.97914;50.00000;20.00000;5.70581;2
 30.02100;10.07083; 6.076939e-04; 99.97914;50.00000;20.00000;5.70581;2
 30.02000;10.07583; 5.921116e-04; 99.97914;50.00000;20.00000;5.70581;2
 30.02100;10.08083; 5.609482e-04; 99.97914;50.00000;20.00000;5.70581;2
 30.02000;10.08583; 4.830384e-04; 99.97914;50.00000;20.00000;5.70581;2
 30.02100;10.09083; 4.830387e-04; 99.97914;50.00000;20.00000;5.70581;2
 30.02100;10.09583; 5.142025e-04; 99.97914;50.00000;20.00000;5.70581;2
 30.02200;10.10083; 4.830390e-04; 99.97530;50.00000;20.00000;5.70581;2
 30.02200;10.10583; 4.518752e-04; 99.97914;50.00000;20.00000;5.70581;2
 30.02100;10.11083; 4.207111e-04; 99.98695;50.00000;20.00000;5.70581;2
 30.02200;10.11583; 3.739657e-04; 99.98695;50.00000;20.00000;5.70581;2
 30.02100;10.12083; 3.895474e-04; 99.98695;50.00000;20.00000;5.70581;2
 30.02300;10.12583; 3.895479e-04; 99.98695;50.00000;20.00000;5.70580;2
 30.02100;10.13083; 4.051292e-04; 99.98695;50.00000;20.00000;5.70581;2
 30.02300;10.13583; 4.674575e-04; 99.98310;50.00000;20.00000;5.70580;2
 30.02300;10.14083; 4.986213e-04; 99.97390;50.00000;20.00000;5.70580;2
 30.02500;10.14583; 4.986220e-04; 99.96877;50.00000;20.00000;5.70579;2
 30.02600;10.15083; 5.142042e-04; 99.96877;50.00000;20.00000;5.70579;2
 30.02700;10.15583; 5.297865e-04; 99.96877;50.00000;20.00000;5.70579;2
 30.02700;10.16083; 5.297865e-04; 99.97658;50.00000;20.00000;5.70579;2
 30.02900;10.16583; 5.297873e-04; 99.97658;50.00000;20.00000;5.70578;2
 30.02800;10.17083; 5.765328e-04; 99.97261;50.00000;20.00000;5.70578;2
 30.03100;10.17583; 5.921160e-04; 99.96737;50.00000;20.00000;5.70577;2
 30.03400;10.18083; 6.700273e-04; 99.96737;50.00000;20.00000;5.70576;2
 30.03400;10.18583; 6.856094e-04; 99.96737;50.00000;20.00000;5.70576;2
 30.03600;10.19083; 7.011924e-04; 99.96877;50.00000;20.00000;5.70575;2
 30.03500;10.19583; 7.011919e-04; 99.96865;50.00000;20.00000;5.70576;2
 30.03800;10.20083; 7.791037e-04; 99.96865;50.00000;20.00000;5.70574;2
 30.03800;10.20583; 8.102678e-04; 99.96865;50.00000;20.00000;5.70574;2
 30.04100;10.21083; 8.570158e-04; 99.96353;50.00000;20.00000;5.70573;2
 30.04400;10.21583; 9.193461e-04; 99.96085;50.00000;20.00000;5.70572;2
 30.04800;10.22083; 9.660951e-04; 99.96481;50.00000;20.00000;5.70570;2
 30.04900;10.22583; 1.028425e-03; 99.96481;50.00000;20.00000;5.70570;2
 30.05100;10.23083; 1.075173e-03; 99.95840;50.00000;20.00000;5.70569;2
 30.05500;10.23583; 1.075175e-03; 99.95572;50.00000;20.00000;5.70568;2
 30.05500;10.24083; 1.121922e-03; 99.96085;50.00000;20.00000;5.70568;2
 30.05900;10.24583; 1.184254e-03; 99.96085;50.00000;20.00000;5.70566;2
 30.06000;10.25083; 1.293332e-03; 99.95444;50.00000;20.00000;5.70566;2
 30.06300;10.25583; 1.449158e-03; 99.95315;50.00000;20.00000;5.70565;2
 30.06500;10.26083; 1.464742e-03; 99.96085;50.00000;20.00000;5.70564;2
 30.06800;10.26583; 1.511492e-03; 99.95700;50.00000;20.00000;5.70563;2
 30.07300;10.27083; 1.542662e-03; 99.95572;50.00000;20.00000;5.70561;2
 30.07600;10.27583; 1.589413e-03; 99.95572;50.00000;20.00000;5.70560;2
 30.07800;10.28083; 1.620580e-03; 99.96213;50.00000;20.00000;5.70559;2
 30.08200;10.28583; 1.682915e-03; 99.96096;50.00000;20.00000;5.70557;2
 30.08900;10.29083; 1.792001e-03; 99.95968;50.00000;20.00000;5.70555;2
 30.09200;10.29583; 1.947831e-03; 99.97261;50.00000;20.00000;5.70554;2
 30.09300;10.30083; 2.056911e-03; 99.96737;50.00000;20.00000;5.70553;2
 30.09800;10.30583; 2.103666e-03; 99.96737;50.00000;20.00000;5.70551;2
 30.10500;10.31083; 2.166007e-03; 99.98054;50.00000;20.00000;5.70548;2
 30.11000;10.31583; 2.228346e-03; 99.97530;50.00000;20.00000;5.70547;2
 30.11700;10.32083; 2.399768e-03; 99.97133;50.00000;20.00000;5.70544;2
 30.12000;10.32583; 2.446522e-03; 99.97005;50.00000;20.00000;5.70543;2
 30.12600;10.33083; 2.649112e-03; 99.97646;50.00000;20.00000;5.70540;2
 30.13200;10.33583; 2.773787e-03; 99.97390;50.00000;20.00000;5.70538;2
 30.13800;10.34083; 2.914046e-03; 99.96609;50.00000;20.00000;5.70536;2
 30.14000;10.34583; 3.132214e-03; 99.97658;50.00000;20.00000;5.70535;2
 30.14800;10.35083; 3.163398e-03; 99.96609;50.00000;20.00000;5.70532;2
 30.15500;10.35583; 3.147829e-03; 99.96213;50.00000;20.00000;5.70529;2
 30.16200;10.36083; 3.241345e-03; 99.97133;50.00000;20.00000;5.70526;2
 30.16600;10.36583; 3.459521e-03; 99.96481;50.00000;20.00000;5.70525;2
 30.17300;10.37083; 3.584206e-03; 99.95700;50.00000;20.00000;5.70522;2
 30.18200;10.37583; 3.771231e-03; 99.95444;50.00000;20.00000;5.70519;2
 30.18900;10.38083; 3.833583e-03; 99.96609;50.00000;20.00000;5.70516;2
 30.19500;10.38583; 4.020604e-03; 99.96353;50.00000;20.00000;5.70514;2
 30.20500;10.39083; 4.160885e-03; 99.96224;50.00000;20.00000;5.70510;2
 30.21200;10.39583; 4.285576e-03; 99.96621;50.00000;20.00000;5.70507;2
 30.21900;10.40083; 4.425853e-03; 99.97145;50.00000;20.00000;5.70504;2
 30.22500;10.40583; 4.581711e-03; 99.97390;50.00000;20.00000;5.70502;2
 30.23600;10.41083; 4.799923e-03; 99.97390;50.00000;20.00000;5.70498;2
 30.24700;10.41583; 4.986971e-03; 99.98042;50.00000;20.00000;5.70494;2
 30.25200;10.42083; 5.205168e-03; 99.97914;50.00000;20.00000;5.70492;2
 30.26200;10.42583; 5.438970e-03; 99.97261;50.00000;20.00000;5.70488;2
 30.27300;10.43083; 5.579271e-03; 99.99219;50.00000;20.00000;5.70484;2
 30.28300;10.43583; 5.719571e-03; 99.98695;50.00000;20.00000;5.70480;2
 30.29300;10.44083; 5.844289e-03; 99.97646;50.00000;20.00000;5.70476;2
 30.30300;10.44583; 5.984593e-03; 99.98951;50.00000;20.00000;5.70472;2
 30.31300;10.45083; 6.140483e-03; 99.98310;50.00000;20.00000;5.70468;2
 30.32500;10.45583; 6.358724e-03; 99.98042;50.00000;20.00000;5.70463;2
 30.33500;10.46083; 6.452279e-03; 99.98170;50.00000;20.00000;5.70460;2
 30.34900;10.46583; 6.764047e-03; 99.98170;50.00000;20.00000;5.70454;2
 30.36200;10.47083; 7.044645e-03; 99.98170;50.00000;20.00000;5.70449;2
 30.37500;10.47583; 7.340834e-03; 99.97005;50.00000;20.00000;5.70444;2
 30.38600;10.48083; 7.543504e-03; 99.97786;50.00000;20.00000;5.70440;2
 30.39700;10.48583; 7.715005e-03; 99.98182;50.00000;20.00000;5.70436;2
 30.41100;10.49083; 7.902109e-03; 99.97646;50.00000;20.00000;5.70430;2
 30.42300;10.49583; 8.135966e-03; 99.98042;50.00000;20.00000;5.70426;2
 30.43700;10.50083; 8.463355e-03; 99.97261;50.00000;20.00000;5.70420;2
 30.45100;10.50583; 8.759578e-03; 99.97646;50.00000;20.00000;5.70415;2
 30.46600;10.51083; 9.071399e-03; 99.98567;50.00000;20.00000;5.70409;2
 30.47800;10.51583; 9.367621e-03; 99.97390;50.00000;20.00000;5.70404;2
 30.49200;10.52083; 9.539165e-03; 99.98567;50.00000;20.00000;5.70399;2
 30.50900;10.52583; 9.788668e-03; 99.98963;50.00000;20.00000;5.70392;2
 30.52500;10.53083; 1.003817e-02; 99.98310;50.00000;20.00000;5.70386;2
 30.53800;10.53583; 1.028766e-02; 99.98695;50.00000;20.00000;5.70381;2
 30.55600;10.54083; 1.058395e-02; 99.97914;50.00000;20.00000;5.70374;2
 30.57100;10.54583; 1.081787e-02; 99.98438;50.00000;20.00000;5.70368;2
 30.58800;10.55083; 1.103622e-02; 99.99219;50.00000;20.00000;5.70362;2
 30.60500;10.55583; 1.148840e-02; 99.98042;50.00000;20.00000;5.70355;2
 30.62200;10.56083; 1.180030e-02; 99.98823;50.00000;20.00000;5.70349;2
 30.64000;10.56583; 1.208104e-02; 99.99079;50.00000;20.00000;5.70342;2
 30.65900;10.57083; 1.231502e-02; 99.98427;50.00000;20.00000;5.70334;2
 30.67800;10.57583; 1.261137e-02; 99.98951;50.00000;20.00000;5.70327;2
 30.69400;10.58083; 1.297005e-02; 99.98054;50.00000;20.00000;5.70321;2
 30.71300;10.58583; 1.329759e-02; 99.98567;50.00000;20.00000;5.70313;2
 30.73300;10.59083; 1.360956e-02; 99.99604;50.00000;20.00000;5.70306;2
 30.75300;10.59583; 1.395272e-02; 99.98567;50.00000;20.00000;5.70298;2
 30.77500;10.60083; 1.428031e-02; 99.99732;50.00000;20.00000;5.70290;2
 30.79500;10.60583; 1.465467e-02;100.00128;50.00000;20.00000;5.70282;2
 30.81700;10.61083; 1.498228e-02; 99.99476;50.00000;20.00000;5.70273;2
 30.83800;10.61583; 1.532549e-02; 99.99872;50.00000;20.00000;5.70265;2
 30.85900;10.62083; 1.571548e-02; 99.98835;50.00000;20.00000;5.70257;2
 30.88000;10.62583; 1.613666e-02; 99.99219;50.00000;20.00000;5.70249;2
 30.90100;10.63083; 1.657344e-02; 99.99604;50.00000;20.00000;5.70241;2
 30.92200;10.63583; 1.697905e-02; 99.98182;50.00000;20.00000;5.70233;2
 30.94700;10.64083; 1.736913e-02; 99.98951;50.00000;20.00000;5.70223;2
 30.97100;10.64583; 1.771244e-02; 99.99091;50.00000;20.00000;5.70214;2
 30.99500;10.65083; 1.813371e-02; 99.98182;50.00000;20.00000;5.70204;2
 31.02200;10.65583; 1.857063e-02; 99.98567;50.00000;20.00000;5.70194;2
 31.04400;10.66083; 1.902310e-02; 99.97401;50.00000;20.00000;5.70185;2
 31.06500;10.66583; 1.953794e-02; 99.97914;50.00000;20.00000;5.70177;2
 31.09200;10.67083; 1.994372e-02; 99.98706;50.00000;20.00000;5.70167;2
 31.11800;10.67583; 2.039628e-02; 99.97518;50.00000;20.00000;5.70157;2
 31.14500;10.68083; 2.084888e-02; 99.98695;50.00000;20.00000;5.70146;2
 31.17300;10.68583; 2.131709e-02; 99.99219;50.00000;20.00000;5.70136;2
 31.19900;10.69083; 2.172292e-02; 99.98567;50.00000;20.00000;5.70126;2
 31.22600;10.69583; 2.217557e-02; 99.99091;50.00000;20.00000;5.70115;2
 31.25700;10.70083; 2.253472e-02; 99.98310;50.00000;20.00000;5.70103;2
 31.28600;10.70583; 2.292504e-02; 99.98823;50.00000;20.00000;5.70092;2
 31.31200;10.71083; 2.340891e-02; 99.99872;50.00000;20.00000;5.70082;2
 31.34300;10.71583; 2.397085e-02; 99.98695;50.00000;20.00000;5.70070;2
 31.37300;10.72083; 2.447042e-02;100.00000;50.00000;20.00000;5.70058;2
 31.40300;10.72583; 2.501679e-02;100.00524;50.00000;20.00000;5.70047;2
 31.43400;10.73083; 2.559440e-02; 99.99744;50.00000;20.00000;5.70035;2
 31.46300;10.73583; 2.607842e-02;100.00128;50.00000;20.00000;5.70023;2
 31.49600;10.74083; 2.651573e-02; 99.98835;50.00000;20.00000;5.70011;2
 31.52800;10.74583; 2.699984e-02; 99.99219;50.00000;20.00000;5.69998;2
 31.56200;10.75083; 2.748401e-02; 99.99615;50.00000;20.00000;5.69985;2
 31.59200;10.75583; 2.801492e-02; 99.97926;50.00000;20.00000;5.69973;2
 31.62500;10.76083; 2.854590e-02; 99.98823;50.00000;20.00000;5.69961;2
 31.65800;10.76583; 2.907692e-02; 99.99091;50.00000;20.00000;5.69948;2
 31.69500;10.77083; 2.967043e-02; 99.98042;50.00000;20.00000;5.69934;2
 31.73100;10.77583; 3.031076e-02; 99.98438;50.00000;20.00000;5.69920;2
 31.76300;10.78083; 3.082623e-02; 99.97133;50.00000;20.00000;5.69907;2
 31.79700;10.78583; 3.135736e-02; 99.97658;50.00000;20.00000;5.69894;2
 31.83400;10.79083; 3.187299e-02; 99.98567;50.00000;20.00000;5.69880;2
 31.87100;10.79583; 3.237304e-02; 99.97133;50.00000;20.00000;5.69865;2
 31.90800;10.80083; 3.306033e-02; 99.98182;50.00000;20.00000;5.69851;2
 31.94500;10.80583; 3.374766e-02; 99.98567;50.00000;20.00000;5.69837;2
 31.98400;10.81083; 3.435706e-02; 99.97786;50.00000;20.00000;5.69822;2
 32.02100;10.81583; 3.484162e-02; 99.98299;50.00000;20.00000;5.69807;2
 32.05900;10.82083; 3.540424e-02; 99.97133;50.00000;20.00000;5.69793;2
 32.10000;10.82583; 3.602938e-02; 99.97658;50.00000;20.00000;5.69777;2
 32.13700;10.83083; 3.662325e-02; 99.98310;50.00000;20.00000;5.69762;2
 32.17600;10.83583; 3.732643e-02; 99.96737;50.00000;20.00000;5.69747;2
 32.22000;10.84083; 3.796736e-02; 99.97786;50.00000;20.00000;5.69730;2
 32.26300;10.84583; 3.859269e-02; 99.98170;50.00000;20.00000;5.69714;2
 32.30200;10.85083; 3.910872e-02; 99.96993;50.00000;20.00000;5.69699;2
 32.34500;10.85583; 3.965609e-02; 99.97530;50.00000;20.00000;5.69682;2
 32.38600;10.86083; 4.029708e-02; 99.96481;50.00000;20.00000;5.69666;2
 32.43000;10.86583; 4.101623e-02; 99.97133;50.00000;20.00000;5.69649;2
 32.47500;10.87083; 4.173544e-02; 99.98042;50.00000;20.00000;5.69632;2
 32.51700;10.87583; 4.242340e-02; 99.96609;50.00000;20.00000;5.69615;2
 32.56400;10.88083; 4.306472e-02; 99.98042;50.00000;20.00000;5.69597;2
 32.60900;10.88583; 4.354992e-02; 99.98567;50.00000;20.00000;5.69580;2
 32.65500;10.89083; 4.412885e-02; 99.98042;50.00000;20.00000;5.69562;2
 32.70300;10.89583; 4.494202e-02; 99.98695;50.00000;20.00000;5.69543;2
 32.74700;10.90083; 4.558341e-02; 99.98182;50.00000;20.00000;5.69526;2
 32.79500;10.90583; 4.630302e-02; 99.98963;50.00000;20.00000;5.69508;2
 32.84100;10.91083; 4.702261e-02;100.00256;50.00000;20.00000;5.69490;2
 32.89100;10.91583; 4.769554e-02; 99.98951;50.00000;20.00000;5.69470;2
 32.93900;10.92083; 4.841529e-02;100.00385;50.00000;20.00000;5.69452;2
 32.99100;10.92583; 4.922889e-02;100.01049;50.00000;20.00000;5.69432;2
 33.03800;10.93083; 5.002677e-02;100.00385;50.00000;20.00000;5.69413;2
 33.09100;10.93583; 5.065315e-02;100.01049;50.00000;20.00000;5.69393;2
 33.14000;10.94083; 5.131067e-02;100.00128;50.00000;20.00000;5.69374;2
 33.19300;10.94583; 5.199960e-02;100.00653;50.00000;20.00000;5.69353;2
 33.24300;10.95083; 5.267286e-02;100.01305;50.00000;20.00000;5.69334;2
 33.29600;10.95583; 5.345559e-02; 99.99604;50.00000;20.00000;5.69313;2
 33.35100;10.96083; 5.420722e-02;100.00513;50.00000;20.00000;5.69292;2
 33.40300;10.96583; 5.495879e-02;100.00781;50.00000;20.00000;5.69272;2
 33.45700;10.97083; 5.583544e-02; 99.99604;50.00000;20.00000;5.69251;2
 33.51000;10.97583; 5.663402e-02;100.00000;50.00000;20.00000;5.69230;2
 33.56900;10.98083; 5.738603e-02; 99.98567;50.00000;20.00000;5.69207;2
 33.62200;10.98583; 5.809100e-02; 99.99091;50.00000;20.00000;5.69187;2
 33.67900;10.99083; 5.878057e-02; 99.99732;50.00000;20.00000;5.69165;2
 33.73600;10.99583; 5.947020e-02; 99.98042;50.00000;20.00000;5.69143;2
 33.79200;11.00083; 6.006610e-02; 99.98963;50.00000;20.00000;5.69121;2
 33.85000;11.00583; 6.084960e-02; 99.99219;50.00000;20.00000;5.69098;2
 33.90900;11.01083; 6.166445e-02; 99.98299;50.00000;20.00000;5.69076;2
 33.96900;11.01583; 6.244816e-02; 99.98835;50.00000;20.00000;5.69052;2
 34.02900;11.02083; 6.343505e-02; 99.97658;50.00000;20.00000;5.69029;2
 34.09100;11.02583; 6.434398e-02; 99.98170;50.00000;20.00000;5.69005;2
 34.15200;11.03083; 6.515920e-02; 99.98835;50.00000;20.00000;5.68981;2
 34.21000;11.03583; 6.589621e-02; 99.97133;50.00000;20.00000;5.68959;2
 34.27500;11.04083; 6.660235e-02; 99.98170;50.00000;20.00000;5.68934;2
 34.33600;11.04583; 6.749590e-02; 99.98567;50.00000;20.00000;5.68910;2
 34.39900;11.05083; 6.845213e-02; 99.97530;50.00000;20.00000;5.68885;2
 34.46000;11.05583; 6.933020e-02; 99.98042;50.00000;20.00000;5.68862;2
 34.52500;11.06083; 7.022417e-02; 99.97005;50.00000;20.00000;5.68836;2
 34.59000;11.06583; 7.121200e-02; 99.97518;50.00000;20.00000;5.68811;2
 34.65800;11.07083; 7.209065e-02; 99.98438;50.00000;20.00000;5.68785;2
 34.72300;11.07583; 7.276602e-02; 99.96993;50.00000;20.00000;5.68760;2
 34.78900;11.08083; 7.358219e-02; 99.97914;50.00000;20.00000;5.68734;2
 34.85600;11.08583; 7.446101e-02; 99.98170;50.00000;20.00000;5.68708;2
 34.92000;11.09083; 7.529287e-02; 99.97261;50.00000;20.00000;5.68683;2
 34.99100;11.09583; 7.617206e-02; 99.97914;50.00000;20.00000;5.68655;2
 35.05900;11.10083; 7.698863e-02; 99.96865;50.00000;20.00000;5.68629;2
 35.12700;11.10583; 7.802419e-02; 99.97518;50.00000;20.00000;5.68603;2
 35.19500;11.11083; 7.895040e-02; 99.98695;50.00000;20.00000;5.68576;2
 35.26800;11.11583; 7.986132e-02; 99.97273;50.00000;20.00000;5.68548;2
 35.33600;11.12083; 8.072514e-02; 99.98438;50.00000;20.00000;5.68521;2
 35.40800;11.12583; 8.155799e-02; 99.99091;50.00000;20.00000;5.68493;2
 35.48000;11.13083; 8.237528e-02; 99.98567;50.00000;20.00000;5.68465;2
 35.55300;11.13583; 8.334911e-02; 99.99219;50.00000;20.00000;5.68437;2
 35.62600;11.14083; 8.422919e-02; 99.98310;50.00000;20.00000;5.68409;2
 35.69900;11.14583; 8.514065e-02; 99.98823;50.00000;20.00000;5.68380;2
 35.77600;11.15083; 8.603679e-02; 99.99487;50.00000;20.00000;5.68350;2
 35.85000;11.15583; 8.701106e-02; 99.97786;50.00000;20.00000;5.68322;2
 35.92400;11.16083; 8.807930e-02; 99.98823;50.00000;20.00000;5.68293;2
 36.00100;11.16583; 8.903831e-02; 99.99091;50.00000;20.00000;5.68263;2
 36.07700;11.17083; 9.002866e-02; 99.97914;50.00000;20.00000;5.68233;2
 36.15200;11.17583; 9.081564e-02; 99.98310;50.00000;20.00000;5.68204;2
 36.23000;11.18083; 9.172806e-02; 99.96865;50.00000;20.00000;5.68174;2
 36.31000;11.18583; 9.276591e-02; 99.97390;50.00000;20.00000;5.68143;2
 36.38800;11.19083; 9.374113e-02; 99.98042;50.00000;20.00000;5.68112;2
 36.46700;11.19583; 9.468523e-02; 99.96481;50.00000;20.00000;5.68082;2
 36.54800;11.20083; 9.555130e-02; 99.97530;50.00000;20.00000;5.68050;2
 36.62900;11.20583; 9.646443e-02; 99.97914;50.00000;20.00000;5.68019;2
 36.70900;11.21083; 9.742456e-02; 99.97005;50.00000;20.00000;5.67987;2
 36.79000;11.21583; 9.851008e-02; 99.97658;50.00000;20.00000;5.67956;2
 36.87200;11.22083; 9.956451e-02; 99.96609;50.00000;20.00000;5.67924;2
 36.95100;11.22583;      0.10056; 99.97133;50.00000;20.00000;5.67893;2
 37.03500;11.23083;      0.10150; 99.98054;50.00000;20.00000;5.67861;2
 37.11900;11.23583;      0.10251; 99.96492;50.00000;20.00000;5.67828;2
 37.20400;11.24083;      0.10352; 99.97530;50.00000;20.00000;5.67795;2
 37.28900;11.24583;      0.10454; 99.97914;50.00000;20.00000;5.67762;2
 37.37500;11.25083;      0.10557; 99.97133;50.00000;20.00000;5.67728;2
 37.46100;11.25583;      0.10648; 99.97658;50.00000;20.00000;5.67695;2
 37.54500;11.26083;      0.10743; 99.96749;50.00000;20.00000;5.67662;2
 37.63300;11.26583;      0.10851; 99.97261;50.00000;20.00000;5.67628;2
 37.72000;11.27083;      0.10955; 99.97914;50.00000;20.00000;5.67594;2
 37.80900;11.27583;      0.11056; 99.96353;50.00000;20.00000;5.67559;2
 37.89600;11.28083;      0.11159; 99.97530;50.00000;20.00000;5.67525;2
 37.98300;11.28583;      0.11261; 99.97926;50.00000;20.00000;5.67491;2
 38.07500;11.29083;      0.11370; 99.97133;50.00000;20.00000;5.67455;2
 38.16500;11.29583;      0.11479; 99.97646;50.00000;20.00000;5.67420;2
 38.25500;11.30083;      0.11574; 99.96609;50.00000;20.00000;5.67385;2
 38.34600;11.30583;      0.11668; 99.97133;50.00000;20.00000;5.67350;2
 38.43900;11.31083;      0.11766; 99.98042;50.00000;20.00000;5.67313;2
 38.53200;11.31583;      0.11870; 99.96609;50.00000;20.00000;5.67277;2
 38.62400;11.32083;      0.11981; 99.97530;50.00000;20.00000;5.67241;2
 38.72000;11.32583;      0.12087; 99.97914;50.00000;20.00000;5.67204;2
 38.81100;11.33083;      0.12191; 99.96865;50.00000;20.00000;5.67168;2
 38.90900;11.33583;      0.12292; 99.97401;50.00000;20.00000;5.67130;2
 39.00200;11.34083;      0.12395; 99.96213;50.00000;20.00000;5.67094;2
 39.09600;11.34583;      0.12498; 99.96877;50.00000;20.00000;5.67057;2
 39.19200;11.35083;      0.12603; 99.97786;50.00000;20.00000;5.67020;2
 39.28900;11.35583;      0.12709; 99.96341;50.00000;20.00000;5.66982;2
 39.38700;11.36083;      0.12811; 99.97390;50.00000;20.00000;5.66944;2
 39.48400;11.36583;      0.12909; 99.97658;50.00000;20.00000;5.66906;2
 39.58100;11.37083;      0.13018; 99.96749;50.00000;20.00000;5.66868;2
 39.68100;11.37583;      0.13125; 99.97133;50.00000;20.00000;5.66829;2
 39.77700;11.38083;      0.13231; 99.95968;50.00000;20.00000;5.66791;2
 39.87900;11.38583;      0.13334; 99.96481;50.00000;20.00000;5.66752;2
 39.97700;11.39083;      0.13429; 99.97390;50.00000;20.00000;5.66713;2
 40.08000;11.39583;      0.13534; 99.96096;50.00000;20.00000;5.66673;2
 40.18300;11.40083;      0.13643; 99.97133;50.00000;20.00000;5.66633;2
 40.28600;11.40583;      0.13746; 99.97518;50.00000;20.00000;5.66593;2
 40.38600;11.41083;      0.13843; 99.96749;50.00000;20.00000;5.66554;2
