Repository: TristanHehnen/BESKID_ExperimentalData

# Experimental Data of the BESKID Project

The repository contains the public experimental data of the BESKID project.

The primary material investigate is Poly(methyl methacrylate) (PMMA).

The materials have been examined in various experimental setups, across different sizes, from micro- to real-scale. Data of the following setups is available:
- Thermogravimetric analysis (TGA)
- Micro-scale combustion calorimetry (MCC)
- Differential scanning calorimetry (DSC)
- Cone calorimetry

File: ExpData/TGA/DE_6mm/ExpDat_PMMA_DE_6mm_30Kmin_03.txt (part 1 of 6)
#EXPORTTYPE:                 ;DATA ALL
#FILE:                       ;PMMA_DE_6mm_30Kmin_03.ngb-ds3
#FORMAT:                     ;NETZSCH5
#FTYPE:                      ;ANSI
#IDENTITY:                   ;PMMA_DE_600_30Kmin
#DECIMAL:                    ;POINT
#SEPARATOR:                  ;SEMICOLON
#MTYPE:                      ;DSC
#INSTRUMENT:                 ;NETZSCH STA 449F3
#PROJECT:                    ;
#DATE/TIME:                  ;12.02.2025 20:32:36 (UTC+1)
#CORR. FILE:                 ;Correction for method PMMA_30Kmin_correct
#TEMPCAL:                    ;06-01-2021 09:50
#SENSITIVITY:                ;06-01-2021 10:22
#LABORATORY:                 ;TUPO
#OPERATOR:                   ;
#REMARK:                     ;PMMA_DE_600_30Kmin powder
#SAMPLE:                     ;PMMA_DE_600_30Kmin
#SAMPLE MASS /mg:            ;8.6393
#MATERIAL:                   ;
#REFERENCE:                  ;-----
#REFERENCE MASS /mg:         ;0
#TYPE OF CRUCIBLE:           ;Al2O3 85 �l, open
#SAMPLE CRUCIBLE MASS /mg:   ;136.7307
#REFERENCE CRUCIBLE MASS /mg:;132.95
#DSC RANGE /�V:              ;5000
#TG RANGE /mg:               ;35000
#TAU-R:                      ;---
#CORR. CODE:                 ;020
#EXO:                        ;-1
#RANGE:                      ;30�C/30.0(K/min)/700�C
#SEGMENT:                    ;S2/3
#SEG. 2:                     ;30�C/30.0(K/min)/700�C

##Temp./�C;Time/min;DSC/(mW/mg);Mass/%;Gas Flow(purge2)/(ml/min);Gas Flow(protective)/(ml/min);Sensit./(uV/mW)
 30.00400; 9.96750;-1.083395e-04; 99.97801;50.00000;20.00000;5.70587
 30.00200; 9.97417;-9.286230e-05; 99.97801;50.00000;20.00000;5.70588
 30.00300; 9.98083;-1.547706e-04; 99.97801;50.00000;20.00000;5.70588
 30.00200; 9.98750;-2.166787e-04; 99.97801;50.00000;20.00000;5.70588
 30.00200; 9.99417;-2.476328e-04; 99.97801;50.00000;20.00000;5.70588
 30.00400;10.00083;-2.012019e-04; 99.97801;50.00000;20.00000;5.70587
 30.00300;10.00750;-2.631100e-04; 99.97801;50.00000;20.00000;5.70588
 30.00200;10.01417;-2.476328e-04; 99.97801;50.00000;20.00000;5.70588
 29.99800;10.02083;-2.321551e-04; 99.97801;50.00000;20.00000;5.70590
 30.00100;10.02750;-2.476326e-04; 99.97801;50.00000;20.00000;5.70589
 30.00000;10.03417;-1.857243e-04; 99.97801;50.00000;20.00000;5.70589
 30.00300;10.04083;-1.857247e-04; 99.97801;50.00000;20.00000;5.70588
 30.00300;10.04750;-2.012018e-04; 99.97801;50.00000;20.00000;5.70588
 30.00100;10.05417;-2.166786e-04; 99.97801;50.00000;20.00000;5.70589
 30.00100;10.06083;-2.321556e-04; 99.97801;50.00000;20.00000;5.70589
 30.00300;10.06750;-2.940641e-04; 99.97801;50.00000;20.00000;5.70588
 30.00200;10.07417;-2.631098e-04; 99.97801;50.00000;20.00000;5.70588
 30.00300;10.08083;-2.012018e-04; 99.97801;50.00000;20.00000;5.70588
 30.00500;10.08750;-1.547708e-04; 99.97801;50.00000;20.00000;5.70587
 30.00400;10.09417;-7.738535e-05; 99.97801;50.00000;20.00000;5.70587
 30.00400;10.10083;-6.190828e-05; 99.97801;50.00000;20.00000;5.70587
 30.00600;10.10750;-3.095418e-05; 99.97801;50.00000;20.00000;5.70587
 30.00800;10.11417;-6.190845e-05; 99.97801;50.00000;20.00000;5.70586
 30.00500;10.12083;-6.190833e-05; 99.97801;50.00000;20.00000;5.70587
 30.00600;10.12750;-6.190837e-05; 99.98576;50.00000;20.00000;5.70587
 30.00600;10.13417;-3.095418e-05; 99.99352;50.00000;20.00000;5.70587
 30.00600;10.14083; 0.000000e+00; 99.99352;50.00000;20.00000;5.70587
 30.01000;10.14750; 1.083399e-04; 99.99352;50.00000;20.00000;5.70585
 30.01300;10.15417; 2.321575e-04; 99.99734;50.00000;20.00000;5.70584
 30.01600;10.16083; 2.940673e-04; 99.99734;50.00000;20.00000;5.70583
 30.01500;10.16750; 4.024074e-04; 99.99086;50.00000;20.00000;5.70583
 30.01800;10.17417; 5.881349e-04; 99.99086;50.00000;20.00000;5.70582
 30.02100;10.18083; 6.345678e-04; 99.99479;50.00000;20.00000;5.70581
 30.02500;10.18750; 7.274333e-04; 99.99479;50.00000;20.00000;5.70579
 30.02800;10.19417; 8.667307e-04; 99.98704;50.00000;20.00000;5.70578
 30.03100;10.20083; 8.976871e-04; 99.99479;50.00000;20.00000;5.70577
 30.03500;10.20750; 8.822122e-04; 99.99861;50.00000;20.00000;5.70576
 30.03500;10.21417; 1.036986e-03; 99.99352;50.00000;20.00000;5.70576
 30.03900;10.22083; 1.067944e-03;100.00127;50.00000;20.00000;5.70574
 30.04300;10.22750; 1.238199e-03; 99.99606;50.00000;20.00000;5.70572
 30.05100;10.23417; 1.470369e-03; 99.99873;50.00000;20.00000;5.70569
 30.05600;10.24083; 1.702538e-03;100.00903;50.00000;20.00000;5.70567
 30.06000;10.24750; 1.981141e-03; 99.99606;50.00000;20.00000;5.70566
 30.06800;10.25417; 2.135930e-03;100.01157;50.00000;20.00000;5.70563
 30.07400;10.26083; 2.368105e-03;100.00648;50.00000;20.00000;5.70560
 30.07800;10.26750; 2.739580e-03;100.01157;50.00000;20.00000;5.70559
 30.08600;10.27417; 2.832462e-03;100.02581;50.00000;20.00000;5.70556
 30.09200;10.28083; 3.002732e-03;100.00648;50.00000;20.00000;5.70554
 30.10000;10.28750; 3.188485e-03;100.02454;50.00000;20.00000;5.70550
 30.10900;10.29417; 3.559981e-03;100.01933;50.00000;20.00000;5.70547
 30.11900;10.30083; 3.761222e-03;100.02327;50.00000;20.00000;5.70543
 30.12400;10.30750; 4.055323e-03;100.03623;50.00000;20.00000;5.70541
 30.13500;10.31417; 4.364922e-03;100.01551;50.00000;20.00000;5.70537
 30.14400;10.32083; 4.550691e-03;100.02975;50.00000;20.00000;5.70533
 30.15400;10.32750; 4.937688e-03;100.01945;50.00000;20.00000;5.70530
 30.16400;10.33417; 5.386605e-03;100.01551;50.00000;20.00000;5.70526
 30.17600;10.34083; 5.742663e-03;100.02593;50.00000;20.00000;5.70521
 30.18800;10.34750; 6.129686e-03;100.01551;50.00000;20.00000;5.70516
 30.20000;10.35417; 6.516714e-03;100.01806;50.00000;20.00000;5.70512
 30.21200;10.36083; 6.888269e-03;100.01806;50.00000;20.00000;5.70507
 30.22700;10.36750; 7.290804e-03;100.01424;50.00000;20.00000;5.70501
 30.23800;10.37417; 7.693326e-03;100.01285;50.00000;20.00000;5.70497
 30.25400;10.38083; 8.173279e-03;100.01285;50.00000;20.00000;5.70491
 30.27200;10.38750; 8.808054e-03;100.01285;50.00000;20.00000;5.70484
 30.28700;10.39417; 9.241585e-03;100.01296;50.00000;20.00000;5.70478
 30.30200;10.40083; 9.706086e-03;100.01424;50.00000;20.00000;5.70472
 30.31900;10.40750; 1.017061e-02;100.02072;50.00000;20.00000;5.70466
 30.33800;10.41417; 1.077448e-02;100.02593;50.00000;20.00000;5.70458
 30.35500;10.42083; 1.125451e-02;100.02975;50.00000;20.00000;5.70452
 30.37500;10.42750; 1.178102e-02;100.03357;50.00000;20.00000;5.70444
 30.39300;10.43417; 1.244685e-02;100.03750;50.00000;20.00000;5.70437
 30.41500;10.44083; 1.300436e-02;100.04005;50.00000;20.00000;5.70429
 30.43600;10.44750; 1.365478e-02;100.04271;50.00000;20.00000;5.70421
 30.45900;10.45417; 1.438263e-02;100.04526;50.00000;20.00000;5.70412
 30.48000;10.46083; 1.497116e-02;100.04526;50.00000;20.00000;5.70404
 30.50200;10.46750; 1.571453e-02;100.04526;50.00000;20.00000;5.70395
 30.52500;10.47417; 1.647342e-02;100.04526;50.00000;20.00000;5.70386
 30.55000;10.48083; 1.723236e-02;100.04526;50.00000;20.00000;5.70376
 30.58100;10.48750; 1.803784e-02;100.04260;50.00000;20.00000;5.70365
 30.60500;10.49417; 1.873489e-02;100.04144;50.00000;20.00000;5.70355
 30.63600;10.50083; 1.944753e-02;100.04144;50.00000;20.00000;5.70343
 30.66100;10.50750; 2.020658e-02;100.04144;50.00000;20.00000;5.70334
 30.69000;10.51417; 2.107409e-02;100.04144;50.00000;20.00000;5.70322
 30.72200;10.52083; 2.198814e-02;100.04271;50.00000;20.00000;5.70310
 30.75300;10.52750; 2.288673e-02;100.04526;50.00000;20.00000;5.70298
 30.78200;10.53417; 2.370790e-02;100.04792;50.00000;20.00000;5.70287
 30.81500;10.54083; 2.452916e-02;100.05174;50.00000;20.00000;5.70274
 30.84900;10.54750; 2.536597e-02;100.05568;50.00000;20.00000;5.70261
 30.88500;10.55417; 2.640417e-02;100.05950;50.00000;20.00000;5.70247
 30.91900;10.56083; 2.741142e-02;100.06204;50.00000;20.00000;5.70234
 30.95500;10.56750; 2.826387e-02;100.06343;50.00000;20.00000;5.70220
 30.99300;10.57417; 2.925580e-02;100.06470;50.00000;20.00000;5.70205
 31.03100;10.58083; 3.030973e-02;100.06470;50.00000;20.00000;5.70191
 31.07000;10.58750; 3.141019e-02;100.06204;50.00000;20.00000;5.70175
 31.11100;10.59417; 3.249527e-02;100.05822;50.00000;20.00000;5.70160
 31.15100;10.60083; 3.362686e-02;100.05313;50.00000;20.00000;5.70144
 31.19300;10.60750; 3.466562e-02;100.04919;50.00000;20.00000;5.70128
 31.23800;10.61417; 3.585941e-02;100.04653;50.00000;20.00000;5.70110
 31.28100;10.62083; 3.699126e-02;100.04526;50.00000;20.00000;5.70094
 31.32500;10.62750; 3.809222e-02;100.04398;50.00000;20.00000;5.70077
 31.37200;10.63417; 3.927079e-02;100.04526;50.00000;20.00000;5.70059
 31.41900;10.64083; 4.046492e-02;100.04919;50.00000;20.00000;5.70040
 31.46800;10.64750; 4.173665e-02;100.05313;50.00000;20.00000;5.70021
 31.51700;10.65417; 4.305494e-02;100.05822;50.00000;20.00000;5.70002
 31.56800;10.66083; 4.440436e-02;100.06332;50.00000;20.00000;5.69983
 31.62200;10.66750; 4.566101e-02;100.06725;50.00000;20.00000;5.69962
 31.67500;10.67417; 4.701069e-02;100.06991;50.00000;20.00000;5.69941
 31.72800;10.68083; 4.834496e-02;100.07119;50.00000;20.00000;5.69921
 31.78200;10.68750; 4.971036e-02;100.07373;50.00000;20.00000;5.69900
 31.84200;10.69417; 5.109157e-02;100.07373;50.00000;20.00000;5.69877
 31.89800;10.70083; 5.248824e-02;100.07373;50.00000;20.00000;5.69855
 31.96000;10.70750; 5.399372e-02;100.07373;50.00000;20.00000;5.69831
 32.01700;10.71417; 5.542164e-02;100.07119;50.00000;20.00000;5.69809
 32.07800;10.72083; 5.689633e-02;100.06852;50.00000;20.00000;5.69785
 32.13800;10.72750; 5.844860e-02;100.06725;50.00000;20.00000;5.69762
 32.20400;10.73417; 6.006325e-02;100.06725;50.00000;20.00000;5.69737
 32.27100;10.74083; 6.158507e-02;100.06980;50.00000;20.00000;5.69711
 32.33400;10.74750; 6.323087e-02;100.07119;50.00000;20.00000;5.69686
 32.40300;10.75417; 6.476856e-02;100.07119;50.00000;20.00000;5.69659
 32.47200;10.76083; 6.622889e-02;100.07246;50.00000;20.00000;5.69633
 32.54100;10.76750; 6.770486e-02;100.07246;50.00000;20.00000;5.69606
 32.61500;10.77417; 6.953780e-02;100.07373;50.00000;20.00000;5.69577
 32.68500;10.78083; 7.140174e-02;100.07628;50.00000;20.00000;5.69550
 32.75900;10.78750; 7.311100e-02;100.07639;50.00000;20.00000;5.69521
 32.83500;10.79417; 7.478952e-02;100.07767;50.00000;20.00000;5.69492
 32.91000;10.80083; 7.653019e-02;100.08021;50.00000;20.00000;5.69463
 32.98700;10.80750; 7.822462e-02;100.08531;50.00000;20.00000;5.69433
 33.06700;10.81417; 8.001245e-02;100.09063;50.00000;20.00000;5.69402
 33.14600;10.82083; 8.207961e-02;100.09306;50.00000;20.00000;5.69372
 33.23000;10.82750; 8.413176e-02;100.09445;50.00000;20.00000;5.69339
 33.31500;10.83417; 8.601357e-02;100.09191;50.00000;20.00000;5.69306
 33.40000;10.84083; 8.786458e-02;100.08924;50.00000;20.00000;5.69273
 33.48900;10.84750; 8.987118e-02;100.08542;50.00000;20.00000;5.69238
 33.57300;10.85417; 9.172257e-02;100.08149;50.00000;20.00000;5.69206
 33.66200;10.86083; 9.362103e-02;100.07767;50.00000;20.00000;5.69171
 33.75200;10.86750; 9.572151e-02;100.07512;50.00000;20.00000;5.69136
 33.84500;10.87417; 9.772933e-02;100.07119;50.00000;20.00000;5.69100
 33.93900;10.88083; 9.973748e-02;100.06852;50.00000;20.00000;5.69064
 34.02800;10.88750;      0.10178;100.06852;50.00000;20.00000;5.69029
 34.12900;10.89417;      0.10407;100.06725;50.00000;20.00000;5.68990
 34.22500;10.90083;      0.10609;100.06470;50.00000;20.00000;5.68953
 34.32200;10.90750;      0.10822;100.06343;50.00000;20.00000;5.68915
 34.42300;10.91417;      0.11045;100.06216;50.00000;20.00000;5.68876
 34.52700;10.92083;      0.11259;100.06204;50.00000;20.00000;5.68836
 34.63200;10.92750;      0.11472;100.06470;50.00000;20.00000;5.68795
 34.73400;10.93417;      0.11698;100.06598;50.00000;20.00000;5.68755
 34.84000;10.94083;      0.11921;100.06852;50.00000;20.00000;5.68714
 34.94800;10.94750;      0.12156;100.07107;50.00000;20.00000;5.68672
 35.05500;10.95417;      0.12376;100.07628;50.00000;20.00000;5.68631
 35.16900;10.96083;      0.12599;100.08149;50.00000;20.00000;5.68586
 35.28300;10.96750;      0.12822;100.08670;50.00000;20.00000;5.68542
 35.39500;10.97417;      0.13055;100.09179;50.00000;20.00000;5.68498
 35.50900;10.98083;      0.13289;100.09711;50.00000;20.00000;5.68454
 35.62900;10.98750;      0.13523;100.10996;50.00000;20.00000;5.68408
 35.74500;10.99417;      0.13759;100.10730;50.00000;20.00000;5.68362
 35.86500;11.00083;      0.13993;100.10996;50.00000;20.00000;5.68316
 35.98800;11.00750;      0.14230;100.10996;50.00000;20.00000;5.68268
 36.10900;11.01417;      0.14454;100.11008;50.00000;20.00000;5.68221
 36.23600;11.02083;      0.14691;100.10869;50.00000;20.00000;5.68171
 36.36000;11.02750;      0.14957;100.10742;50.00000;20.00000;5.68123
 36.48600;11.03417;      0.15176;100.10475;50.00000;20.00000;5.68074
 36.61600;11.04083;      0.15419;100.10348;50.00000;20.00000;5.68024
 36.74800;11.04750;      0.15671;100.09966;50.00000;20.00000;5.67972
 36.88100;11.05417;      0.15907;100.09711;50.00000;20.00000;5.67920
 37.01000;11.06083;      0.16144;100.09711;50.00000;20.00000;5.67870
 37.14400;11.06750;      0.16374;100.09711;50.00000;20.00000;5.67818
 37.28300;11.07417;      0.16630;100.09573;50.00000;20.00000;5.67764
 37.42200;11.08083;      0.16873;100.09573;50.00000;20.00000;5.67710
 37.56300;11.08750;      0.17114;100.09445;50.00000;20.00000;5.67655
 37.70100;11.09417;      0.17359;100.09445;50.00000;20.00000;5.67601
 37.84500;11.10083;      0.17608;100.09179;50.00000;20.00000;5.67545
 37.98900;11.10750;      0.17851;100.09052;50.00000;20.00000;5.67489
 38.13600;11.11417;      0.18114;100.08924;50.00000;20.00000;5.67432
 38.28200;11.12083;      0.18349;100.08797;50.00000;20.00000;5.67375
 38.43100;11.12750;      0.18594;100.08924;50.00000;20.00000;5.67317
 38.58100;11.13417;      0.18837;100.08924;50.00000;20.00000;5.67258
 38.73200;11.14083;      0.19082;100.09063;50.00000;20.00000;5.67199
 38.88700;11.14750;      0.19324;100.09191;50.00000;20.00000;5.67139
 39.04400;11.15417;      0.19578;100.09191;50.00000;20.00000;5.67077
 39.20000;11.16083;      0.19828;100.09318;50.00000;20.00000;5.67017
 39.35700;11.16750;      0.20079;100.09445;50.00000;20.00000;5.66955
 39.51500;11.17417;      0.20325;100.09573;50.00000;20.00000;5.66894
 39.67600;11.18083;      0.20565;100.09573;50.00000;20.00000;5.66831
 39.84000;11.18750;      0.20811;100.09573;50.00000;20.00000;5.66767
 40.00200;11.19417;      0.21048;100.09318;50.00000;20.00000;5.66704
 40.16600;11.20083;      0.21297;100.09063;50.00000;20.00000;5.66639
 40.33400;11.20750;      0.21542;100.08542;50.00000;20.00000;5.66574
 40.50300;11.21417;      0.21807;100.08276;50.00000;20.00000;5.66508
 40.67500;11.22083;      0.22068;100.10221;50.00000;20.00000;5.66441
 40.84700;11.22750;      0.22306;100.08021;50.00000;20.00000;5.66373
 41.01800;11.23417;      0.22540;100.10093;50.00000;20.00000;5.66307
 41.19300;11.24083;      0.22795;100.08021;50.00000;20.00000;5.66238
 41.36800;11.24750;      0.23043;100.10093;50.00000;20.00000;5.66170
 41.54400;11.25417;      0.23289;100.08415;50.00000;20.00000;5.66101
 41.72600;11.26083;      0.23538;100.10475;50.00000;20.00000;5.66030
 41.90600;11.26750;      0.23786;100.08670;50.00000;20.00000;5.65959
 42.08700;11.27417;      0.24040;100.08670;50.00000;20.00000;5.65888
 42.27200;11.28083;      0.24279;100.09306;50.00000;20.00000;5.65816
 42.45600;11.28750;      0.24516;100.10475;50.00000;20.00000;5.65744
 42.63900;11.29417;      0.24751;100.08149;50.00000;20.00000;5.65672
 42.83200;11.30083;      0.24993;100.10093;50.00000;20.00000;5.65597
 43.01800;11.30750;      0.25241;100.08658;50.00000;20.00000;5.65524
 43.21100;11.31417;      0.25491;100.07894;50.00000;20.00000;5.65448
 43.40200;11.32083;      0.25741;100.08670;50.00000;20.00000;5.65373
 43.59600;11.32750;      0.25987;100.10093;50.00000;20.00000;5.65297
 43.78900;11.33417;      0.26220;100.08276;50.00000;20.00000;5.65222
 43.98800;11.34083;      0.26455;100.10487;50.00000;20.00000;5.65144
 44.18700;11.34750;      0.26695;100.09318;50.00000;20.00000;5.65066
 44.38400;11.35417;      0.26934;100.10614;50.00000;20.00000;5.64988
 44.58500;11.36083;      0.27173;100.09191;50.00000;20.00000;5.64909
 44.78900;11.36750;      0.27406;100.08021;50.00000;20.00000;5.64829
 44.99300;11.37417;      0.27654;100.08403;50.00000;20.00000;5.64749
 45.19700;11.38083;      0.27897;100.09179;50.00000;20.00000;5.64669
 45.40100;11.38750;      0.28128;100.07246;50.00000;20.00000;5.64589
 45.61000;11.39417;      0.28348;100.08276;50.00000;20.00000;5.64507
 45.81700;11.40083;      0.28585;100.06852;50.00000;20.00000;5.64426
 46.02900;11.40750;      0.28827;100.08160;50.00000;20.00000;5.64342
 46.24100;11.41417;      0.29059;100.06864;50.00000;20.00000;5.64259
 46.45100;11.42083;      0.29287;100.08149;50.00000;20.00000;5.64176
 46.66900;11.42750;      0.29515;100.07246;50.00000;20.00000;5.64091
 46.88400;11.43417;      0.29740;100.08403;50.00000;20.00000;5.64006
 47.10000;11.44083;      0.29972;100.07373;50.00000;20.00000;5.63921
 47.31600;11.44750;      0.30208;100.08670;50.00000;20.00000;5.63836
 47.53700;11.45417;      0.30448;100.07501;50.00000;20.00000;5.63749
 47.76000;11.46083;      0.30681;100.08658;50.00000;20.00000;5.63662
 47.98300;11.46750;      0.30897;100.07373;50.00000;20.00000;5.63574
 48.20700;11.47417;      0.31119;100.08670;50.00000;20.00000;5.63486
 48.43200;11.48083;      0.31346;100.07373;50.00000;20.00000;5.63397
 48.66300;11.48750;      0.31555;100.08658;50.00000;20.00000;5.63306
 48.88600;11.49417;      0.31757;100.07755;50.00000;20.00000;5.63218
 49.11500;11.50083;      0.31968;100.08924;50.00000;20.00000;5.63128
 49.34300;11.50750;      0.32190;100.07767;50.00000;20.00000;5.63038
 49.57400;11.51417;      0.32421;100.08797;50.00000;20.00000;5.62947
 49.80700;11.52083;      0.32642;100.07628;50.00000;20.00000;5.62855
 50.04000;11.52750;      0.32858;100.08542;50.00000;20.00000;5.62763
 50.27600;11.53417;      0.33052;100.07373;50.00000;20.00000;5.62670
 50.51500;11.54083;      0.33257;100.08415;50.00000;20.00000;5.62576
 50.74800;11.54750;      0.33466;100.07107;50.00000;20.00000;5.62484
 50.98600;11.55417;      0.33678;100.07894;50.00000;20.00000;5.62390
 51.22600;11.56083;      0.33892;100.06332;50.00000;20.00000;5.62295
 51.46800;11.56750;      0.34100;100.07246;50.00000;20.00000;5.62199
 51.71100;11.57417;      0.34307;100.05822;50.00000;20.00000;5.62103
 51.95400;11.58083;      0.34524;100.06864;50.00000;20.00000;5.62007
 52.19700;11.58750;      0.34731;100.05683;50.00000;20.00000;5.61911
 52.44400;11.59417;      0.34926;100.06852;50.00000;20.00000;5.61814
 52.68800;11.60083;      0.35108;100.05822;50.00000;20.00000;5.61717
 52.94000;11.60750;      0.35295;100.06991;50.00000;20.00000;5.61617
 53.18600;11.61417;      0.35494;100.06077;50.00000;20.00000;5.61520
 53.43700;11.62083;      0.35689;100.07107;50.00000;20.00000;5.61421
 53.69000;11.62750;      0.35881;100.05822;50.00000;20.00000;5.61321
 53.93800;11.63417;      0.36070;100.06725;50.00000;20.00000;5.61222
 54.19000;11.64083;      0.36262;100.05301;50.00000;20.00000;5.61123
 54.44600;11.64750;      0.36472;100.06077;50.00000;20.00000;5.61021
 54.70100;11.65417;      0.36655;100.04792;50.00000;20.00000;5.60920
 54.96100;11.66083;      0.36841;100.05683;50.00000;20.00000;5.60817
 55.21800;11.66750;      0.37021;100.04526;50.00000;20.00000;5.60715
 55.47700;11.67417;      0.37196;100.05174;50.00000;20.00000;5.60613
 55.73600;11.68083;      0.37380;100.04005;50.00000;20.00000;5.60510
 55.99700;11.68750;      0.37561;100.04780;50.00000;20.00000;5.60407
 56.25700;11.69417;      0.37731;100.03750;50.00000;20.00000;5.60303
 56.52200;11.70083;      0.37892;100.04653;50.00000;20.00000;5.60198
 56.78400;11.70750;      0.38070;100.03750;50.00000;20.00000;5.60094
 57.04600;11.71417;      0.38255;100.04653;50.00000;20.00000;5.59990
 57.31300;11.72083;      0.38428;100.03750;50.00000;20.00000;5.59884
 57.57800;11.72750;      0.38582;100.04537;50.00000;20.00000;5.59779
 57.84600;11.73417;      0.38758;100.03750;50.00000;20.00000;5.59672
 58.11500;11.74083;      0.38928;100.04653;50.00000;20.00000;5.59566
 58.38500;11.74750;      0.39090;100.03623;50.00000;20.00000;5.59458
 58.65600;11.75417;      0.39263;100.04398;50.00000;20.00000;5.59350
 58.92500;11.76083;      0.39432;100.03357;50.00000;20.00000;5.59244
 59.19700;11.76750;      0.39604;100.04271;50.00000;20.00000;5.59135
 59.47200;11.77417;      0.39768;100.03368;50.00000;20.00000;5.59026
 59.74400;11.78083;      0.39927;100.04144;50.00000;20.00000;5.58918
 60.02100;11.78750;      0.40085;100.03623;50.00000;20.00000;5.58807
 60.29500;11.79417;      0.40226;100.04653;50.00000;20.00000;5.58698
 60.57000;11.80083;      0.40378;100.03878;50.00000;20.00000;5.58589
 60.84700;11.80750;      0.40526;100.04653;50.00000;20.00000;5.58478
 61.12600;11.81417;      0.40678;100.03623;50.00000;20.00000;5.58367
 61.40100;11.82083;      0.40833;100.04271;50.00000;20.00000;5.58258
 61.68500;11.82750;      0.40971;100.02709;50.00000;20.00000;5.58145
 61.96400;11.83417;      0.41120;100.02847;50.00000;20.00000;5.58033
 62.24700;11.84083;      0.41263;100.00648;50.00000;20.00000;5.57920
 62.52700;11.84750;      0.41397;100.00903;50.00000;20.00000;5.57809
 62.81000;11.85417;      0.41533;100.00509;50.00000;20.00000;5.57696
 63.09300;11.86083;      0.41668; 99.99861;50.00000;20.00000;5.57583
 63.37700;11.86750;      0.41821; 99.99352;50.00000;20.00000;5.57469
 63.66400;11.87417;      0.41969; 99.99988;50.00000;20.00000;5.57355
 63.94900;11.88083;      0.42114; 99.99479;50.00000;20.00000;5.57241
 64.23400;11.88750;      0.42233;100.00776;50.00000;20.00000;5.57127
 64.52400;11.89417;      0.42356;100.00382;50.00000;20.00000;5.57011
 64.81100;11.90083;      0.42481;100.00382;50.00000;20.00000;5.56897
 65.09800;11.90750;      0.42605;100.00903;50.00000;20.00000;5.56782
 65.38700;11.91417;      0.42741;100.01157;50.00000;20.00000;5.56666
 65.67700;11.92083;      0.42874;100.00776;50.00000;20.00000;5.56550
 65.97200;11.92750;      0.42992;100.01412;50.00000;20.00000;5.56432
 66.26000;11.93417;      0.43116; 99.99479;50.00000;20.00000;5.56317
 66.55400;11.94083;      0.43241;100.00903;50.00000;20.00000;5.56200
 66.84400;11.94750;      0.43369; 99.99479;50.00000;20.00000;5.56083
 67.13900;11.95417;      0.43481;100.00266;50.00000;20.00000;5.55965
 67.43400;11.96083;      0.43614;100.00394;50.00000;20.00000;5.55847
 67.72700;11.96750;      0.43740; 99.99606;50.00000;20.00000;5.55730
 68.02400;11.97417;      0.43851;100.01412;50.00000;20.00000;5.55611
 68.31700;11.98083;      0.43955;100.00509;50.00000;20.00000;5.55493
 68.61200;11.98750;      0.44066;100.01424;50.00000;20.00000;5.55375
 68.91000;11.99417;      0.44202;100.01678;50.00000;20.00000;5.55256
 69.20600;12.00083;      0.44308;100.01157;50.00000;20.00000;5.55137
 69.50500;12.00750;      0.44416;100.02836;50.00000;20.00000;5.55017
 69.80200;12.01417;      0.44517;100.01424;50.00000;20.00000;5.54898
 70.10200;12.02083;      0.44623;100.01296;50.00000;20.00000;5.54777
 70.40300;12.02750;      0.44745;100.00509;50.00000;20.00000;5.54656
 70.70200;12.03417;      0.44858;100.00127;50.00000;20.00000;5.54536
 71.00100;12.04083;      0.44966;100.00394;50.00000;20.00000;5.54416
 71.30300;12.04750;      0.45053; 99.99606;50.00000;20.00000;5.54295
 71.60400;12.05417;      0.45156; 99.99606;50.00000;20.00000;5.54174
 71.90700;12.06083;      0.45268; 99.98183;50.00000;20.00000;5.54052
 72.20900;12.06750;      0.45375; 99.99352;50.00000;20.00000;5.53931
 72.50900;12.07417;      0.45467;100.00382;50.00000;20.00000;5.53810
 72.81200;12.08083;      0.45561;100.00000;50.00000;20.00000;5.53688
 73.11800;12.08750;      0.45678;100.01030;50.00000;20.00000;5.53565
 73.42200;12.09417;      0.45778;100.00394;50.00000;20.00000;5.53443
 73.72600;12.10083;      0.45871;100.00255;50.00000;20.00000;5.53321
 74.03100;12.10750;      0.45958;100.00776;50.00000;20.00000;5.53198
 74.33800;12.11417;      0.46056; 99.98958;50.00000;20.00000;5.53074
 74.64200;12.12083;      0.46165; 99.99734;50.00000;20.00000;5.52952
 74.95000;12.12750;      0.46257; 99.98958;50.00000;20.00000;5.52828
 75.25500;12.13417;      0.46353; 99.98831;50.00000;20.00000;5.52705
 75.56200;12.14083;      0.46463; 99.99479;50.00000;20.00000;5.52581
 75.87000;12.14750;      0.46552; 99.98183;50.00000;20.00000;5.52457
 76.17700;12.15417;      0.46634; 99.99224;50.00000;20.00000;5.52333
 76.48100;12.16083;      0.46723; 99.98958;50.00000;20.00000;5.52210
 76.79300;12.16750;      0.46823; 99.99097;50.00000;20.00000;5.52085
 77.10100;12.17417;      0.46912; 99.99873;50.00000;20.00000;5.51960
 77.41200;12.18083;      0.46999; 99.98843;50.00000;20.00000;5.51835
 77.72000;12.18750;      0.47088; 99.99606;50.00000;20.00000;5.51710
 78.02900;12.19417;      0.47190; 99.99213;50.00000;20.00000;5.51586
 78.34000;12.20083;      0.47278; 99.98958;50.00000;20.00000;5.51460
 78.65000;12.20750;      0.47375; 99.99479;50.00000;20.00000;5.51335
 78.95700;12.21417;      0.47461; 99.98831;50.00000;20.00000;5.51211
 79.26900;12.22083;      0.47552; 99.98843;50.00000;20.00000;5.51085
 79.57900;12.22750;      0.47632; 99.98449;50.00000;20.00000;5.50959
 79.89000;12.23417;      0.47704; 99.98322;50.00000;20.00000;5.50834
 80.20300;12.24083;      0.47799; 99.98310;50.00000;20.00000;5.50707
 80.51400;12.24750;      0.47899; 99.98310;50.00000;20.00000;5.50581
 80.82500;12.25417;      0.47988; 99.98310;50.00000;20.00000;5.50456
 81.13900;12.26083;      0.48044; 99.97673;50.00000;20.00000;5.50328
 81.45100;12.26750;      0.48121; 99.96886;50.00000;20.00000;5.50202
 81.76000;12.27417;      0.48215; 99.97153;50.00000;20.00000;5.50077
 82.07300;12.28083;      0.48308; 99.96377;50.00000;20.00000;5.49950
 82.38500;12.28750;      0.48401; 99.96886;50.00000;20.00000;5.49824
 82.69900;12.29417;      0.48474; 99.97662;50.00000;20.00000;5.49697
 83.01300;12.30083;      0.48544; 99.97153;50.00000;20.00000;5.49570
 83.32600;12.30750;      0.48631; 99.97407;50.00000;20.00000;5.49443
 83.63900;12.31417;      0.48728; 99.98183;50.00000;20.00000;5.49316
 83.95300;12.32083;      0.48811; 99.98576;50.00000;20.00000;5.49189
 84.26800;12.32750;      0.48892; 99.98831;50.00000;20.00000;5.49061
 84.58300;12.33417;      0.48932; 99.98310;50.00000;20.00000;5.48933
 84.89400;12.34083;      0.48982; 99.98310;50.00000;20.00000;5.48807
 85.20800;12.34750;      0.49043; 99.98055;50.00000;20.00000;5.48680
 85.52000;12.35417;      0.49074; 99.97280;50.00000;20.00000;5.48553
 85.83600;12.36083;      0.49129; 99.97280;50.00000;20.00000;5.48425
 86.15000;12.36750;      0.49189; 99.96504;50.00000;20.00000;5.48297
 86.46400;12.37417;      0.49290; 99.95335;50.00000;20.00000;5.48170
 86.77800;12.38083;      0.49348; 99.95729;50.00000;20.00000;5.48042
 87.09300;12.38750;      0.49389; 99.96504;50.00000;20.00000;5.47914
 87.40800;12.39417;      0.49420; 99.96122;50.00000;20.00000;5.47786
 87.72100;12.40083;      0.49446; 99.94826;50.00000;20.00000;5.47659
 88.03500;12.40750;      0.49472; 99.94826;50.00000;20.00000;5.47531
 88.34900;12.41417;      0.49512; 99.95208;50.00000;20.00000;5.47404
 88.66600;12.42083;      0.49518; 99.96122;50.00000;20.00000;5.47275
 88.98200;12.42750;      0.49505; 99.95729;50.00000;20.00000;5.47146
 89.29600;12.43417;      0.49486; 99.94432;50.00000;20.00000;5.47018
 89.60700;12.44083;      0.49488; 99.94826;50.00000;20.00000;5.46892
 89.92200;12.44750;      0.49496; 99.94953;50.00000;20.00000;5.46764
 90.23600;12.45417;      0.49513; 99.94305;50.00000;20.00000;5.46636
 90.55100;12.46083;      0.49513; 99.94305;50.00000;20.00000;5.46508
 90.86700;12.46750;      0.49457; 99.93530;50.00000;20.00000;5.46379
 91.18100;12.47417;      0.49410; 99.93148;50.00000;20.00000;5.46251
 91.49700;12.48083;      0.49372; 99.93657;50.00000;20.00000;5.46122
 91.80900;12.48750;      0.49330; 99.94039;50.00000;20.00000;5.45995
 92.12600;12.49417;      0.49264; 99.94814;50.00000;20.00000;5.45866
 92.43800;12.50083;      0.49191; 99.95208;50.00000;20.00000;5.45739
 92.75200;12.50750;      0.49125; 99.95983;50.00000;20.00000;5.45611
 93.06500;12.51417;      0.49073; 99.96365;50.00000;20.00000;5.45483
 93.38100;12.52083;      0.49035; 99.95208;50.00000;20.00000;5.45354
 93.69400;12.52750;      0.48963; 99.94560;50.00000;20.00000;5.45226
 94.00600;12.53417;      0.48883; 99.94432;50.00000;20.00000;5.45099
 94.32200;12.54083;      0.48800; 99.93657;50.00000;20.00000;5.44970
 94.63400;12.54750;      0.48708; 99.93275;50.00000;20.00000;5.44843
 94.94800;12.55417;      0.48604; 99.93275;50.00000;20.00000;5.44715
 95.26300;12.56083;      0.48523; 99.93275;50.00000;20.00000;5.44586
 95.57400;12.56750;      0.48444; 99.93275;50.00000;20.00000;5.44459
 95.88700;12.57417;      0.48359; 99.93275;50.00000;20.00000;5.44331
 96.20200;12.58083;      0.48272; 99.93657;50.00000;20.00000;5.44203
 96.51400;12.58750;      0.48195; 99.94432;50.00000;20.00000;5.44075
 96.82600;12.59417;      0.48116; 99.95208;50.00000;20.00000;5.43947
 97.14000;12.60083;      0.48030; 99.95208;50.00000;20.00000;5.43819
 97.45100;12.60750;      0.47931; 99.95208;50.00000;20.00000;5.43692
 97.76300;12.61417;      0.47815; 99.95208;50.00000;20.00000;5.43564
 98.07600;12.62083;      0.47716; 99.95208;50.00000;20.00000;5.43436
 98.38700;12.62750;      0.47612; 99.95208;50.00000;20.00000;5.43309
 98.70100;12.63417;      0.47504; 99.95208;50.00000;20.00000;5.43181
 99.01000;12.64083;      0.47410; 99.95208;50.00000;20.00000;5.43054
 99.32500;12.64750;      0.47315; 99.95208;50.00000;20.00000;5.42925
 99.63400;12.65417;      0.47207; 99.95208;50.00000;20.00000;5.42799
 99.94400;12.66083;      0.47098; 99.95208;50.00000;20.00000;5.42672
100.25500;12.66750;      0.47006; 99.94432;50.00000;20.00000;5.42545
100.56600;12.67417;      0.46910; 99.93530;50.00000;20.00000;5.42417
100.87300;12.68083;      0.46810; 99.93530;50.00000;20.00000;5.42292
101.18600;12.68750;      0.46704; 99.94305;50.00000;20.00000;5.42163
101.49500;12.69417;      0.46607; 99.95081;50.00000;20.00000;5.42037
101.80400;12.70083;      0.46511; 99.95081;50.00000;20.00000;5.41910
102.11600;12.70750;      0.46412; 99.95081;50.00000;20.00000;5.41782
102.42500;12.71417;      0.46301; 99.95081;50.00000;20.00000;5.41656
102.73100;12.72083;      0.46196; 99.95081;50.00000;20.00000;5.41530
103.04100;12.72750;      0.46088; 99.94687;50.00000;20.00000;5.41403
103.34600;12.73417;      0.45984; 99.94687;50.00000;20.00000;5.41278
103.65800;12.74083;      0.45896; 99.94687;50.00000;20.00000;5.41150
103.96500;12.74750;      0.45787; 99.94687;50.00000;20.00000;5.41024
104.27300;12.75417;      0.45677; 99.94687;50.00000;20.00000;5.40898
104.57900;12.76083;      0.45572; 99.94687;50.00000;20.00000;5.40772
104.88500;12.76750;      0.45463; 99.94687;50.00000;20.00000;5.40646
105.19200;12.77417;      0.45382; 99.94687;50.00000;20.00000;5.40520
105.50000;12.78083;      0.45290; 99.94687;50.00000;20.00000;5.40394
105.80300;12.78750;      0.45187; 99.94687;50.00000;20.00000;5.40269
106.11200;12.79417;      0.45084; 99.94687;50.00000;20.00000;5.40143
106.41900;12.80083;      0.44976; 99.94687;50.00000;20.00000;5.40016
106.71900;12.80750;      0.44870; 99.94687;50.00000;20.00000;5.39893
107.02600;12.81417;      0.44770; 99.93912;50.00000;20.00000;5.39767
107.33000;12.82083;      0.44670; 99.93136;50.00000;20.00000;5.39642
107.63600;12.82750;      0.44579; 99.93136;50.00000;20.00000;5.39516
107.93800;12.83417;      0.44483; 99.93136;50.00000;20.00000;5.39392
108.24400;12.84083;      0.44394; 99.93136;50.00000;20.00000;5.39266
108.54700;12.84750;      0.44307; 99.93136;50.00000;20.00000;5.39142
108.84800;12.85417;      0.44213; 99.93136;50.00000;20.00000;5.39018
109.15000;12.86083;      0.44120; 99.93136;50.00000;20.00000;5.38894
109.45300;12.86750;      0.44023; 99.93136;50.00000;20.00000;5.38769
109.75600;12.87417;      0.43938; 99.92742;50.00000;20.00000;5.38644
110.05600;12.88083;      0.43860; 99.91967;50.00000;20.00000;5.38521
110.35300;12.88750;      0.43778; 99.91585;50.00000;20.00000;5.38399
110.65400;12.89417;      0.43690; 99.92372;50.00000;20.00000;5.38275
110.95600;12.90083;      0.43614; 99.93148;50.00000;20.00000;5.38150
111.25700;12.90750;      0.43524; 99.93148;50.00000;20.00000;5.38027
111.55700;12.91417;      0.43444; 99.93148;50.00000;20.00000;5.37903
111.85500;12.92083;      0.43357; 99.92372;50.00000;20.00000;5.37780
112.15400;12.92750;      0.43273; 99.91458;50.00000;20.00000;5.37657
112.45100;12.93417;      0.43190; 99.91458;50.00000;20.00000;5.37535
112.75000;12.94083;      0.43106; 99.92233;50.00000;20.00000;5.37412
113.04500;12.94750;      0.43033; 99.93009;50.00000;20.00000;5.37290
113.34400;12.95417;      0.42959; 99.92627;50.00000;20.00000;5.37167
113.64100;12.96083;      0.42890; 99.91851;50.00000;20.00000;5.37044
113.93500;12.96750;      0.42814; 99.91330;50.00000;20.00000;5.36923
114.23000;12.97417;      0.42732; 99.91330;50.00000;20.00000;5.36801
114.52600;12.98083;      0.42658; 99.91330;50.00000;20.00000;5.36679
114.82000;12.98750;      0.42607; 99.91330;50.00000;20.00000;5.36558
115.11700;12.99417;      0.42552; 99.91191;50.00000;20.00000;5.36436
115.41200;13.00083;      0.42483; 99.91203;50.00000;20.00000;5.36314
115.70400;13.00750;      0.42415; 99.91203;50.00000;20.00000;5.36194
115.99800;13.01417;      0.42363; 99.91203;50.00000;20.00000;5.36072
116.28900;13.02083;      0.42305; 99.91203;50.00000;20.00000;5.35952
116.58200;13.02750;      0.42244; 99.91076;50.00000;20.00000;5.35831
116.87200;13.03417;      0.42188; 99.91064;50.00000;20.00000;5.35711
117.16500;13.04083;      0.42123; 99.91064;50.00000;20.00000;5.35591
117.45700;13.04750;      0.42066; 99.91064;50.00000;20.00000;5.35470
117.74600;13.05417;      0.42021; 99.90682;50.00000;20.00000;5.35351
118.03700;13.06083;      0.41976; 99.90543;50.00000;20.00000;5.35230
118.32800;13.06750;      0.41928; 99.90948;50.00000;20.00000;5.35110
118.61400;13.07417;      0.41893; 99.90948;50.00000;20.00000;5.34992
118.90200;13.08083;      0.41848; 99.90948;50.00000;20.00000;5.34873
119.19200;13.08750;      0.41797; 99.90555;50.00000;20.00000;5.34753
119.47800;13.09417;      0.41755; 99.89779;50.00000;20.00000;5.34635
119.76600;13.10083;      0.41735; 99.89640;50.00000;20.00000;5.34516
120.05400;13.10750;      0.41700; 99.90682;50.00000;20.00000;5.34397
120.33800;13.11417;      0.41666; 99.91191;50.00000;20.00000;5.34280
120.62500;13.12083;      0.41632; 99.91191;50.00000;20.00000;5.34161
120.91000;13.12750;      0.41605; 99.91076;50.00000;20.00000;5.34043
121.19500;13.13417;      0.41578; 99.91064;50.00000;20.00000;5.33925
121.47800;13.14083;      0.41569; 99.91064;50.00000;20.00000;5.33808
121.76400;13.14750;      0.41555; 99.91076;50.00000;20.00000;5.33690
122.04700;13.15417;      0.41534; 99.91330;50.00000;20.00000;5.33573
122.32700;13.16083;      0.41518; 99.91330;50.00000;20.00000;5.33457
122.61200;13.16750;      0.41506; 99.91330;50.00000;20.00000;5.33339
122.89500;13.17417;      0.41505; 99.90809;50.00000;20.00000;5.33222
123.17400;13.18083;      0.41501; 99.90300;50.00000;20.00000;5.33107
123.45800;13.18750;      0.41492; 99.90809;50.00000;20.00000;5.32989
123.73500;13.19417;      0.41511; 99.90416;50.00000;20.00000;5.32874
124.01300;13.20083;      0.41516; 99.89513;50.00000;20.00000;5.32759
124.29500;13.20750;      0.41529; 99.88992;50.00000;20.00000;5.32643
124.57300;13.21417;      0.41541; 99.89779;50.00000;20.00000;5.32528
124.85100;13.22083;      0.41563; 99.90427;50.00000;20.00000;5.32412
125.12800;13.22750;      0.41587; 99.89513;50.00000;20.00000;5.32298
125.40400;13.23417;      0.41623; 99.89004;50.00000;20.00000;5.32183
125.68200;13.24083;      0.41645; 99.89779;50.00000;20.00000;5.32068
125.95600;13.24750;      0.41669; 99.90427;50.00000;20.00000;5.31955
126.23400;13.25417;      0.41706; 99.89258;50.00000;20.00000;5.31840
126.50800;13.26083;      0.41741; 99.89004;50.00000;20.00000;5.31726
126.78400;13.26750;      0.41764; 99.90034;50.00000;20.00000;5.31612
127.05900;13.27417;      0.41789; 99.89895;50.00000;20.00000;5.31498
127.33000;13.28083;      0.41830; 99.88865;50.00000;20.00000;5.31385
127.60400;13.28750;      0.41859; 99.89640;50.00000;20.00000;5.31272
127.87500;13.29417;      0.41894; 99.90289;50.00000;20.00000;5.31160
128.14900;13.30083;      0.41923; 99.89386;50.00000;20.00000;5.31046
128.41800;13.30750;      0.41950; 99.88876;50.00000;20.00000;5.30934
128.69099;13.31417;      0.41981; 99.89258;50.00000;20.00000;5.30821
128.96201;13.32083;      0.42008; 99.89779;50.00000;20.00000;5.30709
129.23000;13.32750;      0.42043; 99.89258;50.00000;20.00000;5.30598
129.49899;13.33417;      0.42069; 99.88738;50.00000;20.00000;5.30486
129.76801;13.34083;      0.42096; 99.88738;50.00000;20.00000;5.30374
130.03600;13.34750;      0.42121; 99.88876;50.00000;20.00000;5.30263
130.30499;13.35417;      0.42152; 99.88865;50.00000;20.00000;5.30152
130.57100;13.36083;      0.42177; 99.88865;50.00000;20.00000;5.30041
130.83800;13.36750;      0.42193; 99.88876;50.00000;20.00000;5.29931
131.10201;13.37417;      0.42207; 99.88610;50.00000;20.00000;5.29821
131.36900;13.38083;      0.42224; 99.88356;50.00000;20.00000;5.29710
131.63400;13.38750;      0.42237; 99.88356;50.00000;20.00000;5.29600
131.89900;13.39417;      0.42245; 99.88356;50.00000;20.00000;5.29490
132.16299;13.40083;      0.42247; 99.88101;50.00000;20.00000;5.29381
132.42599;13.40750;      0.42255; 99.88101;50.00000;20.00000;5.29271
132.68600;13.41417;      0.42261; 99.88089;50.00000;20.00000;5.29163
132.95000;13.42083;      0.42263; 99.88101;50.00000;20.00000;5.29054
133.21001;13.42750;      0.42265; 99.88101;50.00000;20.00000;5.28946
133.47301;13.43417;      0.42265; 99.87707;50.00000;20.00000;5.28837
133.73300;13.44083;      0.42260; 99.87707;50.00000;20.00000;5.28729
133.99400;13.44750;      0.42252; 99.88356;50.00000;20.00000;5.28620
134.25400;13.45417;      0.42243; 99.88356;50.00000;20.00000;5.28512
134.51100;13.46083;      0.42224; 99.87453;50.00000;20.00000;5.28406
134.76900;13.46750;      0.42194; 99.86805;50.00000;20.00000;5.28298
135.02800;13.47417;      0.42160; 99.87835;50.00000;20.00000;5.28191
135.28300;13.48083;      0.42135; 99.87441;50.00000;20.00000;5.28085
135.54100;13.48750;      0.42108; 99.86284;50.00000;20.00000;5.27978
135.79700;13.49417;      0.42068; 99.86550;50.00000;20.00000;5.27871
136.05499;13.50083;      0.42020; 99.87835;50.00000;20.00000;5.27764
136.30901;13.50750;      0.41978; 99.86920;50.00000;20.00000;5.27658
136.56500;13.51417;      0.41960; 99.86029;50.00000;20.00000;5.27552
136.81599;13.52083;      0.41928; 99.87186;50.00000;20.00000;5.27448
137.07001;13.52750;      0.41886; 99.87441;50.00000;20.00000;5.27342
137.32401;13.53417;      0.41847; 99.86272;50.00000;20.00000;5.27236
137.57600;13.54083;      0.41802; 99.86411;50.00000;20.00000;5.27132
137.82899;13.54750;      0.41733; 99.87696;50.00000;20.00000;5.27026
138.07800;13.55417;      0.41679; 99.86793;50.00000;20.00000;5.26923
138.33099;13.56083;      0.41631; 99.85763;50.00000;20.00000;5.26818
138.58099;13.56750;      0.41584; 99.86932;50.00000;20.00000;5.26714
138.83200;13.57417;      0.41537; 99.87186;50.00000;20.00000;5.26609
139.07899;13.58083;      0.41478; 99.86017;50.00000;20.00000;5.26507
139.33000;13.58750;      0.41399; 99.85763;50.00000;20.00000;5.26402
139.57899;13.59417;      0.41301; 99.86666;50.00000;20.00000;5.26299
139.82600;13.60083;      0.41212; 99.86029;50.00000;20.00000;5.26196
140.06900;13.60750;      0.41129; 99.84605;50.00000;20.00000;5.26095
140.32001;13.61417;      0.41047; 99.84605;50.00000;20.00000;5.25990
140.56500;13.62083;      0.40959; 99.84466;50.00000;20.00000;5.25888
140.81300;13.62750;      0.40880; 99.84212;50.00000;20.00000;5.25785
141.05600;13.63417;      0.40785; 99.84212;50.00000;20.00000;5.25684
141.30099;13.64083;      0.40690; 99.83691;50.00000;20.00000;5.25582
141.54401;13.64750;      0.40589; 99.83297;50.00000;20.00000;5.25481
141.78900;13.65417;      0.40477; 99.83945;50.00000;20.00000;5.25379
142.03300;13.66083;      0.40373; 99.83170;50.00000;20.00000;5.25277
142.27200;13.66750;      0.40266; 99.82915;50.00000;20.00000;5.25178
142.51500;13.67417;      0.40158; 99.84339;50.00000;20.00000;5.25077
142.75700;13.68083;      0.40048; 99.83564;50.00000;20.00000;5.24976
