Repository: TristanHehnen/BESKID_ExperimentalData

# Experimental Data of the BESKID Project

The repository contains the public experimental data of the BESKID project.

The primary material investigate is Poly(methyl methacrylate) (PMMA).

The materials have been examined in various experimental setups, across different sizes, from micro- to real-scale. Data of the following setups is available:
- Thermogravimetric analysis (TGA)
- Micro-scale combustion calorimetry (MCC)
- Differential scanning calorimetry (DSC)
- Cone calorimetry

File: ExpData/TGA/DE_6mm/ExpDat_PMMA_DE_6mm_30Kmin_04.txt (part 1 of 6)
#EXPORTTYPE:                 ;DATA ALL
#FILE:                       ;PMMA_DE_6mm_30Kmin_04.ngb-ds3
#FORMAT:                     ;NETZSCH5
#FTYPE:                      ;ANSI
#IDENTITY:                   ;PMMA_DE_600_30Kmin
#DECIMAL:                    ;POINT
#SEPARATOR:                  ;SEMICOLON
#MTYPE:                      ;DSC
#INSTRUMENT:                 ;NETZSCH STA 449F3
#PROJECT:                    ;
#DATE/TIME:                  ;12.02.2025 23:13:20 (UTC+1)
#CORR. FILE:                 ;Correction for method PMMA_30Kmin_correct
#TEMPCAL:                    ;06-01-2021 09:50
#SENSITIVITY:                ;06-01-2021 10:22
#LABORATORY:                 ;TUPO
#OPERATOR:                   ;
#REMARK:                     ;PMMA_DE_600_30Kmin powder
#SAMPLE:                     ;PMMA_DE_600_30Kmin
#SAMPLE MASS /mg:            ;8.5469
#MATERIAL:                   ;
#REFERENCE:                  ;-----
#REFERENCE MASS /mg:         ;0
#TYPE OF CRUCIBLE:           ;Al2O3 85 �l, open
#SAMPLE CRUCIBLE MASS /mg:   ;133.4895
#REFERENCE CRUCIBLE MASS /mg:;132.95
#DSC RANGE /�V:              ;5000
#TG RANGE /mg:               ;35000
#TAU-R:                      ;---
#CORR. CODE:                 ;020
#EXO:                        ;-1
#RANGE:                      ;30�C/30.0(K/min)/700�C
#SEGMENT:                    ;S2/3
#SEG. 2:                     ;30�C/30.0(K/min)/700�C

##Temp./�C;Time/min;DSC/(mW/mg);Mass/%;Gas Flow(purge2)/(ml/min);Gas Flow(protective)/(ml/min);Sensit./(uV/mW)
 30.01300; 9.96667;-1.251568e-04; 99.96853;50.00000;20.00000;5.70584
 30.01300; 9.97333;-9.386758e-05; 99.97637;50.00000;20.00000;5.70584
 30.01400; 9.98000;-1.408015e-04; 99.98420;50.00000;20.00000;5.70584
 30.01300; 9.98667;-1.564460e-04; 99.98420;50.00000;20.00000;5.70584
 30.01200; 9.99333;-1.564459e-04; 99.98420;50.00000;20.00000;5.70584
 30.01200;10.00000;-1.408013e-04; 99.98420;50.00000;20.00000;5.70584
 30.01200;10.00667;-1.877350e-04; 99.98420;50.00000;20.00000;5.70584
 30.01400;10.01333;-1.720907e-04; 99.98420;50.00000;20.00000;5.70584
 30.01200;10.02000;-1.564459e-04; 99.98420;50.00000;20.00000;5.70584
 30.01300;10.02667;-2.190244e-04; 99.98420;50.00000;20.00000;5.70584
 30.01000;10.03333;-2.033794e-04; 99.98420;50.00000;20.00000;5.70585
 30.01300;10.04000;-2.190244e-04; 99.98420;50.00000;20.00000;5.70584
 30.01400;10.04667;-1.877353e-04; 99.98420;50.00000;20.00000;5.70584
 30.01300;10.05333;-1.251568e-04; 99.98420;50.00000;20.00000;5.70584
 30.01100;10.06000;-9.386746e-05; 99.98420;50.00000;20.00000;5.70585
 30.01400;10.06667;-1.408015e-04; 99.98420;50.00000;20.00000;5.70584
 30.01600;10.07333;-1.720909e-04; 99.98420;50.00000;20.00000;5.70583
 30.00900;10.08000;-1.408010e-04; 99.98420;50.00000;20.00000;5.70586
 30.01400;10.08667;-1.408015e-04; 99.98420;50.00000;20.00000;5.70584
 30.01600;10.09333;-9.386778e-05; 99.98420;50.00000;20.00000;5.70583
 30.01400;10.10000;-7.822304e-05; 99.98420;50.00000;20.00000;5.70584
 30.01600;10.10667;-3.128926e-05; 99.98420;50.00000;20.00000;5.70583
 30.01700;10.11333;-6.257856e-05; 99.98420;50.00000;20.00000;5.70582
 30.01600;10.12000;-4.693389e-05; 99.98420;50.00000;20.00000;5.70583
 30.01800;10.12667;-4.693395e-05; 99.98420;50.00000;20.00000;5.70582
 30.02100;10.13333; 4.693405e-05; 99.99204;50.00000;20.00000;5.70581
 30.02200;10.14000; 1.251575e-04;100.00257;50.00000;20.00000;5.70581
 30.02400;10.14667; 2.190260e-04;100.00257;50.00000;20.00000;5.70580
 30.02400;10.15333; 2.503154e-04;100.00257;50.00000;20.00000;5.70580
 30.02500;10.16000; 2.659603e-04;100.00257;50.00000;20.00000;5.70579
 30.02500;10.16667; 2.816050e-04;100.00386;50.00000;20.00000;5.70579
 30.03000;10.17333; 2.816060e-04;100.00386;50.00000;20.00000;5.70577
 30.03300;10.18000; 2.659618e-04;100.00386;50.00000;20.00000;5.70576
 30.03400;10.18667; 3.128964e-04;100.00129;50.00000;20.00000;5.70576
 30.03900;10.19333; 4.067667e-04;100.00129;50.00000;20.00000;5.70574
 30.04100;10.20000; 4.224121e-04;100.00129;50.00000;20.00000;5.70573
 30.04300;10.20667; 3.911229e-04; 99.99988;50.00000;20.00000;5.70572
 30.05000;10.21333; 4.224147e-04; 99.99860;50.00000;20.00000;5.70570
 30.05200;10.22000; 4.067703e-04; 99.99860;50.00000;20.00000;5.70569
 30.05700;10.22667; 4.224167e-04; 99.99988;50.00000;20.00000;5.70567
 30.06200;10.23333; 5.319346e-04;100.00129;50.00000;20.00000;5.70565
 30.06500;10.24000; 6.101614e-04;100.00129;50.00000;20.00000;5.70564
 30.07200;10.24667; 6.727452e-04;100.00117;50.00000;20.00000;5.70561
 30.07700;10.25333; 7.979097e-04;100.00117;50.00000;20.00000;5.70559
 30.08200;10.26000; 7.353310e-04;100.00129;50.00000;20.00000;5.70557
 30.09100;10.26667; 9.074352e-04;100.00246;50.00000;20.00000;5.70554
 30.10000;10.27333; 1.001314e-03;100.00386;50.00000;20.00000;5.70550
 30.10600;10.28000; 1.016963e-03;100.00515;50.00000;20.00000;5.70548
 30.11200;10.28667; 1.048259e-03;100.00644;50.00000;20.00000;5.70546
 30.12000;10.29333; 1.016973e-03;100.00901;50.00000;20.00000;5.70543
 30.12900;10.30000; 9.856877e-04;100.01685;50.00000;20.00000;5.70539
 30.13700;10.30667; 1.032631e-03;100.02083;50.00000;20.00000;5.70536
 30.14600;10.31333; 1.157805e-03;100.01170;50.00000;20.00000;5.70533
 30.15300;10.32000; 1.298625e-03;100.02609;50.00000;20.00000;5.70530
 30.16600;10.32667; 1.408160e-03;100.02083;50.00000;20.00000;5.70525
 30.17800;10.33333; 1.595928e-03;100.02211;50.00000;20.00000;5.70520
 30.18900;10.34000; 1.752404e-03;100.02609;50.00000;20.00000;5.70516
 30.19900;10.34667; 1.940175e-03;100.03264;50.00000;20.00000;5.70512
 30.21000;10.35333; 2.065363e-03;100.03264;50.00000;20.00000;5.70508
 30.22500;10.36000; 2.127972e-03;100.03522;50.00000;20.00000;5.70502
 30.23900;10.36667; 2.253168e-03;100.03522;50.00000;20.00000;5.70497
 30.25500;10.37333; 2.425311e-03;100.04048;50.00000;20.00000;5.70491
 30.27000;10.38000; 2.534867e-03;100.04177;50.00000;20.00000;5.70485
 30.28200;10.38667; 2.832189e-03;100.04177;50.00000;20.00000;5.70480
 30.29700;10.39333; 3.160818e-03;100.03791;50.00000;20.00000;5.70474
 30.31200;10.40000; 3.411214e-03;100.03662;50.00000;20.00000;5.70468
 30.33000;10.40667; 3.552087e-03;100.03393;50.00000;20.00000;5.70462
 30.34800;10.41333; 3.739908e-03;100.03522;50.00000;20.00000;5.70455
 30.36500;10.42000; 3.912083e-03;100.03393;50.00000;20.00000;5.70448
 30.38500;10.42667; 4.162512e-03;100.03650;50.00000;20.00000;5.70440
 30.40300;10.43333; 4.319050e-03;100.03650;50.00000;20.00000;5.70433
 30.42600;10.44000; 4.600800e-03;100.04048;50.00000;20.00000;5.70424
 30.44600;10.44667; 4.976443e-03;100.03920;50.00000;20.00000;5.70417
 30.46600;10.45333; 5.336447e-03;100.04306;50.00000;20.00000;5.70409
 30.49100;10.46000; 5.493034e-03;100.04177;50.00000;20.00000;5.70399
 30.51200;10.46667; 5.727860e-03;100.04703;50.00000;20.00000;5.70391
 30.53900;10.47333; 6.119219e-03;100.04703;50.00000;20.00000;5.70381
 30.56200;10.48000; 6.494924e-03;100.05090;50.00000;20.00000;5.70372
 30.58700;10.48667; 6.901953e-03;100.04832;50.00000;20.00000;5.70362
 30.61700;10.49333; 7.293369e-03;100.05101;50.00000;20.00000;5.70351
 30.64300;10.50000; 7.747384e-03;100.05090;50.00000;20.00000;5.70341
 30.67200;10.50667; 8.185781e-03;100.05757;50.00000;20.00000;5.70329
 30.70000;10.51333; 8.624190e-03;100.05757;50.00000;20.00000;5.70318
 30.73000;10.52000; 9.031323e-03;100.06143;50.00000;20.00000;5.70307
 30.76300;10.52667; 9.501101e-03;100.06143;50.00000;20.00000;5.70294
 30.79500;10.53333; 9.908282e-03;100.06669;50.00000;20.00000;5.70282
 30.82500;10.54000; 1.036243e-02;100.06669;50.00000;20.00000;5.70270
 30.85700;10.54667; 1.092618e-02;100.07184;50.00000;20.00000;5.70258
 30.89300;10.55333; 1.147433e-02;100.07184;50.00000;20.00000;5.70244
 30.93000;10.56000; 1.197556e-02;100.07313;50.00000;20.00000;5.70230
 30.96400;10.56667; 1.239851e-02;100.07055;50.00000;20.00000;5.70216
 31.00300;10.57333; 1.307201e-02;100.07184;50.00000;20.00000;5.70201
 31.04100;10.58000; 1.369857e-02;100.06798;50.00000;20.00000;5.70187
 31.07900;10.58667; 1.423122e-02;100.06657;50.00000;20.00000;5.70172
 31.12000;10.59333; 1.485787e-02;100.06002;50.00000;20.00000;5.70156
 31.16200;10.60000; 1.568810e-02;100.05885;50.00000;20.00000;5.70140
 31.20400;10.60667; 1.633050e-02;100.05230;50.00000;20.00000;5.70124
 31.24700;10.61333; 1.708254e-02;100.05359;50.00000;20.00000;5.70107
 31.28900;10.62000; 1.764672e-02;100.05218;50.00000;20.00000;5.70091
 31.33600;10.62667; 1.830495e-02;100.05616;50.00000;20.00000;5.70073
 31.38100;10.63333; 1.901017e-02;100.05885;50.00000;20.00000;5.70055
 31.43200;10.64000; 1.979381e-02;100.06540;50.00000;20.00000;5.70035
 31.48100;10.64667; 2.057748e-02;100.06798;50.00000;20.00000;5.70016
 31.52900;10.65333; 2.142383e-02;100.07710;50.00000;20.00000;5.69998
 31.57900;10.66000; 2.228592e-02;100.07968;50.00000;20.00000;5.69978
 31.62900;10.66667; 2.332035e-02;100.08623;50.00000;20.00000;5.69959
 31.68200;10.67333; 2.416695e-02;100.08635;50.00000;20.00000;5.69939
 31.73500;10.68000; 2.501362e-02;100.08892;50.00000;20.00000;5.69918
 31.79300;10.68667; 2.597008e-02;100.08752;50.00000;20.00000;5.69896
 31.85100;10.69333; 2.666033e-02;100.08892;50.00000;20.00000;5.69873
 31.90800;10.70000; 2.761691e-02;100.08635;50.00000;20.00000;5.69851
 31.96500;10.70667; 2.865189e-02;100.08752;50.00000;20.00000;5.69829
 32.02400;10.71333; 2.959299e-02;100.08237;50.00000;20.00000;5.69806
 32.08500;10.72000; 3.064388e-02;100.08237;50.00000;20.00000;5.69783
 32.14500;10.72667; 3.166350e-02;100.07839;50.00000;20.00000;5.69759
 32.21300;10.73333; 3.279306e-02;100.07968;50.00000;20.00000;5.69733
 32.27600;10.74000; 3.385993e-02;100.07839;50.00000;20.00000;5.69709
 32.34500;10.74667; 3.497405e-02;100.08366;50.00000;20.00000;5.69682
 32.41100;10.75333; 3.604118e-02;100.08366;50.00000;20.00000;5.69656
 32.48100;10.76000; 3.713986e-02;100.08892;50.00000;20.00000;5.69629
 32.54900;10.76667; 3.806620e-02;100.08763;50.00000;20.00000;5.69603
 32.62000;10.77333; 3.936884e-02;100.09150;50.00000;20.00000;5.69575
 32.69100;10.78000; 4.067160e-02;100.09009;50.00000;20.00000;5.69548
 32.76700;10.78667; 4.197464e-02;100.09150;50.00000;20.00000;5.69518
 32.84000;10.79333; 4.308962e-02;100.08892;50.00000;20.00000;5.69490
 32.91700;10.80000; 4.433024e-02;100.09278;50.00000;20.00000;5.69460
 32.99500;10.80667; 4.566508e-02;100.09150;50.00000;20.00000;5.69430
 33.07600;10.81333; 4.698448e-02;100.09547;50.00000;20.00000;5.69399
 33.15400;10.82000; 4.836664e-02;100.09278;50.00000;20.00000;5.69368
 33.23900;10.82667; 4.981191e-02;100.09547;50.00000;20.00000;5.69335
 33.31800;10.83333; 5.099057e-02;100.09021;50.00000;20.00000;5.69305
 33.40200;10.84000; 5.238906e-02;100.09021;50.00000;20.00000;5.69272
 33.49200;10.84667; 5.381930e-02;100.08366;50.00000;20.00000;5.69237
 33.57700;10.85333; 5.523384e-02;100.08494;50.00000;20.00000;5.69204
 33.66500;10.86000; 5.663298e-02;100.08108;50.00000;20.00000;5.69170
 33.75600;10.86667; 5.803241e-02;100.08366;50.00000;20.00000;5.69135
 33.84800;10.87333; 5.952616e-02;100.08097;50.00000;20.00000;5.69099
 33.93900;10.88000; 6.102006e-02;100.08494;50.00000;20.00000;5.69064
 34.03600;10.88667; 6.251441e-02;100.08623;50.00000;20.00000;5.69026
 34.13200;10.89333; 6.410304e-02;100.09150;50.00000;20.00000;5.68989
 34.22700;10.90000; 6.550355e-02;100.09150;50.00000;20.00000;5.68952
 34.32300;10.90667; 6.728087e-02;100.09536;50.00000;20.00000;5.68915
 34.42300;10.91333; 6.896447e-02;100.09407;50.00000;20.00000;5.68876
 34.52700;10.92000; 7.052294e-02;100.09676;50.00000;20.00000;5.68836
 34.62900;10.92667; 7.198737e-02;100.09419;50.00000;20.00000;5.68796
 34.73700;10.93333; 7.348370e-02;100.09547;50.00000;20.00000;5.68754
 34.84000;10.94000; 7.505847e-02;100.09150;50.00000;20.00000;5.68714
 34.94800;10.94667; 7.671221e-02;100.09278;50.00000;20.00000;5.68672
 35.05900;10.95333; 7.839775e-02;100.09150;50.00000;20.00000;5.68629
 35.16900;10.96000; 7.991080e-02;100.09547;50.00000;20.00000;5.68586
 35.28200;10.96667; 8.161266e-02;100.09547;50.00000;20.00000;5.68542
 35.39400;10.97333; 8.326761e-02;100.10062;50.00000;20.00000;5.68499
 35.50800;10.98000; 8.500145e-02;100.10074;50.00000;20.00000;5.68455
 35.62500;10.98667; 8.672004e-02;100.11630;50.00000;20.00000;5.68409
 35.74100;10.99333; 8.826610e-02;100.10975;50.00000;20.00000;5.68364
 35.86400;11.00000; 8.992277e-02;100.11373;50.00000;20.00000;5.68316
 35.98200;11.00667; 9.162651e-02;100.11104;50.00000;20.00000;5.68270
 36.10500;11.01333; 9.320519e-02;100.11513;50.00000;20.00000;5.68222
 36.23000;11.02000; 9.481568e-02;100.11244;50.00000;20.00000;5.68174
 36.35500;11.02667; 9.670928e-02;100.11373;50.00000;20.00000;5.68125
 36.48300;11.03333; 9.824198e-02;100.11115;50.00000;20.00000;5.68075
 36.61200;11.04000;      0.10003;100.11373;50.00000;20.00000;5.68025
 36.74200;11.04667;      0.10180;100.10987;50.00000;20.00000;5.67975
 36.87300;11.05333;      0.10333;100.11115;50.00000;20.00000;5.67924
 37.00800;11.06000;      0.10502;100.10858;50.00000;20.00000;5.67871
 37.14200;11.06667;      0.10673;100.11115;50.00000;20.00000;5.67819
 37.27700;11.07333;      0.10840;100.10717;50.00000;20.00000;5.67766
 37.41300;11.08000;      0.11014;100.10846;50.00000;20.00000;5.67713
 37.55500;11.08667;      0.11179;100.10331;50.00000;20.00000;5.67658
 37.69600;11.09333;      0.11347;100.10589;50.00000;20.00000;5.67603
 37.83800;11.10000;      0.11521;100.10191;50.00000;20.00000;5.67548
 37.98100;11.10667;      0.11692;100.10191;50.00000;20.00000;5.67492
 38.12600;11.11333;      0.11860;100.09664;50.00000;20.00000;5.67435
 38.27500;11.12000;      0.12028;100.09664;50.00000;20.00000;5.67377
 38.42400;11.12667;      0.12193;100.09278;50.00000;20.00000;5.67319
 38.57200;11.13333;      0.12361;100.09419;50.00000;20.00000;5.67262
 38.72400;11.14000;      0.12530;100.09150;50.00000;20.00000;5.67202
 38.87700;11.14667;      0.12696;100.09419;50.00000;20.00000;5.67143
 39.03000;11.15333;      0.12883;100.09021;50.00000;20.00000;5.67083
 39.18800;11.16000;      0.13041;100.09407;50.00000;20.00000;5.67021
 39.34500;11.16667;      0.13205;100.09407;50.00000;20.00000;5.66960
 39.50200;11.17333;      0.13365;100.09933;50.00000;20.00000;5.66899
 39.66800;11.18000;      0.13537;100.09805;50.00000;20.00000;5.66834
 39.82700;11.18667;      0.13694;100.10062;50.00000;20.00000;5.66772
 39.99000;11.19333;      0.13852;100.09547;50.00000;20.00000;5.66708
 40.15700;11.20000;      0.14025;100.09290;50.00000;20.00000;5.66643
 40.32300;11.20667;      0.14192;100.08366;50.00000;20.00000;5.66578
 40.49200;11.21333;      0.14358;100.08097;50.00000;20.00000;5.66512
 40.65900;11.22000;      0.14530;100.09676;50.00000;20.00000;5.66447
 40.83300;11.22667;      0.14683;100.07582;50.00000;20.00000;5.66379
 41.00400;11.23333;      0.14839;100.09536;50.00000;20.00000;5.66312
 41.18000;11.24000;      0.15008;100.07968;50.00000;20.00000;5.66243
 41.35500;11.24667;      0.15174;100.10062;50.00000;20.00000;5.66175
 41.53200;11.25333;      0.15344;100.09021;50.00000;20.00000;5.66106
 41.71000;11.26000;      0.15512;100.11244;50.00000;20.00000;5.66036
 41.88900;11.26667;      0.15674;100.09805;50.00000;20.00000;5.65966
 42.07200;11.27333;      0.15826;100.09805;50.00000;20.00000;5.65894
 42.25400;11.28000;      0.15978;100.10975;50.00000;20.00000;5.65823
 42.44000;11.28667;      0.16130;100.12028;50.00000;20.00000;5.65750
 42.62200;11.29333;      0.16280;100.09664;50.00000;20.00000;5.65679
 42.81200;11.30000;      0.16450;100.11244;50.00000;20.00000;5.65604
 43.00100;11.30667;      0.16615;100.09793;50.00000;20.00000;5.65530
 43.19300;11.31333;      0.16768;100.08506;50.00000;20.00000;5.65455
 43.38600;11.32000;      0.16916;100.09278;50.00000;20.00000;5.65380
 43.57600;11.32667;      0.17060;100.10191;50.00000;20.00000;5.65305
 43.77000;11.33333;      0.17216;100.08354;50.00000;20.00000;5.65229
 43.96800;11.34000;      0.17381;100.10074;50.00000;20.00000;5.65151
 44.16900;11.34667;      0.17541;100.09150;50.00000;20.00000;5.65073
 44.36500;11.35333;      0.17694;100.10203;50.00000;20.00000;5.64996
 44.56700;11.36000;      0.17830;100.09021;50.00000;20.00000;5.64916
 44.76600;11.36667;      0.17980;100.07839;50.00000;20.00000;5.64838
 44.97000;11.37333;      0.18128;100.08623;50.00000;20.00000;5.64758
 45.17600;11.38000;      0.18268;100.09407;50.00000;20.00000;5.64677
 45.38200;11.38667;      0.18410;100.07710;50.00000;20.00000;5.64597
 45.58700;11.39333;      0.18553;100.08623;50.00000;20.00000;5.64516
 45.79500;11.40000;      0.18706;100.07582;50.00000;20.00000;5.64434
 46.00800;11.40667;      0.18858;100.08635;50.00000;20.00000;5.64351
 46.21800;11.41333;      0.18996;100.07453;50.00000;20.00000;5.64268
 46.43100;11.42000;      0.19123;100.08623;50.00000;20.00000;5.64184
 46.64600;11.42667;      0.19265;100.07839;50.00000;20.00000;5.64100
 46.85900;11.43333;      0.19404;100.08880;50.00000;20.00000;5.64016
 47.07800;11.44000;      0.19533;100.07980;50.00000;20.00000;5.63930
 47.29600;11.44667;      0.19660;100.08763;50.00000;20.00000;5.63844
 47.51600;11.45333;      0.19796;100.07441;50.00000;20.00000;5.63758
 47.73600;11.46000;      0.19935;100.08097;50.00000;20.00000;5.63671
 47.95900;11.46667;      0.20070;100.06669;50.00000;20.00000;5.63583
 48.18200;11.47333;      0.20204;100.07453;50.00000;20.00000;5.63495
 48.40500;11.48000;      0.20340;100.06014;50.00000;20.00000;5.63408
 48.63000;11.48667;      0.20461;100.06915;50.00000;20.00000;5.63319
 48.86000;11.49333;      0.20578;100.06002;50.00000;20.00000;5.63228
 49.08800;11.50000;      0.20707;100.07184;50.00000;20.00000;5.63138
 49.31700;11.50667;      0.20837;100.06540;50.00000;20.00000;5.63048
 49.54600;11.51333;      0.20958;100.07710;50.00000;20.00000;5.62958
 49.77700;11.52000;      0.21080;100.06927;50.00000;20.00000;5.62867
 50.01400;11.52667;      0.21194;100.08108;50.00000;20.00000;5.62773
 50.24800;11.53333;      0.21312;100.07582;50.00000;20.00000;5.62681
 50.48300;11.54000;      0.21430;100.08763;50.00000;20.00000;5.62588
 50.71900;11.54667;      0.21552;100.08097;50.00000;20.00000;5.62495
 50.96000;11.55333;      0.21670;100.08892;50.00000;20.00000;5.62400
 51.20000;11.56000;      0.21792;100.07710;50.00000;20.00000;5.62305
 51.43800;11.56667;      0.21898;100.08237;50.00000;20.00000;5.62211
 51.67800;11.57333;      0.22005;100.06927;50.00000;20.00000;5.62116
 51.92500;11.58000;      0.22133;100.07710;50.00000;20.00000;5.62019
 52.16700;11.58667;      0.22232;100.06657;50.00000;20.00000;5.61923
 52.41500;11.59333;      0.22333;100.07453;50.00000;20.00000;5.61825
 52.65900;11.60000;      0.22432;100.06143;50.00000;20.00000;5.61729
 52.90900;11.60667;      0.22536;100.06798;50.00000;20.00000;5.61630
 53.15600;11.61333;      0.22639;100.05885;50.00000;20.00000;5.61532
 53.40700;11.62000;      0.22741;100.06529;50.00000;20.00000;5.61433
 53.65700;11.62667;      0.22852;100.05359;50.00000;20.00000;5.61334
 53.90800;11.63333;      0.22943;100.06014;50.00000;20.00000;5.61234
 54.16200;11.64000;      0.23030;100.04575;50.00000;20.00000;5.61134
 54.41600;11.64667;      0.23141;100.05090;50.00000;20.00000;5.61033
 54.67100;11.65333;      0.23236;100.03791;50.00000;20.00000;5.60932
 54.92500;11.66000;      0.23318;100.04434;50.00000;20.00000;5.60832
 55.18300;11.66667;      0.23400;100.03393;50.00000;20.00000;5.60729
 55.44000;11.67333;      0.23490;100.04048;50.00000;20.00000;5.60627
 55.70200;11.68000;      0.23592;100.03136;50.00000;20.00000;5.60524
 55.96400;11.68667;      0.23673;100.03779;50.00000;20.00000;5.60420
 56.22500;11.69333;      0.23752;100.03007;50.00000;20.00000;5.60316
 56.48900;11.70000;      0.23809;100.03920;50.00000;20.00000;5.60211
 56.74900;11.70667;      0.23882;100.03522;50.00000;20.00000;5.60108
 57.01400;11.71333;      0.23971;100.04434;50.00000;20.00000;5.60003
 57.27900;11.72000;      0.24057;100.03920;50.00000;20.00000;5.59898
 57.54600;11.72667;      0.24130;100.04703;50.00000;20.00000;5.59792
 57.81100;11.73333;      0.24219;100.04048;50.00000;20.00000;5.59686
 58.07900;11.74000;      0.24300;100.04703;50.00000;20.00000;5.59580
 58.34800;11.74667;      0.24370;100.03791;50.00000;20.00000;5.59473
 58.61900;11.75333;      0.24445;100.04446;50.00000;20.00000;5.59365
 58.89200;11.76000;      0.24525;100.03522;50.00000;20.00000;5.59257
 59.16300;11.76667;      0.24598;100.04317;50.00000;20.00000;5.59149
 59.43300;11.77333;      0.24656;100.03662;50.00000;20.00000;5.59041
 59.70900;11.78000;      0.24731;100.04446;50.00000;20.00000;5.58932
 59.98300;11.78667;      0.24795;100.04048;50.00000;20.00000;5.58823
 60.26000;11.79333;      0.24847;100.04832;50.00000;20.00000;5.58712
 60.53300;11.80000;      0.24905;100.04048;50.00000;20.00000;5.58604
 60.81100;11.80667;      0.24974;100.04434;50.00000;20.00000;5.58493
 61.09000;11.81333;      0.25032;100.03136;50.00000;20.00000;5.58382
 61.37000;11.82000;      0.25081;100.02867;50.00000;20.00000;5.58270
 61.64800;11.82667;      0.25128;100.01041;50.00000;20.00000;5.58159
 61.93100;11.83333;      0.25187;100.02083;50.00000;20.00000;5.58046
 62.20700;11.84000;      0.25236; 99.99204;50.00000;20.00000;5.57936
 62.48900;11.84667;      0.25278;100.00129;50.00000;20.00000;5.57824
 62.77500;11.85333;      0.25324; 99.99076;50.00000;20.00000;5.57710
 63.05900;11.86000;      0.25377; 99.99590;50.00000;20.00000;5.57596
 63.34100;11.86667;      0.25434; 99.98947;50.00000;20.00000;5.57484
 63.62600;11.87333;      0.25482;100.00246;50.00000;20.00000;5.57370
 63.91000;11.88000;      0.25529; 99.99860;50.00000;20.00000;5.57257
 64.19700;11.88667;      0.25563;100.00246;50.00000;20.00000;5.57142
 64.48600;11.89333;      0.25601;100.00515;50.00000;20.00000;5.57027
 64.77300;11.90000;      0.25633; 99.99731;50.00000;20.00000;5.56912
 65.06300;11.90667;      0.25670;100.00257;50.00000;20.00000;5.56796
 65.35100;11.91333;      0.25719; 99.99473;50.00000;20.00000;5.56681
 65.64000;11.92000;      0.25774;100.00386;50.00000;20.00000;5.56565
 65.93400;11.92667;      0.25805; 99.99076;50.00000;20.00000;5.56448
 66.22100;11.93333;      0.25836; 99.97894;50.00000;20.00000;5.56333
 66.51500;11.94000;      0.25880; 99.98549;50.00000;20.00000;5.56215
 66.80500;11.94667;      0.25910; 99.98023;50.00000;20.00000;5.56099
 67.09900;11.95333;      0.25942; 99.99216;50.00000;20.00000;5.55981
 67.39400;11.96000;      0.25983; 99.98420;50.00000;20.00000;5.55863
 67.68900;11.96667;      0.26019; 99.98163;50.00000;20.00000;5.55745
 67.98200;11.97333;      0.26043; 99.98947;50.00000;20.00000;5.55628
 68.27900;11.98000;      0.26067; 99.98807;50.00000;20.00000;5.55509
 68.57400;11.98667;      0.26099;100.00117;50.00000;20.00000;5.55390
 68.87200;11.99333;      0.26141; 99.99602;50.00000;20.00000;5.55271
 69.17000;12.00000;      0.26173; 99.99473;50.00000;20.00000;5.55151
 69.46600;12.00667;      0.26194;100.00117;50.00000;20.00000;5.55033
 69.76500;12.01333;      0.26219; 99.99860;50.00000;20.00000;5.54913
 70.06600;12.02000;      0.26228;100.00784;50.00000;20.00000;5.54792
 70.36500;12.02667;      0.26264; 99.99590;50.00000;20.00000;5.54672
 70.66500;12.03333;      0.26289; 99.99473;50.00000;20.00000;5.54551
 70.96400;12.04000;      0.26319; 99.98818;50.00000;20.00000;5.54431
 71.26500;12.04667;      0.26338; 99.98818;50.00000;20.00000;5.54310
 71.56600;12.05333;      0.26361; 99.99216;50.00000;20.00000;5.54189
 71.86800;12.06000;      0.26387; 99.97110;50.00000;20.00000;5.54068
 72.17000;12.06667;      0.26405; 99.97906;50.00000;20.00000;5.53947
 72.47200;12.07333;      0.26422; 99.97250;50.00000;20.00000;5.53825
 72.77700;12.08000;      0.26443; 99.97379;50.00000;20.00000;5.53702
 73.08100;12.08667;      0.26468; 99.98561;50.00000;20.00000;5.53580
 73.38400;12.09333;      0.26487; 99.97250;50.00000;20.00000;5.53458
 73.68800;12.10000;      0.26505; 99.97379;50.00000;20.00000;5.53336
 73.99600;12.10667;      0.26516; 99.96981;50.00000;20.00000;5.53212
 74.30000;12.11333;      0.26533; 99.95811;50.00000;20.00000;5.53089
 74.60700;12.12000;      0.26560; 99.97239;50.00000;20.00000;5.52966
 74.91200;12.12667;      0.26581; 99.96069;50.00000;20.00000;5.52843
 75.21600;12.13333;      0.26588; 99.96467;50.00000;20.00000;5.52720
 75.52500;12.14000;      0.26617; 99.96326;50.00000;20.00000;5.52596
 75.83100;12.14667;      0.26623; 99.95940;50.00000;20.00000;5.52473
 76.14000;12.15333;      0.26642; 99.97508;50.00000;20.00000;5.52348
 76.44500;12.16000;      0.26649; 99.96853;50.00000;20.00000;5.52225
 76.75500;12.16667;      0.26667; 99.97508;50.00000;20.00000;5.52100
 77.06500;12.17333;      0.26687; 99.97508;50.00000;20.00000;5.51975
 77.37100;12.18000;      0.26709; 99.96467;50.00000;20.00000;5.51851
 77.68200;12.18667;      0.26727; 99.97250;50.00000;20.00000;5.51726
 77.99100;12.19333;      0.26751; 99.96712;50.00000;20.00000;5.51601
 78.30300;12.20000;      0.26755; 99.96326;50.00000;20.00000;5.51475
 78.61300;12.20667;      0.26782; 99.96595;50.00000;20.00000;5.51350
 78.92400;12.21333;      0.26795; 99.95811;50.00000;20.00000;5.51224
 79.23200;12.22000;      0.26804; 99.95811;50.00000;20.00000;5.51100
 79.54300;12.22667;      0.26813; 99.95554;50.00000;20.00000;5.50974
 79.85400;12.23333;      0.26834; 99.95425;50.00000;20.00000;5.50848
 80.16600;12.24000;      0.26855; 99.95414;50.00000;20.00000;5.50722
 80.47700;12.24667;      0.26869; 99.95414;50.00000;20.00000;5.50596
 80.79000;12.25333;      0.26880; 99.95414;50.00000;20.00000;5.50470
 81.10400;12.26000;      0.26890; 99.94899;50.00000;20.00000;5.50343
 81.41600;12.26667;      0.26914; 99.94360;50.00000;20.00000;5.50216
 81.72600;12.27333;      0.26949; 99.94899;50.00000;20.00000;5.50091
 82.03800;12.28000;      0.26958; 99.94232;50.00000;20.00000;5.49965
 82.35200;12.28667;      0.26973; 99.95016;50.00000;20.00000;5.49837
 82.66700;12.29333;      0.26974; 99.95940;50.00000;20.00000;5.49710
 82.97700;12.30000;      0.26969; 99.95414;50.00000;20.00000;5.49584
 83.29400;12.30667;      0.26996; 99.95285;50.00000;20.00000;5.49456
 83.60500;12.31333;      0.27022; 99.95940;50.00000;20.00000;5.49330
 83.92000;12.32000;      0.27035; 99.95940;50.00000;20.00000;5.49202
 84.23400;12.32667;      0.27051; 99.95414;50.00000;20.00000;5.49075
 84.54800;12.33333;      0.27059; 99.95285;50.00000;20.00000;5.48947
 84.86000;12.34000;      0.27058; 99.95800;50.00000;20.00000;5.48821
 85.17400;12.34667;      0.27053; 99.94758;50.00000;20.00000;5.48693
 85.49000;12.35333;      0.27052; 99.93460;50.00000;20.00000;5.48565
 85.80300;12.36000;      0.27043; 99.94501;50.00000;20.00000;5.48438
 86.11900;12.36667;      0.27028; 99.94372;50.00000;20.00000;5.48310
 86.43200;12.37333;      0.27059; 99.93190;50.00000;20.00000;5.48183
 86.74900;12.38000;      0.27047; 99.93974;50.00000;20.00000;5.48054
 87.06300;12.38667;      0.27024; 99.95027;50.00000;20.00000;5.47926
 87.37800;12.39333;      0.26988; 99.94115;50.00000;20.00000;5.47798
 87.69100;12.40000;      0.26955; 99.93190;50.00000;20.00000;5.47671
 88.00400;12.40667;      0.26914; 99.93974;50.00000;20.00000;5.47544
 88.32000;12.41333;      0.26913; 99.94501;50.00000;20.00000;5.47415
 88.63500;12.42000;      0.26862; 99.94501;50.00000;20.00000;5.47287
 88.95300;12.42667;      0.26814; 99.93974;50.00000;20.00000;5.47158
 89.26800;12.43333;      0.26762; 99.93717;50.00000;20.00000;5.47030
 89.58100;12.44000;      0.26714; 99.94243;50.00000;20.00000;5.46902
 89.89600;12.44667;      0.26652; 99.93460;50.00000;20.00000;5.46774
 90.21100;12.45333;      0.26624; 99.92664;50.00000;20.00000;5.46646
 90.52400;12.46000;      0.26584; 99.93577;50.00000;20.00000;5.46519
 90.84000;12.46667;      0.26514; 99.92933;50.00000;20.00000;5.46390
 91.15700;12.47333;      0.26443; 99.91623;50.00000;20.00000;5.46261
 91.46800;12.48000;      0.26366; 99.91623;50.00000;20.00000;5.46134
 91.78500;12.48667;      0.26278; 99.92009;50.00000;20.00000;5.46005
 92.10100;12.49333;      0.26177; 99.93577;50.00000;20.00000;5.45876
 92.41400;12.50000;      0.26059; 99.94887;50.00000;20.00000;5.45748
 92.73100;12.50667;      0.25954; 99.94887;50.00000;20.00000;5.45619
 93.04300;12.51333;      0.25860; 99.94489;50.00000;20.00000;5.45492
 93.35600;12.52000;      0.25788; 99.93319;50.00000;20.00000;5.45364
 93.67000;12.52667;      0.25678; 99.92664;50.00000;20.00000;5.45236
 93.98600;12.53333;      0.25559; 99.92933;50.00000;20.00000;5.45107
 94.30000;12.54000;      0.25444; 99.92149;50.00000;20.00000;5.44979
 94.61500;12.54667;      0.25317; 99.91237;50.00000;20.00000;5.44851
 94.92400;12.55333;      0.25205; 99.91237;50.00000;20.00000;5.44724
 95.24100;12.56000;      0.25098; 99.91237;50.00000;20.00000;5.44595
 95.55400;12.56667;      0.24988; 99.91237;50.00000;20.00000;5.44467
 95.86800;12.57333;      0.24875; 99.91237;50.00000;20.00000;5.44339
 96.18200;12.58000;      0.24758; 99.91237;50.00000;20.00000;5.44211
 96.49500;12.58667;      0.24651; 99.91237;50.00000;20.00000;5.44083
 96.80800;12.59333;      0.24539; 99.91623;50.00000;20.00000;5.43955
 97.11900;12.60000;      0.24426; 99.91623;50.00000;20.00000;5.43828
 97.43500;12.60667;      0.24309; 99.91623;50.00000;20.00000;5.43699
 97.74700;12.61333;      0.24173; 99.91623;50.00000;20.00000;5.43571
 98.05700;12.62000;      0.24052; 99.91623;50.00000;20.00000;5.43444
 98.37300;12.62667;      0.23920; 99.91623;50.00000;20.00000;5.43315
 98.68400;12.63333;      0.23784; 99.91623;50.00000;20.00000;5.43188
 98.99600;12.64000;      0.23668; 99.91623;50.00000;20.00000;5.43060
 99.30800;12.64667;      0.23549; 99.91623;50.00000;20.00000;5.42932
 99.61900;12.65333;      0.23420; 99.92009;50.00000;20.00000;5.42805
 99.93200;12.66000;      0.23290; 99.92793;50.00000;20.00000;5.42677
100.23900;12.66667;      0.23177; 99.92407;50.00000;20.00000;5.42551
100.55100;12.67333;      0.23053; 99.91494;50.00000;20.00000;5.42424
100.86500;12.68000;      0.22922; 99.91494;50.00000;20.00000;5.42295
101.17300;12.68667;      0.22800; 99.91494;50.00000;20.00000;5.42169
101.48300;12.69333;      0.22685; 99.91494;50.00000;20.00000;5.42042
101.79400;12.70000;      0.22565; 99.91494;50.00000;20.00000;5.41914
102.10400;12.70667;      0.22445; 99.91494;50.00000;20.00000;5.41787
102.41200;12.71333;      0.22312; 99.91494;50.00000;20.00000;5.41661
102.72400;12.72000;      0.22179; 99.91494;50.00000;20.00000;5.41533
103.03200;12.72667;      0.22052; 99.91096;50.00000;20.00000;5.41407
103.34400;12.73333;      0.21929; 99.91096;50.00000;20.00000;5.41279
103.65000;12.74000;      0.21827; 99.91096;50.00000;20.00000;5.41153
103.95900;12.74667;      0.21718; 99.91096;50.00000;20.00000;5.41026
104.26700;12.75333;      0.21599; 99.91096;50.00000;20.00000;5.40900
104.57400;12.76000;      0.21482; 99.91096;50.00000;20.00000;5.40774
104.88100;12.76667;      0.21367; 99.91096;50.00000;20.00000;5.40648
105.18700;12.77333;      0.21258; 99.90698;50.00000;20.00000;5.40522
105.49500;12.78000;      0.21126; 99.89914;50.00000;20.00000;5.40396
105.80300;12.78667;      0.21003; 99.89528;50.00000;20.00000;5.40269
106.11000;12.79333;      0.20881; 99.89528;50.00000;20.00000;5.40143
106.41600;12.80000;      0.20762; 99.89528;50.00000;20.00000;5.40018
106.71900;12.80667;      0.20648; 99.89528;50.00000;20.00000;5.39893
107.02700;12.81333;      0.20533; 99.89528;50.00000;20.00000;5.39767
107.33000;12.82000;      0.20424; 99.89528;50.00000;20.00000;5.39642
107.63500;12.82667;      0.20319; 99.89528;50.00000;20.00000;5.39517
107.94100;12.83333;      0.20218; 99.89528;50.00000;20.00000;5.39391
108.24200;12.84000;      0.20109; 99.89528;50.00000;20.00000;5.39267
108.54700;12.84667;      0.20009; 99.89528;50.00000;20.00000;5.39142
108.85000;12.85333;      0.19898; 99.89528;50.00000;20.00000;5.39017
109.15200;12.86000;      0.19791; 99.89528;50.00000;20.00000;5.38893
109.45400;12.86667;      0.19690; 99.89130;50.00000;20.00000;5.38769
109.75500;12.87333;      0.19600; 99.88347;50.00000;20.00000;5.38645
110.05800;12.88000;      0.19508; 99.87949;50.00000;20.00000;5.38520
110.36100;12.88667;      0.19407; 99.87949;50.00000;20.00000;5.38395
110.66000;12.89333;      0.19305; 99.88744;50.00000;20.00000;5.38272
110.96100;12.90000;      0.19218; 99.89528;50.00000;20.00000;5.38148
111.25900;12.90667;      0.19118; 99.89528;50.00000;20.00000;5.38026
111.55800;12.91333;      0.19026; 99.89528;50.00000;20.00000;5.37903
111.85900;12.92000;      0.18933; 99.89528;50.00000;20.00000;5.37779
112.15900;12.92667;      0.18841; 99.89528;50.00000;20.00000;5.37655
112.45800;12.93333;      0.18747; 99.89142;50.00000;20.00000;5.37532
112.75400;12.94000;      0.18655; 99.89142;50.00000;20.00000;5.37410
113.05300;12.94667;      0.18571; 99.89528;50.00000;20.00000;5.37287
113.34700;12.95333;      0.18484; 99.89528;50.00000;20.00000;5.37165
113.64800;12.96000;      0.18404; 99.89528;50.00000;20.00000;5.37041
113.94300;12.96667;      0.18321; 99.89528;50.00000;20.00000;5.36920
114.24100;12.97333;      0.18232; 99.88744;50.00000;20.00000;5.36797
114.53600;12.98000;      0.18148; 99.87832;50.00000;20.00000;5.36675
114.83200;12.98667;      0.18079; 99.88218;50.00000;20.00000;5.36553
115.12900;12.99333;      0.18019; 99.89002;50.00000;20.00000;5.36431
115.42100;13.00000;      0.17944; 99.89130;50.00000;20.00000;5.36310
115.71500;13.00667;      0.17868; 99.88218;50.00000;20.00000;5.36189
116.00800;13.01333;      0.17808; 99.87691;50.00000;20.00000;5.36068
116.30300;13.02000;      0.17747; 99.88089;50.00000;20.00000;5.35946
116.59500;13.02667;      0.17674; 99.88873;50.00000;20.00000;5.35826
116.88400;13.03333;      0.17606; 99.89002;50.00000;20.00000;5.35707
117.18000;13.04000;      0.17544; 99.88089;50.00000;20.00000;5.35584
117.47000;13.04667;      0.17484; 99.87563;50.00000;20.00000;5.35465
117.76000;13.05333;      0.17430; 99.87563;50.00000;20.00000;5.35345
118.05000;13.06000;      0.17369; 99.88347;50.00000;20.00000;5.35225
118.34100;13.06667;      0.17311; 99.88873;50.00000;20.00000;5.35105
118.63100;13.07333;      0.17266; 99.88089;50.00000;20.00000;5.34985
118.92100;13.08000;      0.17220; 99.87574;50.00000;20.00000;5.34865
119.21000;13.08667;      0.17171; 99.87574;50.00000;20.00000;5.34746
119.49700;13.09333;      0.17128; 99.87574;50.00000;20.00000;5.34627
119.78300;13.10000;      0.17086; 99.87177;50.00000;20.00000;5.34509
120.07100;13.10667;      0.17038; 99.87177;50.00000;20.00000;5.34390
120.35400;13.11333;      0.16992; 99.87691;50.00000;20.00000;5.34273
120.64200;13.12000;      0.16949; 99.87305;50.00000;20.00000;5.34154
120.92700;13.12667;      0.16916; 99.86919;50.00000;20.00000;5.34036
121.21300;13.13333;      0.16900; 99.87434;50.00000;20.00000;5.33918
121.49900;13.14000;      0.16877; 99.87048;50.00000;20.00000;5.33800
121.78400;13.14667;      0.16855; 99.86264;50.00000;20.00000;5.33682
122.06600;13.15333;      0.16827; 99.86650;50.00000;20.00000;5.33565
122.34900;13.16000;      0.16809; 99.86907;50.00000;20.00000;5.33448
122.63000;13.16667;      0.16793; 99.85995;50.00000;20.00000;5.33332
122.91400;13.17333;      0.16795; 99.85737;50.00000;20.00000;5.33214
123.19900;13.18000;      0.16778; 99.86521;50.00000;20.00000;5.33096
123.47700;13.18667;      0.16765; 99.87036;50.00000;20.00000;5.32981
123.75600;13.19333;      0.16760; 99.86252;50.00000;20.00000;5.32866
124.03800;13.20000;      0.16749; 99.85211;50.00000;20.00000;5.32749
124.31500;13.20667;      0.16741; 99.85211;50.00000;20.00000;5.32634
124.59700;13.21333;      0.16744; 99.86007;50.00000;20.00000;5.32518
124.87400;13.22000;      0.16756; 99.87048;50.00000;20.00000;5.32403
125.15100;13.22667;      0.16774; 99.86124;50.00000;20.00000;5.32288
125.42900;13.23333;      0.16807; 99.84954;50.00000;20.00000;5.32173
125.70600;13.24000;      0.16833; 99.85737;50.00000;20.00000;5.32058
125.98300;13.24667;      0.16848; 99.86790;50.00000;20.00000;5.31944
126.25800;13.25333;      0.16862; 99.85878;50.00000;20.00000;5.31830
126.53400;13.26000;      0.16882; 99.84954;50.00000;20.00000;5.31715
126.81100;13.26667;      0.16888; 99.85995;50.00000;20.00000;5.31600
127.08600;13.27333;      0.16905; 99.86650;50.00000;20.00000;5.31487
127.35800;13.28000;      0.16938; 99.85737;50.00000;20.00000;5.31374
127.63300;13.28667;      0.16961; 99.85340;50.00000;20.00000;5.31260
127.90500;13.29333;      0.16984; 99.86393;50.00000;20.00000;5.31147
128.17500;13.30000;      0.17005; 99.85995;50.00000;20.00000;5.31035
128.44901;13.30667;      0.17025; 99.84825;50.00000;20.00000;5.30921
128.71899;13.31333;      0.17042; 99.84556;50.00000;20.00000;5.30810
128.99001;13.32000;      0.17056; 99.85082;50.00000;20.00000;5.30697
129.25700;13.32667;      0.17063; 99.84158;50.00000;20.00000;5.30586
129.52901;13.33333;      0.17075; 99.83374;50.00000;20.00000;5.30474
129.79900;13.34000;      0.17084; 99.82988;50.00000;20.00000;5.30362
130.06700;13.34667;      0.17079; 99.82602;50.00000;20.00000;5.30250
130.33600;13.35333;      0.17076; 99.82988;50.00000;20.00000;5.30139
130.60300;13.36000;      0.17054; 99.82988;50.00000;20.00000;5.30028
130.86800;13.36667;      0.17041; 99.82602;50.00000;20.00000;5.29918
131.13499;13.37333;      0.17032; 99.82461;50.00000;20.00000;5.29807
131.40100;13.38000;      0.17017; 99.82988;50.00000;20.00000;5.29697
131.66499;13.38667;      0.17002; 99.82988;50.00000;20.00000;5.29587
131.93100;13.39333;      0.16991; 99.83514;50.00000;20.00000;5.29477
132.19400;13.40000;      0.16972; 99.83643;50.00000;20.00000;5.29368
132.45799;13.40667;      0.16951; 99.82988;50.00000;20.00000;5.29258
132.72301;13.41333;      0.16920; 99.83374;50.00000;20.00000;5.29148
132.98300;13.42000;      0.16905; 99.83643;50.00000;20.00000;5.29040
133.24800;13.42667;      0.16885; 99.83128;50.00000;20.00000;5.28930
133.50800;13.43333;      0.16855; 99.83128;50.00000;20.00000;5.28822
133.76801;13.44000;      0.16821; 99.83643;50.00000;20.00000;5.28714
134.02699;13.44667;      0.16791; 99.83772;50.00000;20.00000;5.28607
134.28799;13.45333;      0.16774; 99.83128;50.00000;20.00000;5.28498
134.54800;13.46000;      0.16752; 99.83128;50.00000;20.00000;5.28390
134.80600;13.46667;      0.16725; 99.83117;50.00000;20.00000;5.28283
135.06599;13.47333;      0.16678; 99.82988;50.00000;20.00000;5.28175
135.32401;13.48000;      0.16622; 99.82988;50.00000;20.00000;5.28068
135.58000;13.48667;      0.16571; 99.82075;50.00000;20.00000;5.27961
135.83600;13.49333;      0.16527; 99.81560;50.00000;20.00000;5.27855
136.09300;13.50000;      0.16478; 99.82859;50.00000;20.00000;5.27748
136.34700;13.50667;      0.16410; 99.81806;50.00000;20.00000;5.27643
136.60001;13.51333;      0.16361; 99.80765;50.00000;20.00000;5.27537
136.85600;13.52000;      0.16300; 99.81935;50.00000;20.00000;5.27431
137.11200;13.52667;      0.16219; 99.81806;50.00000;20.00000;5.27325
137.36501;13.53333;      0.16146; 99.80636;50.00000;20.00000;5.27219
137.61700;13.54000;      0.16080; 99.81560;50.00000;20.00000;5.27115
137.86900;13.54667;      0.16001; 99.82461;50.00000;20.00000;5.27010
138.12199;13.55333;      0.15918; 99.81280;50.00000;20.00000;5.26905
138.37300;13.56000;      0.15815; 99.80894;50.00000;20.00000;5.26800
138.62300;13.56667;      0.15711; 99.81689;50.00000;20.00000;5.26696
138.87300;13.57333;      0.15607; 99.81151;50.00000;20.00000;5.26592
139.12300;13.58000;      0.15497; 99.80367;50.00000;20.00000;5.26488
139.37199;13.58667;      0.15383; 99.80238;50.00000;20.00000;5.26385
139.61900;13.59333;      0.15262; 99.79712;50.00000;20.00000;5.26282
139.87000;13.60000;      0.15131; 99.79454;50.00000;20.00000;5.26177
140.11600;13.60667;      0.14995; 99.79068;50.00000;20.00000;5.26075
140.36301;13.61333;      0.14867; 99.78156;50.00000;20.00000;5.25972
140.60899;13.62000;      0.14738; 99.78284;50.00000;20.00000;5.25870
140.85500;13.62667;      0.14616; 99.79326;50.00000;20.00000;5.25768
141.10100;13.63333;      0.14485; 99.78401;50.00000;20.00000;5.25665
141.34399;13.64000;      0.14355; 99.77629;50.00000;20.00000;5.25564
141.58900;13.64667;      0.14219; 99.78542;50.00000;20.00000;5.25462
141.83200;13.65333;      0.14084; 99.78799;50.00000;20.00000;5.25361
142.07700;13.66000;      0.13942; 99.77887;50.00000;20.00000;5.25259
142.31900;13.66667;      0.13794; 99.78144;50.00000;20.00000;5.25158
142.56100;13.67333;      0.13655; 99.79197;50.00000;20.00000;5.25057
142.80200;13.68000;      0.13515; 99.78015;50.00000;20.00000;5.24957
