Repository: TristanHehnen/BESKID_ExperimentalData

# Experimental Data of the BESKID Project

The repository contains the public experimental data of the BESKID project.

The primary material investigate is Poly(methyl methacrylate) (PMMA).

The materials have been examined in various experimental setups, across different sizes, from micro- to real-scale. Data of the following setups is available:
- Thermogravimetric analysis (TGA)
- Micro-scale combustion calorimetry (MCC)
- Differential scanning calorimetry (DSC)
- Cone calorimetry

File: ExpData/TGA/DE_6mm/ExpDat_PMMA_DE_6mm_30Kmin_05.txt (part 1 of 6)
#EXPORTTYPE:                 ;DATA ALL
#FILE:                       ;PMMA_DE_6mm_30Kmin_05.ngb-ds3
#FORMAT:                     ;NETZSCH5
#FTYPE:                      ;ANSI
#IDENTITY:                   ;PMMA_DE_600_30Kmin
#DECIMAL:                    ;POINT
#SEPARATOR:                  ;SEMICOLON
#MTYPE:                      ;DSC
#INSTRUMENT:                 ;NETZSCH STA 449F3
#PROJECT:                    ;
#DATE/TIME:                  ;13.02.2025 1:54:33 (UTC+1)
#CORR. FILE:                 ;Correction for method PMMA_30Kmin_correct
#TEMPCAL:                    ;06-01-2021 09:50
#SENSITIVITY:                ;06-01-2021 10:22
#LABORATORY:                 ;TUPO
#OPERATOR:                   ;
#REMARK:                     ;PMMA_DE_600_30Kmin powder
#SAMPLE:                     ;PMMA_DE_600_30Kmin
#SAMPLE MASS /mg:            ;8.5613
#MATERIAL:                   ;
#REFERENCE:                  ;-----
#REFERENCE MASS /mg:         ;0
#TYPE OF CRUCIBLE:           ;Al2O3 85 �l, open
#SAMPLE CRUCIBLE MASS /mg:   ;134.8350
#REFERENCE CRUCIBLE MASS /mg:;132.95
#DSC RANGE /�V:              ;5000
#TG RANGE /mg:               ;35000
#TAU-R:                      ;---
#CORR. CODE:                 ;020
#EXO:                        ;-1
#RANGE:                      ;30�C/30.0(K/min)/700�C
#SEGMENT:                    ;S2/3
#SEG. 2:                     ;30�C/30.0(K/min)/700�C

##Temp./�C;Time/min;DSC/(mW/mg);Mass/%;Gas Flow(purge2)/(ml/min);Gas Flow(protective)/(ml/min);Sensit./(uV/mW)
 29.99800; 9.96667;-3.123618e-05;100.00117;50.00000;20.00000;5.70590
 30.00000; 9.97333;-6.247244e-05;100.00117;50.00000;20.00000;5.70589
 29.99900; 9.98000;-1.405629e-04;100.00117;50.00000;20.00000;5.70589
 29.99500; 9.98667;-1.405625e-04;100.00117;50.00000;20.00000;5.70591
 29.99900; 9.99333;-1.093267e-04;100.00117;50.00000;20.00000;5.70589
 29.99700;10.00000;-7.809039e-05;100.00117;50.00000;20.00000;5.70590
 29.99900;10.00667;-1.561810e-04;100.00117;50.00000;20.00000;5.70589
 30.00000;10.01333;-1.249449e-04;100.00117;50.00000;20.00000;5.70589
 29.99600;10.02000;-9.370840e-05;100.00117;50.00000;20.00000;5.70591
 30.00000;10.02667;-6.247244e-05;100.00117;50.00000;20.00000;5.70589
 29.99900;10.03333;-1.561810e-05;100.00117;50.00000;20.00000;5.70589
 29.99800;10.04000; 0.000000e+00;100.00117;50.00000;20.00000;5.70590
 30.00000;10.04667; 3.123622e-05;100.00117;50.00000;20.00000;5.70589
 29.99700;10.05333; 6.247231e-05;100.00117;50.00000;20.00000;5.70590
 30.00100;10.06000; 4.685436e-05;100.00117;50.00000;20.00000;5.70589
 30.00000;10.06667; 3.123622e-05;100.00117;50.00000;20.00000;5.70589
 29.99900;10.07333; 3.123620e-05;100.00117;50.00000;20.00000;5.70589
 30.00200;10.08000; 7.809065e-05;100.00117;50.00000;20.00000;5.70588
 30.00200;10.08667; 3.123626e-05;100.00117;50.00000;20.00000;5.70588
 30.00200;10.09333; 9.370878e-05;100.00117;50.00000;20.00000;5.70588
 30.00100;10.10000; 1.093268e-04;100.00117;50.00000;20.00000;5.70589
 30.00200;10.10667; 1.717994e-04;100.00117;50.00000;20.00000;5.70588
 30.00200;10.11333; 1.718000e-04;100.00899;50.00000;20.00000;5.70588
 30.00500;10.12000; 1.874186e-04;100.01682;50.00000;20.00000;5.70587
 30.00500;10.12667; 1.561822e-04;100.01682;50.00000;20.00000;5.70587
 30.00600;10.13333; 1.874187e-04;100.01682;50.00000;20.00000;5.70587
 30.00700;10.14000; 2.498915e-04;100.01682;50.00000;20.00000;5.70586
 30.00900;10.14667; 3.748375e-04;100.02079;50.00000;20.00000;5.70586
 30.01100;10.15333; 4.529292e-04;100.02990;50.00000;20.00000;5.70585
 30.01100;10.16000; 5.778750e-04;100.02605;50.00000;20.00000;5.70585
 30.01600;10.16667; 7.340597e-04;100.01425;50.00000;20.00000;5.70583
 30.01600;10.17333; 7.809145e-04;100.02208;50.00000;20.00000;5.70583
 30.01800;10.18000; 7.340607e-04;100.02862;50.00000;20.00000;5.70582
 30.02300;10.18667; 8.121549e-04;100.01425;50.00000;20.00000;5.70580
 30.02500;10.19333; 9.371030e-04;100.01565;50.00000;20.00000;5.70579
 30.02700;10.20000; 9.995779e-04;100.02605;50.00000;20.00000;5.70579
 30.03200;10.20667; 1.046437e-03;100.01297;50.00000;20.00000;5.70577
 30.03500;10.21333; 1.108913e-03;100.01425;50.00000;20.00000;5.70576
 30.04000;10.22000; 1.280720e-03;100.02593;50.00000;20.00000;5.70574
 30.04200;10.22667; 1.358815e-03;100.01554;50.00000;20.00000;5.70573
 30.04900;10.23333; 1.546245e-03;100.02079;50.00000;20.00000;5.70570
 30.05200;10.24000; 1.702434e-03;100.02079;50.00000;20.00000;5.70569
 30.05800;10.24667; 1.827391e-03;100.01554;50.00000;20.00000;5.70567
 30.06700;10.25333; 1.936735e-03;100.03504;50.00000;20.00000;5.70563
 30.07100;10.26000; 2.155404e-03;100.02336;50.00000;20.00000;5.70562
 30.07900;10.26667; 2.530270e-03;100.03247;50.00000;20.00000;5.70559
 30.08300;10.27333; 2.733324e-03;100.03247;50.00000;20.00000;5.70557
 30.09000;10.28000; 2.748956e-03;100.02208;50.00000;20.00000;5.70554
 30.09900;10.28667; 3.014498e-03;100.04298;50.00000;20.00000;5.70551
 30.10700;10.29333; 3.233184e-03;100.02862;50.00000;20.00000;5.70548
 30.11500;10.30000; 3.389395e-03;100.03773;50.00000;20.00000;5.70545
 30.12400;10.30667; 3.701804e-03;100.03644;50.00000;20.00000;5.70541
 30.13300;10.31333; 4.061075e-03;100.02593;50.00000;20.00000;5.70538
 30.14300;10.32000; 4.545311e-03;100.04684;50.00000;20.00000;5.70534
 30.15400;10.32667; 4.857740e-03;100.03387;50.00000;20.00000;5.70530
 30.16500;10.33333; 5.138933e-03;100.03773;50.00000;20.00000;5.70525
 30.17700;10.34000; 5.498235e-03;100.03130;50.00000;20.00000;5.70521
 30.19000;10.34667; 5.841926e-03;100.04041;50.00000;20.00000;5.70516
 30.19900;10.35333; 6.169987e-03;100.03259;50.00000;20.00000;5.70512
 30.21200;10.36000; 6.451208e-03;100.04298;50.00000;20.00000;5.70507
 30.22800;10.36667; 6.826170e-03;100.03644;50.00000;20.00000;5.70501
 30.24100;10.37333; 7.294850e-03;100.04812;50.00000;20.00000;5.70496
 30.25600;10.38000; 7.701065e-03;100.04158;50.00000;20.00000;5.70490
 30.27000;10.38667; 8.185388e-03;100.05466;50.00000;20.00000;5.70485
 30.28400;10.39333; 8.747826e-03;100.04555;50.00000;20.00000;5.70479
 30.30200;10.40000; 9.216572e-03;100.05478;50.00000;20.00000;5.70472
 30.31900;10.40667; 9.700945e-03;100.04696;50.00000;20.00000;5.70466
 30.33600;10.41333; 1.015409e-02;100.05735;50.00000;20.00000;5.70459
 30.35700;10.42000; 1.063851e-02;100.05081;50.00000;20.00000;5.70451
 30.37600;10.42667; 1.121666e-02;100.06261;50.00000;20.00000;5.70444
 30.39500;10.43333; 1.173234e-02;100.05607;50.00000;20.00000;5.70436
 30.41500;10.44000; 1.224804e-02;100.06775;50.00000;20.00000;5.70429
 30.43700;10.44667; 1.290438e-02;100.05992;50.00000;20.00000;5.70420
 30.45800;10.45333; 1.362322e-02;100.07300;50.00000;20.00000;5.70412
 30.48500;10.46000; 1.434214e-02;100.06518;50.00000;20.00000;5.70402
 30.50900;10.46667; 1.506105e-02;100.07686;50.00000;20.00000;5.70392
 30.53300;10.47333; 1.582686e-02;100.06786;50.00000;20.00000;5.70383
 30.55500;10.48000; 1.657705e-02;100.07826;50.00000;20.00000;5.70375
 30.58000;10.48667; 1.731167e-02;100.06646;50.00000;20.00000;5.70365
 30.60700;10.49333; 1.809322e-02;100.07569;50.00000;20.00000;5.70354
 30.63600;10.50000; 1.887481e-02;100.06518;50.00000;20.00000;5.70343
 30.66800;10.50667; 1.964086e-02;100.07826;50.00000;20.00000;5.70331
 30.69200;10.51333; 2.059433e-02;100.06786;50.00000;20.00000;5.70322
 30.72300;10.52000; 2.156356e-02;100.07954;50.00000;20.00000;5.70310
 30.75700;10.52667; 2.243912e-02;100.07043;50.00000;20.00000;5.70296
 30.78800;10.53333; 2.326779e-02;100.08749;50.00000;20.00000;5.70284
 30.82000;10.54000; 2.412777e-02;100.07954;50.00000;20.00000;5.70272
 30.85500;10.54667; 2.503472e-02;100.09788;50.00000;20.00000;5.70259
 30.89000;10.55333; 2.603548e-02;100.08866;50.00000;20.00000;5.70245
 30.92400;10.56000; 2.705189e-02;100.10431;50.00000;20.00000;5.70232
 30.96100;10.56667; 2.802152e-02;100.09391;50.00000;20.00000;5.70218
 30.99600;10.57333; 2.910056e-02;100.10956;50.00000;20.00000;5.70204
 31.03500;10.58000; 3.013285e-02;100.09788;50.00000;20.00000;5.70189
 31.07500;10.58667; 3.119647e-02;100.10828;50.00000;20.00000;5.70174
 31.11500;10.59333; 3.241645e-02;100.09263;50.00000;20.00000;5.70158
 31.15600;10.60000; 3.357400e-02;100.10045;50.00000;20.00000;5.70142
 31.19800;10.60667; 3.468475e-02;100.08352;50.00000;20.00000;5.70126
 31.24000;10.61333; 3.587371e-02;100.09263;50.00000;20.00000;5.70110
 31.28300;10.62000; 3.695335e-02;100.07814;50.00000;20.00000;5.70093
 31.33200;10.62667; 3.811136e-02;100.08994;50.00000;20.00000;5.70074
 31.37900;10.63333; 3.947262e-02;100.08083;50.00000;20.00000;5.70056
 31.42600;10.64000; 4.072454e-02;100.09917;50.00000;20.00000;5.70038
 31.47500;10.64667; 4.203913e-02;100.09134;50.00000;20.00000;5.70019
 31.52100;10.65333; 4.344752e-02;100.10968;50.00000;20.00000;5.70001
 31.57500;10.66000; 4.480934e-02;100.10174;50.00000;20.00000;5.69980
 31.62600;10.66667; 4.609299e-02;100.11867;50.00000;20.00000;5.69960
 31.67800;10.67333; 4.759567e-02;100.10699;50.00000;20.00000;5.69940
 31.73500;10.68000; 4.908297e-02;100.12008;50.00000;20.00000;5.69918
 31.79100;10.68667; 5.053909e-02;100.10431;50.00000;20.00000;5.69896
 31.84700;10.69333; 5.176076e-02;100.11482;50.00000;20.00000;5.69875
 31.90500;10.70000; 5.332663e-02;100.10045;50.00000;20.00000;5.69852
 31.96500;10.70667; 5.493961e-02;100.11085;50.00000;20.00000;5.69829
 32.02700;10.71333; 5.641205e-02;100.09648;50.00000;20.00000;5.69805
 32.08800;10.72000; 5.796277e-02;100.11085;50.00000;20.00000;5.69781
 32.15000;10.72667; 5.962315e-02;100.09660;50.00000;20.00000;5.69757
 32.21500;10.73333; 6.136200e-02;100.11213;50.00000;20.00000;5.69732
 32.27700;10.74000; 6.302266e-02;100.09905;50.00000;20.00000;5.69708
 32.34300;10.74667; 6.468364e-02;100.11353;50.00000;20.00000;5.69683
 32.41200;10.75333; 6.618847e-02;100.10174;50.00000;20.00000;5.69656
 32.48300;10.76000; 6.770919e-02;100.11610;50.00000;20.00000;5.69628
 32.55100;10.76667; 6.941765e-02;100.10314;50.00000;20.00000;5.69602
 32.62400;10.77333; 7.129861e-02;100.11739;50.00000;20.00000;5.69574
 32.69500;10.78000; 7.328918e-02;100.10431;50.00000;20.00000;5.69546
 32.76800;10.78667; 7.510793e-02;100.11739;50.00000;20.00000;5.69518
 32.84600;10.79333; 7.686453e-02;100.10314;50.00000;20.00000;5.69488
 32.92300;10.80000; 7.862126e-02;100.11610;50.00000;20.00000;5.69458
 33.00100;10.80667; 8.040952e-02;100.10302;50.00000;20.00000;5.69428
 33.08100;10.81333; 8.246416e-02;100.11610;50.00000;20.00000;5.69397
 33.16000;10.82000; 8.448767e-02;100.10174;50.00000;20.00000;5.69366
 33.24200;10.82667; 8.644895e-02;100.11622;50.00000;20.00000;5.69334
 33.32600;10.83333; 8.825404e-02;100.09917;50.00000;20.00000;5.69302
 33.41100;10.84000; 9.029422e-02;100.11096;50.00000;20.00000;5.69269
 33.49700;10.84667; 9.242862e-02;100.09520;50.00000;20.00000;5.69235
 33.58700;10.85333; 9.451657e-02;100.11096;50.00000;20.00000;5.69200
 33.67300;10.86000; 9.655754e-02;100.09648;50.00000;20.00000;5.69167
 33.76300;10.86667; 9.866164e-02;100.11353;50.00000;20.00000;5.69132
 33.85600;10.87333;      0.10075;100.09917;50.00000;20.00000;5.69096
 33.94900;10.88000;      0.10279;100.11482;50.00000;20.00000;5.69060
 34.04400;10.88667;      0.10485;100.10302;50.00000;20.00000;5.69023
 34.14100;10.89333;      0.10713;100.11996;50.00000;20.00000;5.68986
 34.23700;10.90000;      0.10930;100.10699;50.00000;20.00000;5.68948
 34.33500;10.90667;      0.11153;100.12393;50.00000;20.00000;5.68910
 34.43700;10.91333;      0.11375;100.10956;50.00000;20.00000;5.68871
 34.54000;10.92000;      0.11587;100.12136;50.00000;20.00000;5.68831
 34.64600;10.92667;      0.11809;100.10699;50.00000;20.00000;5.68789
 34.74900;10.93333;      0.12035;100.11879;50.00000;20.00000;5.68749
 34.85700;10.94000;      0.12255;100.10302;50.00000;20.00000;5.68708
 34.96500;10.94667;      0.12505;100.11342;50.00000;20.00000;5.68666
 35.07200;10.95333;      0.12741;100.10034;50.00000;20.00000;5.68624
 35.18400;10.96000;      0.12965;100.11610;50.00000;20.00000;5.68580
 35.29600;10.96667;      0.13192;100.10571;50.00000;20.00000;5.68537
 35.41000;10.97333;      0.13429;100.12522;50.00000;20.00000;5.68493
 35.52500;10.98000;      0.13684;100.11482;50.00000;20.00000;5.68448
 35.64100;10.98667;      0.13928;100.14215;50.00000;20.00000;5.68403
 35.76000;10.99333;      0.14152;100.12393;50.00000;20.00000;5.68357
 35.88100;11.00000;      0.14395;100.14227;50.00000;20.00000;5.68310
 36.00200;11.00667;      0.14631;100.12907;50.00000;20.00000;5.68263
 36.12600;11.01333;      0.14860;100.14624;50.00000;20.00000;5.68214
 36.24900;11.02000;      0.15092;100.13047;50.00000;20.00000;5.68166
 36.37600;11.02667;      0.15327;100.14612;50.00000;20.00000;5.68117
 36.50200;11.03333;      0.15546;100.13176;50.00000;20.00000;5.68068
 36.63000;11.04000;      0.15803;100.14869;50.00000;20.00000;5.68018
 36.76100;11.04667;      0.16051;100.13316;50.00000;20.00000;5.67967
 36.89200;11.05333;      0.16283;100.14881;50.00000;20.00000;5.67916
 37.02700;11.06000;      0.16525;100.13444;50.00000;20.00000;5.67864
 37.16300;11.06667;      0.16766;100.15138;50.00000;20.00000;5.67811
 37.29800;11.07333;      0.17007;100.13561;50.00000;20.00000;5.67758
 37.43600;11.08000;      0.17247;100.14869;50.00000;20.00000;5.67704
 37.57500;11.08667;      0.17479;100.13176;50.00000;20.00000;5.67650
 37.71700;11.09333;      0.17715;100.14355;50.00000;20.00000;5.67595
 37.86100;11.10000;      0.17974;100.12650;50.00000;20.00000;5.67539
 38.00500;11.10667;      0.18241;100.13701;50.00000;20.00000;5.67483
 38.15000;11.11333;      0.18494;100.11996;50.00000;20.00000;5.67426
 38.29700;11.12000;      0.18727;100.12919;50.00000;20.00000;5.67369
 38.44600;11.12667;      0.18958;100.11353;50.00000;20.00000;5.67311
 38.59800;11.13333;      0.19183;100.12662;50.00000;20.00000;5.67251
 38.75000;11.14000;      0.19423;100.11225;50.00000;20.00000;5.67192
 38.90500;11.14667;      0.19679;100.12919;50.00000;20.00000;5.67132
 39.05800;11.15333;      0.19936;100.11482;50.00000;20.00000;5.67072
 39.21500;11.16000;      0.20177;100.12790;50.00000;20.00000;5.67011
 39.37200;11.16667;      0.20409;100.11482;50.00000;20.00000;5.66949
 39.52900;11.17333;      0.20658;100.12919;50.00000;20.00000;5.66888
 39.69200;11.18000;      0.20896;100.11482;50.00000;20.00000;5.66825
 39.85400;11.18667;      0.21126;100.12919;50.00000;20.00000;5.66761
 40.01900;11.19333;      0.21349;100.11225;50.00000;20.00000;5.66697
 40.18400;11.20000;      0.21589;100.12533;50.00000;20.00000;5.66632
 40.35000;11.20667;      0.21832;100.10828;50.00000;20.00000;5.66568
 40.52000;11.21333;      0.22078;100.12136;50.00000;20.00000;5.66501
 40.69200;11.22000;      0.22328;100.12919;50.00000;20.00000;5.66434
 40.85900;11.22667;      0.22555;100.12136;50.00000;20.00000;5.66369
 41.03500;11.23333;      0.22778;100.12778;50.00000;20.00000;5.66300
 41.20700;11.24000;      0.23033;100.11879;50.00000;20.00000;5.66233
 41.38300;11.24667;      0.23272;100.12393;50.00000;20.00000;5.66164
 41.56000;11.25333;      0.23500;100.11610;50.00000;20.00000;5.66095
 41.74100;11.26000;      0.23731;100.12265;50.00000;20.00000;5.66024
 41.92000;11.26667;      0.23965;100.11610;50.00000;20.00000;5.65954
 42.10300;11.27333;      0.24194;100.10302;50.00000;20.00000;5.65882
 42.28600;11.28000;      0.24416;100.12265;50.00000;20.00000;5.65810
 42.47300;11.28667;      0.24643;100.11996;50.00000;20.00000;5.65737
 42.66000;11.29333;      0.24868;100.10956;50.00000;20.00000;5.65664
 42.84300;11.30000;      0.25098;100.11739;50.00000;20.00000;5.65592
 43.03300;11.30667;      0.25325;100.11610;50.00000;20.00000;5.65518
 43.22500;11.31333;      0.25551;100.09531;50.00000;20.00000;5.65443
 43.41800;11.32000;      0.25783;100.11739;50.00000;20.00000;5.65367
 43.60900;11.32667;      0.26022;100.11867;50.00000;20.00000;5.65292
 43.80500;11.33333;      0.26248;100.11470;50.00000;20.00000;5.65215
 44.00000;11.34000;      0.26474;100.12265;50.00000;20.00000;5.65139
 44.19500;11.34667;      0.26700;100.12393;50.00000;20.00000;5.65062
 44.39600;11.35333;      0.26921;100.12265;50.00000;20.00000;5.64983
 44.59700;11.36000;      0.27143;100.12136;50.00000;20.00000;5.64905
 44.79900;11.36667;      0.27355;100.09788;50.00000;20.00000;5.64825
 45.00400;11.37333;      0.27566;100.11213;50.00000;20.00000;5.64745
 45.20700;11.38000;      0.27778;100.10828;50.00000;20.00000;5.64665
 45.41300;11.38667;      0.27987;100.09905;50.00000;20.00000;5.64584
 45.62200;11.39333;      0.28203;100.09777;50.00000;20.00000;5.64502
 45.83200;11.40000;      0.28420;100.09648;50.00000;20.00000;5.64420
 46.04100;11.40667;      0.28637;100.09788;50.00000;20.00000;5.64338
 46.25300;11.41333;      0.28836;100.10045;50.00000;20.00000;5.64254
 46.46400;11.42000;      0.29029;100.10431;50.00000;20.00000;5.64171
 46.67800;11.42667;      0.29239;100.11096;50.00000;20.00000;5.64087
 46.89500;11.43333;      0.29451;100.11213;50.00000;20.00000;5.64002
 47.11300;11.44000;      0.29635;100.11610;50.00000;20.00000;5.63916
 47.33000;11.44667;      0.29844;100.11610;50.00000;20.00000;5.63831
 47.54700;11.45333;      0.30054;100.11482;50.00000;20.00000;5.63745
 47.76900;11.46000;      0.30259;100.11342;50.00000;20.00000;5.63658
 47.99300;11.46667;      0.30458;100.10828;50.00000;20.00000;5.63570
 48.21500;11.47333;      0.30658;100.10699;50.00000;20.00000;5.63482
 48.43900;11.48000;      0.30858;100.10174;50.00000;20.00000;5.63394
 48.66500;11.48667;      0.31045;100.10174;50.00000;20.00000;5.63305
 48.89300;11.49333;      0.31229;100.10174;50.00000;20.00000;5.63215
 49.12000;11.50000;      0.31419;100.10442;50.00000;20.00000;5.63126
 49.34900;11.50667;      0.31614;100.10699;50.00000;20.00000;5.63036
 49.58100;11.51333;      0.31778;100.10828;50.00000;20.00000;5.62944
 49.81400;11.52000;      0.31971;100.10956;50.00000;20.00000;5.62852
 50.04700;11.52667;      0.32163;100.11085;50.00000;20.00000;5.62760
 50.27900;11.53333;      0.32347;100.11213;50.00000;20.00000;5.62669
 50.51800;11.54000;      0.32527;100.11225;50.00000;20.00000;5.62574
 50.75100;11.54667;      0.32713;100.10956;50.00000;20.00000;5.62482
 50.99200;11.55333;      0.32888;100.10699;50.00000;20.00000;5.62387
 51.23200;11.56000;      0.33070;100.10174;50.00000;20.00000;5.62293
 51.47300;11.56667;      0.33243;100.09788;50.00000;20.00000;5.62197
 51.71100;11.57333;      0.33407;100.09263;50.00000;20.00000;5.62103
 51.95600;11.58000;      0.33583;100.09263;50.00000;20.00000;5.62007
 52.20200;11.58667;      0.33750;100.08994;50.00000;20.00000;5.61909
 52.44500;11.59333;      0.33923;100.08994;50.00000;20.00000;5.61813
 52.69300;11.60000;      0.34094;100.09006;50.00000;20.00000;5.61715
 52.93900;11.60667;      0.34263;100.08877;50.00000;20.00000;5.61618
 53.18400;11.61333;      0.34424;100.08737;50.00000;20.00000;5.61521
 53.43500;11.62000;      0.34575;100.08468;50.00000;20.00000;5.61422
 53.68700;11.62667;      0.34740;100.07826;50.00000;20.00000;5.61322
 53.93900;11.63333;      0.34898;100.07569;50.00000;20.00000;5.61222
 54.19100;11.64000;      0.35044;100.06915;50.00000;20.00000;5.61122
 54.44500;11.64667;      0.35200;100.06646;50.00000;20.00000;5.61022
 54.70300;11.65333;      0.35356;100.06261;50.00000;20.00000;5.60920
 54.95700;11.66000;      0.35502;100.06249;50.00000;20.00000;5.60819
 55.21600;11.66667;      0.35640;100.06004;50.00000;20.00000;5.60716
 55.47100;11.67333;      0.35780;100.06004;50.00000;20.00000;5.60615
 55.73200;11.68000;      0.35941;100.06261;50.00000;20.00000;5.60512
 55.99300;11.68667;      0.36073;100.06389;50.00000;20.00000;5.60408
 56.25400;11.69333;      0.36212;100.06646;50.00000;20.00000;5.60305
 56.51700;11.70000;      0.36349;100.06903;50.00000;20.00000;5.60200
 56.77900;11.70667;      0.36490;100.07300;50.00000;20.00000;5.60096
 57.04100;11.71333;      0.36630;100.07557;50.00000;20.00000;5.59992
 57.30600;11.72000;      0.36771;100.07954;50.00000;20.00000;5.59887
 57.57300;11.72667;      0.36908;100.07954;50.00000;20.00000;5.59781
 57.84000;11.73333;      0.37031;100.07954;50.00000;20.00000;5.59675
 58.10700;11.74000;      0.37158;100.07686;50.00000;20.00000;5.59569
 58.37600;11.74667;      0.37291;100.07429;50.00000;20.00000;5.59462
 58.64800;11.75333;      0.37414;100.07172;50.00000;20.00000;5.59354
 58.91900;11.76000;      0.37543;100.06903;50.00000;20.00000;5.59246
 59.19000;11.76667;      0.37671;100.06786;50.00000;20.00000;5.59138
 59.46100;11.77333;      0.37803;100.06518;50.00000;20.00000;5.59030
 59.73400;11.78000;      0.37926;100.06518;50.00000;20.00000;5.58922
 60.00800;11.78667;      0.38047;100.06389;50.00000;20.00000;5.58813
 60.28400;11.79333;      0.38171;100.06389;50.00000;20.00000;5.58703
 60.56000;11.80000;      0.38284;100.05992;50.00000;20.00000;5.58593
 60.84000;11.80667;      0.38398;100.05607;50.00000;20.00000;5.58481
 61.11600;11.81333;      0.38502;100.04953;50.00000;20.00000;5.58371
 61.39400;11.82000;      0.38605;100.04555;50.00000;20.00000;5.58261
 61.67500;11.82667;      0.38715;100.03516;50.00000;20.00000;5.58149
 61.95300;11.83333;      0.38815;100.02990;50.00000;20.00000;5.58038
 62.23300;11.84000;      0.38890;100.01951;50.00000;20.00000;5.57926
 62.51400;11.84667;      0.38989;100.01682;50.00000;20.00000;5.57814
 62.79700;11.85333;      0.39091;100.01425;50.00000;20.00000;5.57701
 63.08200;11.86000;      0.39193;100.01425;50.00000;20.00000;5.57587
 63.36800;11.86667;      0.39304;100.01425;50.00000;20.00000;5.57473
 63.65100;11.87333;      0.39393;100.01939;50.00000;20.00000;5.57360
 63.93700;11.88000;      0.39470;100.02208;50.00000;20.00000;5.57246
 64.22400;11.88667;      0.39557;100.01939;50.00000;20.00000;5.57131
 64.50700;11.89333;      0.39651;100.03119;50.00000;20.00000;5.57018
 64.79600;11.90000;      0.39742;100.01951;50.00000;20.00000;5.56903
 65.08300;11.90667;      0.39819;100.03901;50.00000;20.00000;5.56788
 65.37200;11.91333;      0.39903;100.02733;50.00000;20.00000;5.56672
 65.66200;11.92000;      0.40003;100.03516;50.00000;20.00000;5.56556
 65.95300;11.92667;      0.40081;100.02733;50.00000;20.00000;5.56440
 66.24100;11.93333;      0.40163;100.01810;50.00000;20.00000;5.56325
 66.53400;11.94000;      0.40262;100.01810;50.00000;20.00000;5.56207
 66.82800;11.94667;      0.40347;100.02079;50.00000;20.00000;5.56090
 67.12200;11.95333;      0.40421;100.02208;50.00000;20.00000;5.55972
 67.41200;11.96000;      0.40513;100.02208;50.00000;20.00000;5.55856
 67.70800;11.96667;      0.40603;100.02336;50.00000;20.00000;5.55737
 68.00200;11.97333;      0.40673;100.02465;50.00000;20.00000;5.55620
 68.29600;11.98000;      0.40733;100.02990;50.00000;20.00000;5.55502
 68.59200;11.98667;      0.40799;100.03247;50.00000;20.00000;5.55383
 68.88800;11.99333;      0.40890;100.03516;50.00000;20.00000;5.55264
 69.18600;12.00000;      0.40957;100.03773;50.00000;20.00000;5.55145
 69.48300;12.00667;      0.41020;100.03773;50.00000;20.00000;5.55026
 69.78200;12.01333;      0.41085;100.03913;50.00000;20.00000;5.54906
 70.08100;12.02000;      0.41152;100.03516;50.00000;20.00000;5.54786
 70.37800;12.02667;      0.41235;100.03119;50.00000;20.00000;5.54666
 70.68100;12.03333;      0.41314;100.03644;50.00000;20.00000;5.54545
 70.97900;12.04000;      0.41384;100.02476;50.00000;20.00000;5.54425
 71.28100;12.04667;      0.41440;100.02862;50.00000;20.00000;5.54304
 71.58300;12.05333;      0.41496;100.02348;50.00000;20.00000;5.54182
 71.87900;12.06000;      0.41559;100.01156;50.00000;20.00000;5.54063
 72.18400;12.06667;      0.41612;100.02733;50.00000;20.00000;5.53941
 72.48700;12.07333;      0.41673;100.01822;50.00000;20.00000;5.53819
 72.79100;12.08000;      0.41735;100.02348;50.00000;20.00000;5.53697
 73.09200;12.08667;      0.41799;100.02733;50.00000;20.00000;5.53576
 73.39500;12.09333;      0.41868;100.02079;50.00000;20.00000;5.53454
 73.70000;12.10000;      0.41932;100.02605;50.00000;20.00000;5.53331
 74.00600;12.10667;      0.41983;100.01682;50.00000;20.00000;5.53208
 74.31200;12.11333;      0.42015;100.00642;50.00000;20.00000;5.53085
 74.61500;12.12000;      0.42079;100.00899;50.00000;20.00000;5.52963
 74.92200;12.12667;      0.42138; 99.99860;50.00000;20.00000;5.52839
 75.22700;12.13333;      0.42188;100.00257;50.00000;20.00000;5.52716
 75.53400;12.14000;      0.42246;100.00117;50.00000;20.00000;5.52592
 75.84100;12.14667;      0.42308; 99.99334;50.00000;20.00000;5.52469
 76.14900;12.15333;      0.42366;100.00642;50.00000;20.00000;5.52344
 76.45400;12.16000;      0.42410; 99.99860;50.00000;20.00000;5.52221
 76.76300;12.16667;      0.42466;100.00514;50.00000;20.00000;5.52097
 77.07400;12.17333;      0.42522;100.00514;50.00000;20.00000;5.51971
 77.38300;12.18000;      0.42576; 99.99988;50.00000;20.00000;5.51846
 77.69300;12.18667;      0.42629;100.01028;50.00000;20.00000;5.51721
 78.00100;12.19333;      0.42687; 99.99848;50.00000;20.00000;5.51597
 78.30900;12.20000;      0.42729;100.00245;50.00000;20.00000;5.51473
 78.61900;12.20667;      0.42777;100.00899;50.00000;20.00000;5.51347
 78.92900;12.21333;      0.42829; 99.99463;50.00000;20.00000;5.51222
 79.23900;12.22000;      0.42873; 99.99988;50.00000;20.00000;5.51097
 79.54900;12.22667;      0.42920; 99.99860;50.00000;20.00000;5.50972
 79.86000;12.23333;      0.42975; 99.99077;50.00000;20.00000;5.50846
 80.17200;12.24000;      0.43040; 99.99603;50.00000;20.00000;5.50720
 80.48400;12.24667;      0.43092; 99.99848;50.00000;20.00000;5.50593
 80.79400;12.25333;      0.43139; 99.99066;50.00000;20.00000;5.50468
 81.10500;12.26000;      0.43170; 99.98949;50.00000;20.00000;5.50342
 81.41600;12.26667;      0.43199; 99.98295;50.00000;20.00000;5.50216
 81.73000;12.27333;      0.43256; 99.97909;50.00000;20.00000;5.50089
 82.04200;12.28000;      0.43315; 99.97641;50.00000;20.00000;5.49963
 82.35700;12.28667;      0.43373; 99.98295;50.00000;20.00000;5.49835
 82.66800;12.29333;      0.43419; 99.98295;50.00000;20.00000;5.49709
 82.98300;12.30000;      0.43453; 99.98295;50.00000;20.00000;5.49582
 83.29500;12.30667;      0.43510; 99.98423;50.00000;20.00000;5.49455
 83.60600;12.31333;      0.43562; 99.98423;50.00000;20.00000;5.49329
 83.92100;12.32000;      0.43599; 99.99334;50.00000;20.00000;5.49202
 84.23500;12.32667;      0.43644; 99.99731;50.00000;20.00000;5.49074
 84.54800;12.33333;      0.43680; 99.98552;50.00000;20.00000;5.48947
 84.86300;12.34000;      0.43700; 99.99066;50.00000;20.00000;5.48819
 85.17700;12.34667;      0.43725; 99.99206;50.00000;20.00000;5.48692
 85.48900;12.35333;      0.43751; 99.98295;50.00000;20.00000;5.48565
 85.80400;12.36000;      0.43776; 99.98692;50.00000;20.00000;5.48438
 86.11700;12.36667;      0.43795; 99.98949;50.00000;20.00000;5.48310
 86.43300;12.37333;      0.43858; 99.98423;50.00000;20.00000;5.48182
 86.74500;12.38000;      0.43851; 99.98423;50.00000;20.00000;5.48055
 87.06300;12.38667;      0.43840; 99.98809;50.00000;20.00000;5.47926
 87.37500;12.39333;      0.43850; 99.98692;50.00000;20.00000;5.47800
 87.68900;12.40000;      0.43847; 99.97898;50.00000;20.00000;5.47672
 88.00400;12.40667;      0.43831; 99.97898;50.00000;20.00000;5.47544
 88.32000;12.41333;      0.43855; 99.97898;50.00000;20.00000;5.47415
 88.63100;12.42000;      0.43829; 99.97898;50.00000;20.00000;5.47289
 88.94800;12.42667;      0.43794; 99.97384;50.00000;20.00000;5.47160
 89.26300;12.43333;      0.43754; 99.96858;50.00000;20.00000;5.47032
 89.57600;12.44000;      0.43743; 99.97243;50.00000;20.00000;5.46904
 89.89100;12.44667;      0.43710; 99.96461;50.00000;20.00000;5.46776
 90.20400;12.45333;      0.43696; 99.95281;50.00000;20.00000;5.46649
 90.52000;12.46000;      0.43674; 99.95281;50.00000;20.00000;5.46520
 90.83500;12.46667;      0.43625; 99.94907;50.00000;20.00000;5.46392
 91.15000;12.47333;      0.43559; 99.94510;50.00000;20.00000;5.46264
 91.46500;12.48000;      0.43486; 99.94510;50.00000;20.00000;5.46135
 91.77800;12.48667;      0.43413; 99.94896;50.00000;20.00000;5.46008
 92.09200;12.49333;      0.43338; 99.96064;50.00000;20.00000;5.45880
 92.40600;12.50000;      0.43265; 99.97384;50.00000;20.00000;5.45752
 92.72000;12.50667;      0.43167; 99.97898;50.00000;20.00000;5.45624
 93.03500;12.51333;      0.43080; 99.97500;50.00000;20.00000;5.45495
 93.35000;12.52000;      0.43011; 99.96332;50.00000;20.00000;5.45367
 93.66300;12.52667;      0.42927; 99.95678;50.00000;20.00000;5.45239
 93.97900;12.53333;      0.42827; 99.95550;50.00000;20.00000;5.45110
 94.29200;12.54000;      0.42719; 99.94767;50.00000;20.00000;5.44982
 94.60800;12.54667;      0.42613; 99.94242;50.00000;20.00000;5.44853
 94.91800;12.55333;      0.42519; 99.94242;50.00000;20.00000;5.44727
 95.23500;12.56000;      0.42427; 99.94242;50.00000;20.00000;5.44597
 95.54600;12.56667;      0.42331; 99.94242;50.00000;20.00000;5.44471
 95.85900;12.57333;      0.42225; 99.94639;50.00000;20.00000;5.44343
 96.17300;12.58000;      0.42118; 99.95550;50.00000;20.00000;5.44214
 96.48600;12.58667;      0.41999; 99.96075;50.00000;20.00000;5.44086
 96.79900;12.59333;      0.41863; 99.96461;50.00000;20.00000;5.43959
 97.11300;12.60000;      0.41756; 99.96461;50.00000;20.00000;5.43830
 97.42300;12.60667;      0.41648; 99.96461;50.00000;20.00000;5.43703
 97.73500;12.61333;      0.41520; 99.96461;50.00000;20.00000;5.43576
 98.04900;12.62000;      0.41413; 99.96461;50.00000;20.00000;5.43447
 98.36300;12.62667;      0.41294; 99.96461;50.00000;20.00000;5.43319
 98.67300;12.63333;      0.41162; 99.96461;50.00000;20.00000;5.43192
 98.98300;12.64000;      0.41059; 99.96461;50.00000;20.00000;5.43065
 99.29400;12.64667;      0.40957; 99.96461;50.00000;20.00000;5.42938
 99.60600;12.65333;      0.40845; 99.96461;50.00000;20.00000;5.42810
 99.91800;12.66000;      0.40728; 99.96461;50.00000;20.00000;5.42683
100.23000;12.66667;      0.40626; 99.95678;50.00000;20.00000;5.42555
100.53800;12.67333;      0.40509; 99.94767;50.00000;20.00000;5.42429
100.84900;12.68000;      0.40385; 99.94767;50.00000;20.00000;5.42301
101.16000;12.68667;      0.40267; 99.95153;50.00000;20.00000;5.42174
101.47100;12.69333;      0.40163; 99.95153;50.00000;20.00000;5.42047
101.78200;12.70000;      0.40052; 99.95153;50.00000;20.00000;5.41919
102.08700;12.70667;      0.39933; 99.95153;50.00000;20.00000;5.41794
102.39800;12.71333;      0.39811; 99.95153;50.00000;20.00000;5.41667
102.70700;12.72000;      0.39701; 99.95153;50.00000;20.00000;5.41540
103.01700;12.72667;      0.39587; 99.94755;50.00000;20.00000;5.41413
103.32400;12.73333;      0.39473; 99.94755;50.00000;20.00000;5.41287
103.63400;12.74000;      0.39369; 99.94755;50.00000;20.00000;5.41160
103.94200;12.74667;      0.39256; 99.94755;50.00000;20.00000;5.41033
104.24900;12.75333;      0.39137; 99.94755;50.00000;20.00000;5.40907
104.55700;12.76000;      0.39021; 99.94755;50.00000;20.00000;5.40781
104.86400;12.76667;      0.38913; 99.94755;50.00000;20.00000;5.40655
105.16900;12.77333;      0.38824; 99.94755;50.00000;20.00000;5.40530
105.47800;12.78000;      0.38716; 99.94755;50.00000;20.00000;5.40403
105.78200;12.78667;      0.38597; 99.94755;50.00000;20.00000;5.40278
106.08800;12.79333;      0.38475; 99.94755;50.00000;20.00000;5.40152
106.39500;12.80000;      0.38361; 99.94755;50.00000;20.00000;5.40026
106.69900;12.80667;      0.38249; 99.94755;50.00000;20.00000;5.39901
107.00400;12.81333;      0.38141; 99.94755;50.00000;20.00000;5.39776
107.31000;12.82000;      0.38029; 99.94755;50.00000;20.00000;5.39650
107.61500;12.82667;      0.37921; 99.94755;50.00000;20.00000;5.39525
107.91800;12.83333;      0.37822; 99.94370;50.00000;20.00000;5.39400
108.22100;12.84000;      0.37722; 99.93587;50.00000;20.00000;5.39276
108.52400;12.84667;      0.37625; 99.93190;50.00000;20.00000;5.39151
108.83000;12.85333;      0.37523; 99.93190;50.00000;20.00000;5.39025
109.13000;12.86000;      0.37424; 99.93190;50.00000;20.00000;5.38902
109.43200;12.86667;      0.37323; 99.93190;50.00000;20.00000;5.38778
109.73200;12.87333;      0.37241; 99.92805;50.00000;20.00000;5.38654
110.03500;12.88000;      0.37165; 99.92022;50.00000;20.00000;5.38530
110.33600;12.88667;      0.37086; 99.91625;50.00000;20.00000;5.38406
110.63800;12.89333;      0.37000; 99.92419;50.00000;20.00000;5.38281
110.93700;12.90000;      0.36919; 99.93202;50.00000;20.00000;5.38158
111.23600;12.90667;      0.36830; 99.93202;50.00000;20.00000;5.38035
111.53700;12.91333;      0.36742; 99.93202;50.00000;20.00000;5.37911
111.83700;12.92000;      0.36651; 99.92419;50.00000;20.00000;5.37788
112.13500;12.92667;      0.36570; 99.91637;50.00000;20.00000;5.37665
112.43500;12.93333;      0.36481; 99.91637;50.00000;20.00000;5.37541
112.72900;12.94000;      0.36398; 99.92419;50.00000;20.00000;5.37420
113.02900;12.94667;      0.36325; 99.93202;50.00000;20.00000;5.37297
113.32700;12.95333;      0.36247; 99.93202;50.00000;20.00000;5.37174
113.62000;12.96000;      0.36180; 99.92805;50.00000;20.00000;5.37053
113.92000;12.96667;      0.36114; 99.92022;50.00000;20.00000;5.36929
114.21500;12.97333;      0.36044; 99.91637;50.00000;20.00000;5.36808
114.51200;12.98000;      0.35976; 99.91637;50.00000;20.00000;5.36685
114.80700;12.98667;      0.35919; 99.92022;50.00000;20.00000;5.36564
115.09900;12.99333;      0.35869; 99.92805;50.00000;20.00000;5.36443
115.39400;13.00000;      0.35801; 99.92548;50.00000;20.00000;5.36321
115.68600;13.00667;      0.35736; 99.91765;50.00000;20.00000;5.36201
115.98100;13.01333;      0.35687; 99.91765;50.00000;20.00000;5.36079
116.27600;13.02000;      0.35637; 99.92162;50.00000;20.00000;5.35957
116.56600;13.02667;      0.35577; 99.92945;50.00000;20.00000;5.35838
116.85900;13.03333;      0.35544; 99.93459;50.00000;20.00000;5.35717
117.15100;13.04000;      0.35507; 99.92676;50.00000;20.00000;5.35596
117.44100;13.04667;      0.35471; 99.91625;50.00000;20.00000;5.35477
117.73200;13.05333;      0.35446; 99.91625;50.00000;20.00000;5.35356
118.02000;13.06000;      0.35414; 99.92408;50.00000;20.00000;5.35237
118.31400;13.06667;      0.35375; 99.92945;50.00000;20.00000;5.35116
118.59800;13.07333;      0.35341; 99.92022;50.00000;20.00000;5.34999
118.88800;13.08000;      0.35309; 99.91508;50.00000;20.00000;5.34879
119.17700;13.08667;      0.35277; 99.91508;50.00000;20.00000;5.34760
119.46600;13.09333;      0.35253; 99.91111;50.00000;20.00000;5.34640
119.75200;13.10000;      0.35246; 99.90457;50.00000;20.00000;5.34522
120.04100;13.10667;      0.35227; 99.90854;50.00000;20.00000;5.34402
120.32600;13.11333;      0.35215; 99.91368;50.00000;20.00000;5.34285
120.61500;13.12000;      0.35205; 99.90971;50.00000;20.00000;5.34165
120.89800;13.12667;      0.35211; 99.90726;50.00000;20.00000;5.34048
121.18200;13.13333;      0.35218; 99.91240;50.00000;20.00000;5.33931
121.46900;13.14000;      0.35230; 99.91240;50.00000;20.00000;5.33812
121.75200;13.14667;      0.35234; 99.91240;50.00000;20.00000;5.33695
122.03400;13.15333;      0.35240; 99.91497;50.00000;20.00000;5.33578
122.31900;13.16000;      0.35265; 99.91625;50.00000;20.00000;5.33460
122.59900;13.16667;      0.35276; 99.91625;50.00000;20.00000;5.33345
122.88200;13.17333;      0.35307; 99.91637;50.00000;20.00000;5.33227
123.16000;13.18000;      0.35336; 99.91508;50.00000;20.00000;5.33112
123.44400;13.18667;      0.35366; 99.91497;50.00000;20.00000;5.32995
123.72100;13.19333;      0.35397; 99.91497;50.00000;20.00000;5.32880
124.00400;13.20000;      0.35426; 99.90714;50.00000;20.00000;5.32763
124.28200;13.20667;      0.35459; 99.89663;50.00000;20.00000;5.32648
124.56200;13.21333;      0.35497; 99.90457;50.00000;20.00000;5.32532
124.84400;13.22000;      0.35551; 99.91111;50.00000;20.00000;5.32415
125.11900;13.22667;      0.35613; 99.90060;50.00000;20.00000;5.32301
125.39500;13.23333;      0.35679; 99.89417;50.00000;20.00000;5.32187
125.67400;13.24000;      0.35745; 99.90200;50.00000;20.00000;5.32072
125.95000;13.24667;      0.35808; 99.90854;50.00000;20.00000;5.31957
126.22600;13.25333;      0.35871; 99.89815;50.00000;20.00000;5.31843
126.50200;13.26000;      0.35941; 99.89546;50.00000;20.00000;5.31729
126.77700;13.26667;      0.36002; 99.90586;50.00000;20.00000;5.31615
127.05100;13.27333;      0.36064; 99.90317;50.00000;20.00000;5.31501
127.32300;13.28000;      0.36137; 99.89149;50.00000;20.00000;5.31388
127.59600;13.28667;      0.36193; 99.89931;50.00000;20.00000;5.31275
127.87000;13.29333;      0.36244; 99.90200;50.00000;20.00000;5.31162
128.14301;13.30000;      0.36299; 99.89020;50.00000;20.00000;5.31048
128.41400;13.30667;      0.36354; 99.89020;50.00000;20.00000;5.30936
128.68300;13.31333;      0.36400; 99.89020;50.00000;20.00000;5.30824
128.95500;13.32000;      0.36448; 99.88892;50.00000;20.00000;5.30712
129.22501;13.32667;      0.36499; 99.88880;50.00000;20.00000;5.30600
129.49699;13.33333;      0.36532; 99.88880;50.00000;20.00000;5.30487
129.76401;13.34000;      0.36577; 99.88880;50.00000;20.00000;5.30376
130.03200;13.34667;      0.36618; 99.89417;50.00000;20.00000;5.30265
130.29900;13.35333;      0.36663; 99.89534;50.00000;20.00000;5.30154
130.56900;13.36000;      0.36699; 99.88892;50.00000;20.00000;5.30042
130.83299;13.36667;      0.36715; 99.89289;50.00000;20.00000;5.29933
131.09801;13.37333;      0.36728; 99.89277;50.00000;20.00000;5.29823
131.36501;13.38000;      0.36751; 99.88635;50.00000;20.00000;5.29712
131.63200;13.38667;      0.36777; 99.88635;50.00000;20.00000;5.29601
131.89301;13.39333;      0.36796; 99.88623;50.00000;20.00000;5.29493
132.16000;13.40000;      0.36812; 99.88506;50.00000;20.00000;5.29382
132.42101;13.40667;      0.36825; 99.88506;50.00000;20.00000;5.29274
132.68500;13.41333;      0.36837; 99.87969;50.00000;20.00000;5.29164
132.94901;13.42000;      0.36864; 99.87712;50.00000;20.00000;5.29054
133.21100;13.42667;      0.36881; 99.88366;50.00000;20.00000;5.28945
133.47200;13.43333;      0.36879; 99.87455;50.00000;20.00000;5.28837
133.73399;13.44000;      0.36868; 99.86930;50.00000;20.00000;5.28728
133.99200;13.44667;      0.36850; 99.88238;50.00000;20.00000;5.28621
134.25101;13.45333;      0.36849; 99.87327;50.00000;20.00000;5.28514
134.51401;13.46000;      0.36848; 99.86147;50.00000;20.00000;5.28404
134.77299;13.46667;      0.36842; 99.86930;50.00000;20.00000;5.28297
135.02901;13.47333;      0.36808; 99.87584;50.00000;20.00000;5.28190
135.28400;13.48000;      0.36754; 99.86673;50.00000;20.00000;5.28084
135.54401;13.48667;      0.36698; 99.86147;50.00000;20.00000;5.27976
135.79700;13.49333;      0.36631; 99.87070;50.00000;20.00000;5.27871
136.05499;13.50000;      0.36572; 99.87969;50.00000;20.00000;5.27764
136.31000;13.50667;      0.36507; 99.86930;50.00000;20.00000;5.27658
136.56599;13.51333;      0.36430; 99.86673;50.00000;20.00000;5.27552
136.81900;13.52000;      0.36351; 99.87443;50.00000;20.00000;5.27446
137.07201;13.52667;      0.36262; 99.86930;50.00000;20.00000;5.27341
137.32500;13.53333;      0.36174; 99.86275;50.00000;20.00000;5.27236
137.57899;13.54000;      0.36063; 99.86673;50.00000;20.00000;5.27130
137.83099;13.54667;      0.35957; 99.86532;50.00000;20.00000;5.27026
138.08299;13.55333;      0.35846; 99.85750;50.00000;20.00000;5.26921
138.33501;13.56000;      0.35733; 99.85761;50.00000;20.00000;5.26816
138.58501;13.56667;      0.35605; 99.86018;50.00000;20.00000;5.26712
138.83501;13.57333;      0.35475; 99.86007;50.00000;20.00000;5.26608
139.08400;13.58000;      0.35343; 99.86007;50.00000;20.00000;5.26504
139.33200;13.58667;      0.35211; 99.85621;50.00000;20.00000;5.26401
139.58099;13.59333;      0.35077; 99.85493;50.00000;20.00000;5.26298
139.82899;13.60000;      0.34933; 99.86018;50.00000;20.00000;5.26195
140.07800;13.60667;      0.34793; 99.85621;50.00000;20.00000;5.26091
140.32401;13.61333;      0.34659; 99.84453;50.00000;20.00000;5.25989
140.57201;13.62000;      0.34524; 99.84582;50.00000;20.00000;5.25885
140.81900;13.62667;      0.34396; 99.85224;50.00000;20.00000;5.25783
141.06000;13.63333;      0.34272; 99.84185;50.00000;20.00000;5.25682
141.30800;13.64000;      0.34152; 99.83928;50.00000;20.00000;5.25579
141.55200;13.64667;      0.34013; 99.84839;50.00000;20.00000;5.25477
141.79601;13.65333;      0.33865; 99.84582;50.00000;20.00000;5.25376
142.03900;13.66000;      0.33715; 99.83402;50.00000;20.00000;5.25275
142.28300;13.66667;      0.33579; 99.84313;50.00000;20.00000;5.25173
142.52299;13.67333;      0.33442; 99.85364;50.00000;20.00000;5.25073
142.76500;13.68000;      0.33295; 99.84185;50.00000;20.00000;5.24972
