Repository: TristanHehnen/BESKID_ExperimentalData

# Experimental Data of the BESKID Project

The repository contains the public experimental data of the BESKID project.

The primary material investigate is Poly(methyl methacrylate) (PMMA).

The materials have been examined in various experimental setups, across different sizes, from micro- to real-scale. Data of the following setups is available:
- Thermogravimetric analysis (TGA)
- Micro-scale combustion calorimetry (MCC)
- Differential scanning calorimetry (DSC)
- Cone calorimetry

File: ExpData/TGA/DE_6mm/ExpDat_PMMA_DE_6mm_30Kmin_06.txt (part 1 of 6)
#EXPORTTYPE:                 ;DATA ALL
#FILE:                       ;PMMA_DE_6mm_30Kmin_06.ngb-ds3
#FORMAT:                     ;NETZSCH5
#FTYPE:                      ;ANSI
#IDENTITY:                   ;PMMA_DE_600_30Kmin
#DECIMAL:                    ;POINT
#SEPARATOR:                  ;SEMICOLON
#MTYPE:                      ;DSC
#INSTRUMENT:                 ;NETZSCH STA 449F3
#PROJECT:                    ;
#DATE/TIME:                  ;13.02.2025 4:37:45 (UTC+1)
#CORR. FILE:                 ;Correction for method PMMA_30Kmin_correct
#TEMPCAL:                    ;06-01-2021 09:50
#SENSITIVITY:                ;06-01-2021 10:22
#LABORATORY:                 ;TUPO
#OPERATOR:                   ;
#REMARK:                     ;PMMA_DE_600_30Kmin powder
#SAMPLE:                     ;PMMA_DE_600_30Kmin
#SAMPLE MASS /mg:            ;8.4031
#MATERIAL:                   ;
#REFERENCE:                  ;-----
#REFERENCE MASS /mg:         ;0
#TYPE OF CRUCIBLE:           ;Al2O3 85 �l, open
#SAMPLE CRUCIBLE MASS /mg:   ;139.7991
#REFERENCE CRUCIBLE MASS /mg:;132.95
#DSC RANGE /�V:              ;5000
#TG RANGE /mg:               ;35000
#TAU-R:                      ;---
#CORR. CODE:                 ;020
#EXO:                        ;-1
#RANGE:                      ;30�C/30.0(K/min)/700�C
#SEGMENT:                    ;S2/3
#SEG. 2:                     ;30�C/30.0(K/min)/700�C

##Temp./�C;Time/min;DSC/(mW/mg);Mass/%;Gas Flow(purge2)/(ml/min);Gas Flow(protective)/(ml/min);Sensit./(uV/mW)
 29.94600; 9.96667;-1.591152e-05;99.73248;50.00000;20.00000;5.70610
 29.94600; 9.97333; 3.182305e-05;99.73248;50.00000;20.00000;5.70610
 29.94400; 9.98000;-3.182300e-05;99.73248;50.00000;20.00000;5.70611
 29.94400; 9.98667;-4.773451e-05;99.73248;50.00000;20.00000;5.70611
 29.94300; 9.99333;-9.546895e-05;99.73248;50.00000;20.00000;5.70611
 29.94300;10.00000;-7.955745e-05;99.73248;50.00000;20.00000;5.70611
 29.94200;10.00667;-1.113804e-04;99.73248;50.00000;20.00000;5.70611
 29.94000;10.01333;-1.272917e-04;99.73248;50.00000;20.00000;5.70612
 29.94300;10.02000;-9.546895e-05;99.73248;50.00000;20.00000;5.70611
 29.94300;10.02667;-9.546895e-05;99.73248;50.00000;20.00000;5.70611
 29.94100;10.03333;-1.113803e-04;99.73248;50.00000;20.00000;5.70612
 29.94200;10.04000;-1.750263e-04;99.73248;50.00000;20.00000;5.70611
 29.94100;10.04667;-1.909376e-04;99.73248;50.00000;20.00000;5.70612
 29.94100;10.05333;-1.591147e-04;99.73248;50.00000;20.00000;5.70612
 29.93800;10.06000;-1.113801e-04;99.73248;50.00000;20.00000;5.70613
 29.94300;10.06667;-9.546895e-05;99.73248;50.00000;20.00000;5.70611
 29.94100;10.07333;-1.272918e-04;99.73248;50.00000;20.00000;5.70612
 29.94000;10.08000;-7.955729e-05;99.73248;50.00000;20.00000;5.70612
 29.93900;10.08667;-4.773434e-05;99.73248;50.00000;20.00000;5.70613
 29.94200;10.09333;-7.955740e-05;99.73248;50.00000;20.00000;5.70611
 29.94200;10.10000;-4.773444e-05;99.73248;50.00000;20.00000;5.70611
 29.94400;10.10667; 4.773451e-05;99.73248;50.00000;20.00000;5.70611
 29.93900;10.11333; 6.364579e-05;99.73248;50.00000;20.00000;5.70613
 29.94200;10.12000; 6.364592e-05;99.73248;50.00000;20.00000;5.70611
 29.94200;10.12667; 3.182296e-05;99.73248;50.00000;20.00000;5.70611
 29.94300;10.13333; 1.113804e-04;99.73653;50.00000;20.00000;5.70611
 29.94200;10.14000; 2.227613e-04;99.73653;50.00000;20.00000;5.70611
 29.94600;10.14667; 3.182311e-04;99.74045;50.00000;20.00000;5.70610
 29.94800;10.15333; 4.137008e-04;99.74973;50.00000;20.00000;5.70609
 29.94900;10.16000; 4.296126e-04;99.74581;50.00000;20.00000;5.70609
 29.94800;10.16667; 5.250816e-04;99.73379;50.00000;20.00000;5.70609
 29.95200;10.17333; 5.409946e-04;99.74307;50.00000;20.00000;5.70608
 29.95500;10.18000; 5.569073e-04;99.75247;50.00000;20.00000;5.70606
 29.95600;10.18667; 6.205542e-04;99.73783;50.00000;20.00000;5.70606
 29.95900;10.19333; 7.637605e-04;99.74057;50.00000;20.00000;5.70605
 29.96100;10.20000; 8.274082e-04;99.75378;50.00000;20.00000;5.70604
 29.96200;10.20667; 8.114971e-04;99.74045;50.00000;20.00000;5.70604
 29.96700;10.21333; 8.433233e-04;99.74319;50.00000;20.00000;5.70602
 29.97100;10.22000; 8.910610e-04;99.75771;50.00000;20.00000;5.70600
 29.97200;10.22667; 8.910616e-04;99.74712;50.00000;20.00000;5.70600
 29.98000;10.23333; 1.034273e-03;99.75116;50.00000;20.00000;5.70597
 29.98200;10.24000; 1.161570e-03;99.74985;50.00000;20.00000;5.70596
 29.98800;10.24667; 1.241135e-03;99.74188;50.00000;20.00000;5.70594
 29.99300;10.25333; 1.288875e-03;99.75771;50.00000;20.00000;5.70592
 29.99600;10.26000; 1.352526e-03;99.74450;50.00000;20.00000;5.70591
 30.00600;10.26667; 1.527569e-03;99.75378;50.00000;20.00000;5.70587
 30.00800;10.27333; 1.670781e-03;99.75378;50.00000;20.00000;5.70586
 30.01800;10.28000; 1.750354e-03;99.74450;50.00000;20.00000;5.70582
 30.02300;10.28667; 1.877658e-03;99.76842;50.00000;20.00000;5.70580
 30.03300;10.29333; 1.973146e-03;99.75378;50.00000;20.00000;5.70576
 30.04100;10.30000; 2.180020e-03;99.76437;50.00000;20.00000;5.70573
 30.05100;10.30667; 2.355074e-03;99.76437;50.00000;20.00000;5.70569
 30.05500;10.31333; 2.498295e-03;99.75378;50.00000;20.00000;5.70568
 30.06600;10.32000; 2.737006e-03;99.77508;50.00000;20.00000;5.70564
 30.07600;10.32667; 2.975718e-03;99.75652;50.00000;20.00000;5.70560
 30.08700;10.33333; 3.150784e-03;99.75914;50.00000;20.00000;5.70555
 30.09700;10.34000; 3.389502e-03;99.76056;50.00000;20.00000;5.70552
 30.10800;10.34667; 3.596400e-03;99.76175;50.00000;20.00000;5.70547
 30.11800;10.35333; 3.787385e-03;99.75783;50.00000;20.00000;5.70543
 30.13200;10.36000; 4.010210e-03;99.75914;50.00000;20.00000;5.70538
 30.14300;10.36667; 4.280772e-03;99.75914;50.00000;20.00000;5.70534
 30.16100;10.37333; 4.567273e-03;99.76568;50.00000;20.00000;5.70527
 30.17300;10.38000; 4.821934e-03;99.76711;50.00000;20.00000;5.70522
 30.18500;10.38667; 5.219826e-03;99.77104;50.00000;20.00000;5.70518
 30.20200;10.39333; 5.538171e-03;99.76973;50.00000;20.00000;5.70511
 30.22100;10.40000; 5.856534e-03;99.76854;50.00000;20.00000;5.70504
 30.23400;10.40667; 6.143048e-03;99.76711;50.00000;20.00000;5.70499
 30.25200;10.41333; 6.556909e-03;99.76842;50.00000;20.00000;5.70492
 30.27000;10.42000; 6.859373e-03;99.76842;50.00000;20.00000;5.70485
 30.28600;10.42667; 7.289158e-03;99.77116;50.00000;20.00000;5.70479
 30.30700;10.43333; 7.687147e-03;99.77116;50.00000;20.00000;5.70470
 30.32500;10.44000; 8.101046e-03;99.77508;50.00000;20.00000;5.70463
 30.34600;10.44667; 8.721880e-03;99.77508;50.00000;20.00000;5.70455
 30.36500;10.45333; 9.294970e-03;99.77913;50.00000;20.00000;5.70448
 30.38900;10.46000; 9.804443e-03;99.77770;50.00000;20.00000;5.70439
 30.41200;10.46667; 1.039351e-02;99.78044;50.00000;20.00000;5.70430
 30.43300;10.47333; 1.104624e-02;99.77782;50.00000;20.00000;5.70422
 30.46300;10.48000; 1.160357e-02;99.77901;50.00000;20.00000;5.70410
 30.48400;10.48667; 1.224042e-02;99.77508;50.00000;20.00000;5.70402
 30.51100;10.49333; 1.292511e-02;99.77508;50.00000;20.00000;5.70392
 30.53600;10.50000; 1.349837e-02;99.77246;50.00000;20.00000;5.70382
 30.56100;10.50667; 1.413532e-02;99.77377;50.00000;20.00000;5.70372
 30.59300;10.51333; 1.496339e-02;99.77116;50.00000;20.00000;5.70360
 30.62200;10.52000; 1.579147e-02;99.77377;50.00000;20.00000;5.70349
 30.65200;10.52667; 1.655591e-02;99.77377;50.00000;20.00000;5.70337
 30.68100;10.53333; 1.733629e-02;99.77913;50.00000;20.00000;5.70326
 30.71400;10.54000; 1.816450e-02;99.77913;50.00000;20.00000;5.70313
 30.74400;10.54667; 1.892904e-02;99.78306;50.00000;20.00000;5.70301
 30.77900;10.55333; 1.977327e-02;99.78306;50.00000;20.00000;5.70288
 30.81200;10.56000; 2.061752e-02;99.78698;50.00000;20.00000;5.70275
 30.84900;10.56667; 2.136634e-02;99.78437;50.00000;20.00000;5.70261
 30.88900;10.57333; 2.230630e-02;99.78710;50.00000;20.00000;5.70245
 30.92100;10.58000; 2.351686e-02;99.78448;50.00000;20.00000;5.70233
 30.96100;10.58667; 2.463207e-02;99.78437;50.00000;20.00000;5.70218
 31.00000;10.59333; 2.573140e-02;99.77901;50.00000;20.00000;5.70202
 31.04000;10.60000; 2.681489e-02;99.77913;50.00000;20.00000;5.70187
 31.08000;10.60667; 2.802582e-02;99.77377;50.00000;20.00000;5.70172
 31.12200;10.61333; 2.917316e-02;99.77639;50.00000;20.00000;5.70155
 31.16400;10.62000; 3.017725e-02;99.77377;50.00000;20.00000;5.70139
 31.21300;10.62667; 3.130894e-02;99.77508;50.00000;20.00000;5.70120
 31.25400;10.63333; 3.258386e-02;99.77377;50.00000;20.00000;5.70104
 31.30000;10.64000; 3.379527e-02;99.77639;50.00000;20.00000;5.70086
 31.34700;10.64667; 3.519789e-02;99.77520;50.00000;20.00000;5.70068
 31.39700;10.65333; 3.660068e-02;99.78044;50.00000;20.00000;5.70049
 31.44500;10.66000; 3.811500e-02;99.78044;50.00000;20.00000;5.70030
 31.49400;10.66667; 3.948609e-02;99.78437;50.00000;20.00000;5.70011
 31.54700;10.67333; 4.095296e-02;99.78175;50.00000;20.00000;5.69991
 31.60000;10.68000; 4.235622e-02;99.78437;50.00000;20.00000;5.69970
 31.65700;10.68667; 4.387122e-02;99.78175;50.00000;20.00000;5.69948
 31.71000;10.69333; 4.519503e-02;99.78317;50.00000;20.00000;5.69928
 31.76600;10.70000; 4.688546e-02;99.78175;50.00000;20.00000;5.69906
 31.82300;10.70667; 4.852825e-02;99.78306;50.00000;20.00000;5.69884
 31.88300;10.71333; 5.009161e-02;99.77782;50.00000;20.00000;5.69861
 31.94300;10.72000; 5.181442e-02;99.77770;50.00000;20.00000;5.69838
 32.00500;10.72667; 5.350558e-02;99.77377;50.00000;20.00000;5.69814
 32.06600;10.73333; 5.524465e-02;99.77508;50.00000;20.00000;5.69790
 32.12900;10.74000; 5.715923e-02;99.77377;50.00000;20.00000;5.69766
 32.19700;10.74667; 5.905824e-02;99.77913;50.00000;20.00000;5.69739
 32.25700;10.75333; 6.067023e-02;99.77770;50.00000;20.00000;5.69716
 32.32700;10.76000; 6.244215e-02;99.78317;50.00000;20.00000;5.69689
 32.39500;10.76667; 6.413447e-02;99.78317;50.00000;20.00000;5.69663
 32.46500;10.77333; 6.608206e-02;99.78841;50.00000;20.00000;5.69635
 32.53400;10.78000; 6.804571e-02;99.78841;50.00000;20.00000;5.69609
 32.60800;10.78667; 7.007356e-02;99.79508;50.00000;20.00000;5.69580
 32.67900;10.79333; 7.203769e-02;99.79508;50.00000;20.00000;5.69553
 32.75500;10.80000; 7.411386e-02;99.80043;50.00000;20.00000;5.69523
 32.83300;10.80667; 7.615846e-02;99.80174;50.00000;20.00000;5.69493
 32.91100;10.81333; 7.823517e-02;99.80579;50.00000;20.00000;5.69463
 32.99000;10.82000; 8.043971e-02;99.80305;50.00000;20.00000;5.69432
 33.06800;10.82667; 8.256471e-02;99.80579;50.00000;20.00000;5.69402
 33.15000;10.83333; 8.465827e-02;99.80043;50.00000;20.00000;5.69370
 33.23000;10.84000; 8.700710e-02;99.80043;50.00000;20.00000;5.69339
 33.31500;10.84667; 8.922890e-02;99.79377;50.00000;20.00000;5.69306
 33.40200;10.85333; 9.157868e-02;99.79246;50.00000;20.00000;5.69272
 33.48900;10.86000; 9.375330e-02;99.78579;50.00000;20.00000;5.69238
 33.57800;10.86667; 9.599210e-02;99.78579;50.00000;20.00000;5.69204
 33.66800;10.87333; 9.840671e-02;99.78044;50.00000;20.00000;5.69169
 33.76200;10.88000;      0.10073;99.78175;50.00000;20.00000;5.69133
 33.85100;10.88667;      0.10305;99.77913;50.00000;20.00000;5.69098
 33.94600;10.89333;      0.10557;99.78437;50.00000;20.00000;5.69061
 34.04200;10.90000;      0.10801;99.78306;50.00000;20.00000;5.69024
 34.13600;10.90667;      0.11050;99.78710;50.00000;20.00000;5.68987
 34.23600;10.91333;      0.11301;99.78579;50.00000;20.00000;5.68949
 34.33900;10.92000;      0.11550;99.79103;50.00000;20.00000;5.68909
 34.43900;10.92667;      0.11806;99.78972;50.00000;20.00000;5.68870
 34.54300;10.93333;      0.12064;99.79246;50.00000;20.00000;5.68829
 34.64800;10.94000;      0.12323;99.78972;50.00000;20.00000;5.68789
 34.75200;10.94667;      0.12587;99.78972;50.00000;20.00000;5.68748
 34.85900;10.95333;      0.12847;99.78698;50.00000;20.00000;5.68707
 34.96700;10.96000;      0.13090;99.78841;50.00000;20.00000;5.68665
 35.07700;10.96667;      0.13352;99.78710;50.00000;20.00000;5.68622
 35.18500;10.97333;      0.13608;99.79234;50.00000;20.00000;5.68580
 35.30300;10.98000;      0.13886;99.79246;50.00000;20.00000;5.68534
 35.41700;10.98667;      0.14161;99.80567;50.00000;20.00000;5.68490
 35.53300;10.99333;      0.14420;99.79769;50.00000;20.00000;5.68445
 35.65200;11.00000;      0.14697;99.80305;50.00000;20.00000;5.68399
 35.76900;11.00667;      0.14978;99.80162;50.00000;20.00000;5.68353
 35.89000;11.01333;      0.15256;99.80709;50.00000;20.00000;5.68306
 36.01400;11.02000;      0.15536;99.80436;50.00000;20.00000;5.68258
 36.13700;11.02667;      0.15817;99.80828;50.00000;20.00000;5.68210
 36.26200;11.03333;      0.16079;99.80698;50.00000;20.00000;5.68161
 36.38800;11.04000;      0.16362;99.81233;50.00000;20.00000;5.68112
 36.51800;11.04667;      0.16649;99.80971;50.00000;20.00000;5.68062
 36.64800;11.05333;      0.16921;99.81376;50.00000;20.00000;5.68011
 36.77700;11.06000;      0.17217;99.81376;50.00000;20.00000;5.67961
 36.91000;11.06667;      0.17511;99.81900;50.00000;20.00000;5.67909
 37.04500;11.07333;      0.17800;99.81769;50.00000;20.00000;5.67857
 37.18000;11.08000;      0.18086;99.82161;50.00000;20.00000;5.67804
 37.31800;11.08667;      0.18357;99.81769;50.00000;20.00000;5.67750
 37.45400;11.09333;      0.18637;99.81900;50.00000;20.00000;5.67697
 37.59400;11.10000;      0.18927;99.81364;50.00000;20.00000;5.67643
 37.73800;11.10667;      0.19220;99.81364;50.00000;20.00000;5.67587
 37.88000;11.11333;      0.19525;99.80828;50.00000;20.00000;5.67531
 38.02700;11.12000;      0.19812;99.80698;50.00000;20.00000;5.67474
 38.17200;11.12667;      0.20112;99.80043;50.00000;20.00000;5.67418
 38.31900;11.13333;      0.20400;99.79912;50.00000;20.00000;5.67360
 38.46800;11.14000;      0.20689;99.79508;50.00000;20.00000;5.67302
 38.62000;11.14667;      0.20989;99.79769;50.00000;20.00000;5.67243
 38.77200;11.15333;      0.21287;99.79508;50.00000;20.00000;5.67184
 38.92800;11.16000;      0.21595;99.79900;50.00000;20.00000;5.67123
 39.08400;11.16667;      0.21889;99.79769;50.00000;20.00000;5.67062
 39.23800;11.17333;      0.22178;99.80436;50.00000;20.00000;5.67002
 39.39600;11.18000;      0.22476;99.80436;50.00000;20.00000;5.66940
 39.55700;11.18667;      0.22775;99.81102;50.00000;20.00000;5.66877
 39.72000;11.19333;      0.23058;99.80840;50.00000;20.00000;5.66814
 39.88100;11.20000;      0.23355;99.81102;50.00000;20.00000;5.66751
 40.04600;11.20667;      0.23654;99.80567;50.00000;20.00000;5.66686
 40.21300;11.21333;      0.23965;99.80567;50.00000;20.00000;5.66621
 40.38000;11.22000;      0.24272;99.82304;50.00000;20.00000;5.66556
 40.54800;11.22667;      0.24563;99.80174;50.00000;20.00000;5.66490
 40.72000;11.23333;      0.24855;99.82030;50.00000;20.00000;5.66423
 40.89400;11.24000;      0.25167;99.80174;50.00000;20.00000;5.66355
 41.06600;11.24667;      0.25478;99.81900;50.00000;20.00000;5.66288
 41.23800;11.25333;      0.25774;99.80174;50.00000;20.00000;5.66221
 41.41800;11.26000;      0.26068;99.82030;50.00000;20.00000;5.66150
 41.59400;11.26667;      0.26361;99.80305;50.00000;20.00000;5.66081
 41.77500;11.27333;      0.26661;99.80174;50.00000;20.00000;5.66010
 41.95400;11.28000;      0.26968;99.81102;50.00000;20.00000;5.65940
 42.13800;11.28667;      0.27271;99.81900;50.00000;20.00000;5.65868
 42.32000;11.29333;      0.27567;99.79508;50.00000;20.00000;5.65797
 42.51000;11.30000;      0.27866;99.81102;50.00000;20.00000;5.65723
 42.69500;11.30667;      0.28162;99.79769;50.00000;20.00000;5.65650
 42.88200;11.31333;      0.28462;99.78579;50.00000;20.00000;5.65577
 43.07200;11.32000;      0.28760;99.79638;50.00000;20.00000;5.65503
 43.26300;11.32667;      0.29061;99.80698;50.00000;20.00000;5.65428
 43.45500;11.33333;      0.29360;99.79103;50.00000;20.00000;5.65353
 43.65000;11.34000;      0.29659;99.80971;50.00000;20.00000;5.65276
 43.84500;11.34667;      0.29957;99.80043;50.00000;20.00000;5.65200
 44.04200;11.35333;      0.30256;99.81102;50.00000;20.00000;5.65122
 44.23900;11.36000;      0.30562;99.80043;50.00000;20.00000;5.65045
 44.43800;11.36667;      0.30857;99.78710;50.00000;20.00000;5.64967
 44.64300;11.37333;      0.31144;99.79365;50.00000;20.00000;5.64887
 44.84200;11.38000;      0.31428;99.80031;50.00000;20.00000;5.64809
 45.04600;11.38667;      0.31717;99.78437;50.00000;20.00000;5.64728
 45.25000;11.39333;      0.32014;99.79496;50.00000;20.00000;5.64648
 45.46000;11.40000;      0.32317;99.78306;50.00000;20.00000;5.64566
 45.67000;11.40667;      0.32617;99.79377;50.00000;20.00000;5.64483
 45.87500;11.41333;      0.32902;99.78448;50.00000;20.00000;5.64403
 46.08700;11.42000;      0.33179;99.79769;50.00000;20.00000;5.64320
 46.29900;11.42667;      0.33465;99.79246;50.00000;20.00000;5.64236
 46.51200;11.43333;      0.33752;99.80305;50.00000;20.00000;5.64152
 46.72800;11.44000;      0.34038;99.79377;50.00000;20.00000;5.64068
 46.94100;11.44667;      0.34330;99.80305;50.00000;20.00000;5.63984
 47.16100;11.45333;      0.34622;99.79234;50.00000;20.00000;5.63897
 47.37900;11.46000;      0.34911;99.80293;50.00000;20.00000;5.63811
 47.59700;11.46667;      0.35190;99.79115;50.00000;20.00000;5.63726
 47.81800;11.47333;      0.35467;99.80043;50.00000;20.00000;5.63639
 48.04000;11.48000;      0.35755;99.78579;50.00000;20.00000;5.63551
 48.26500;11.48667;      0.36033;99.79496;50.00000;20.00000;5.63463
 48.48900;11.49333;      0.36307;99.78567;50.00000;20.00000;5.63374
 48.72000;11.50000;      0.36579;99.79638;50.00000;20.00000;5.63284
 48.94300;11.50667;      0.36854;99.78710;50.00000;20.00000;5.63196
 49.17500;11.51333;      0.37128;99.79769;50.00000;20.00000;5.63104
 49.40500;11.52000;      0.37389;99.79103;50.00000;20.00000;5.63014
 49.63800;11.52667;      0.37656;99.80305;50.00000;20.00000;5.62922
 49.86900;11.53333;      0.37928;99.79508;50.00000;20.00000;5.62831
 50.10200;11.54000;      0.38207;99.80436;50.00000;20.00000;5.62739
 50.33600;11.54667;      0.38488;99.79496;50.00000;20.00000;5.62646
 50.57400;11.55333;      0.38759;99.80174;50.00000;20.00000;5.62552
 50.81100;11.56000;      0.39025;99.78841;50.00000;20.00000;5.62459
 51.05000;11.56667;      0.39292;99.79377;50.00000;20.00000;5.62364
 51.29100;11.57333;      0.39557;99.77913;50.00000;20.00000;5.62269
 51.53200;11.58000;      0.39833;99.78710;50.00000;20.00000;5.62174
 51.77400;11.58667;      0.40085;99.77377;50.00000;20.00000;5.62078
 52.01500;11.59333;      0.40335;99.78044;50.00000;20.00000;5.61983
 52.26200;11.60000;      0.40587;99.76842;50.00000;20.00000;5.61886
 52.50800;11.60667;      0.40850;99.77651;50.00000;20.00000;5.61788
 52.75400;11.61333;      0.41096;99.76842;50.00000;20.00000;5.61691
 53.00100;11.62000;      0.41337;99.77770;50.00000;20.00000;5.61593
 53.25400;11.62667;      0.41597;99.76842;50.00000;20.00000;5.61493
 53.50400;11.63333;      0.41849;99.77782;50.00000;20.00000;5.61394
 53.75300;11.64000;      0.42090;99.76854;50.00000;20.00000;5.61296
 54.00500;11.64667;      0.42358;99.77639;50.00000;20.00000;5.61196
 54.26000;11.65333;      0.42602;99.76723;50.00000;20.00000;5.61095
 54.51300;11.66000;      0.42851;99.77639;50.00000;20.00000;5.60995
 54.76900;11.66667;      0.43090;99.76854;50.00000;20.00000;5.60893
 55.02500;11.67333;      0.43328;99.77782;50.00000;20.00000;5.60792
 55.28200;11.68000;      0.43561;99.76973;50.00000;20.00000;5.60690
 55.54100;11.68667;      0.43789;99.77913;50.00000;20.00000;5.60587
 55.80300;11.69333;      0.44029;99.77116;50.00000;20.00000;5.60483
 56.06100;11.70000;      0.44261;99.77901;50.00000;20.00000;5.60381
 56.32400;11.70667;      0.44494;99.77246;50.00000;20.00000;5.60277
 56.58700;11.71333;      0.44719;99.77901;50.00000;20.00000;5.60172
 56.85000;11.72000;      0.44947;99.77246;50.00000;20.00000;5.60068
 57.11500;11.72667;      0.45176;99.77782;50.00000;20.00000;5.59963
 57.38100;11.73333;      0.45414;99.76973;50.00000;20.00000;5.59857
 57.64800;11.74000;      0.45639;99.77508;50.00000;20.00000;5.59751
 57.91500;11.74667;      0.45850;99.76449;50.00000;20.00000;5.59645
 58.18400;11.75333;      0.46081;99.77116;50.00000;20.00000;5.59538
 58.45500;11.76000;      0.46303;99.76306;50.00000;20.00000;5.59430
 58.72500;11.76667;      0.46531;99.77246;50.00000;20.00000;5.59323
 58.99700;11.77333;      0.46756;99.76580;50.00000;20.00000;5.59215
 59.26700;11.78000;      0.46963;99.77377;50.00000;20.00000;5.59108
 59.54000;11.78667;      0.47170;99.76854;50.00000;20.00000;5.58999
 59.81700;11.79333;      0.47378;99.77508;50.00000;20.00000;5.58889
 60.09100;11.80000;      0.47570;99.76711;50.00000;20.00000;5.58780
 60.36600;11.80667;      0.47778;99.77246;50.00000;20.00000;5.58670
 60.64200;11.81333;      0.47961;99.76449;50.00000;20.00000;5.58560
 60.92200;11.82000;      0.48163;99.76842;50.00000;20.00000;5.58449
 61.19700;11.82667;      0.48372;99.75509;50.00000;20.00000;5.58339
 61.47700;11.83333;      0.48571;99.75783;50.00000;20.00000;5.58227
 61.75900;11.84000;      0.48753;99.74450;50.00000;20.00000;5.58115
 62.04000;11.84667;      0.48945;99.75116;50.00000;20.00000;5.58003
 62.31900;11.85333;      0.49139;99.74450;50.00000;20.00000;5.57892
 62.60100;11.86000;      0.49331;99.75247;50.00000;20.00000;5.57779
 62.88600;11.86667;      0.49546;99.74843;50.00000;20.00000;5.57666
 63.17000;11.87333;      0.49734;99.76045;50.00000;20.00000;5.57552
 63.45500;11.88000;      0.49916;99.75640;50.00000;20.00000;5.57438
 63.74100;11.88667;      0.50081;99.75509;50.00000;20.00000;5.57324
 64.02500;11.89333;      0.50261;99.75640;50.00000;20.00000;5.57211
 64.31000;11.90000;      0.50439;99.75783;50.00000;20.00000;5.57097
 64.60000;11.90667;      0.50614;99.75640;50.00000;20.00000;5.56981
 64.88700;11.91333;      0.50807;99.75247;50.00000;20.00000;5.56866
 65.17800;11.92000;      0.50999;99.74985;50.00000;20.00000;5.56750
 65.46900;11.92667;      0.51166;99.74450;50.00000;20.00000;5.56634
 65.76000;11.93333;      0.51333;99.73783;50.00000;20.00000;5.56517
 66.04900;11.94000;      0.51504;99.73783;50.00000;20.00000;5.56402
 66.34400;11.94667;      0.51675;99.74045;50.00000;20.00000;5.56284
 66.63600;11.95333;      0.51846;99.74188;50.00000;20.00000;5.56167
 66.92600;11.96000;      0.52028;99.74581;50.00000;20.00000;5.56051
 67.22000;11.96667;      0.52207;99.75116;50.00000;20.00000;5.55933
 67.51600;11.97333;      0.52357;99.75247;50.00000;20.00000;5.55814
 67.81100;11.98000;      0.52507;99.75640;50.00000;20.00000;5.55696
 68.10600;11.98667;      0.52643;99.76045;50.00000;20.00000;5.55578
 68.39900;11.99333;      0.52830;99.76318;50.00000;20.00000;5.55460
 68.69600;12.00000;      0.53008;99.76580;50.00000;20.00000;5.55341
 68.99200;12.00667;      0.53164;99.76580;50.00000;20.00000;5.55223
 69.29300;12.01333;      0.53311;99.76449;50.00000;20.00000;5.55102
 69.59000;12.02000;      0.53450;99.75914;50.00000;20.00000;5.54983
 69.89100;12.02667;      0.53593;99.75378;50.00000;20.00000;5.54862
 70.18800;12.03333;      0.53748;99.75652;50.00000;20.00000;5.54743
 70.48600;12.04000;      0.53909;99.74450;50.00000;20.00000;5.54623
 70.79000;12.04667;      0.54038;99.74712;50.00000;20.00000;5.54501
 71.09000;12.05333;      0.54193;99.74188;50.00000;20.00000;5.54381
 71.39200;12.06000;      0.54347;99.72712;50.00000;20.00000;5.54259
 71.69100;12.06667;      0.54500;99.74057;50.00000;20.00000;5.54139
 71.99700;12.07333;      0.54631;99.73117;50.00000;20.00000;5.54016
 72.29800;12.08000;      0.54753;99.73926;50.00000;20.00000;5.53895
 72.60400;12.08667;      0.54905;99.74450;50.00000;20.00000;5.53772
 72.90700;12.09333;      0.55055;99.74057;50.00000;20.00000;5.53650
 73.21200;12.10000;      0.55190;99.75116;50.00000;20.00000;5.53527
 73.51500;12.10667;      0.55299;99.74319;50.00000;20.00000;5.53405
 73.82300;12.11333;      0.55426;99.73783;50.00000;20.00000;5.53281
 74.12600;12.12000;      0.55569;99.74307;50.00000;20.00000;5.53159
 74.43200;12.12667;      0.55684;99.73783;50.00000;20.00000;5.53036
 74.73800;12.13333;      0.55816;99.74450;50.00000;20.00000;5.52913
 75.04600;12.14000;      0.55966;99.73379;50.00000;20.00000;5.52789
 75.35300;12.14667;      0.56089;99.72582;50.00000;20.00000;5.52665
 75.65900;12.15333;      0.56205;99.73653;50.00000;20.00000;5.52542
 75.96800;12.16000;      0.56326;99.72451;50.00000;20.00000;5.52417
 76.27500;12.16667;      0.56459;99.72593;50.00000;20.00000;5.52294
 76.58400;12.17333;      0.56572;99.73129;50.00000;20.00000;5.52169
 76.89600;12.18000;      0.56692;99.71665;50.00000;20.00000;5.52043
 77.20400;12.18667;      0.56810;99.72451;50.00000;20.00000;5.51919
 77.51300;12.19333;      0.56951;99.72986;50.00000;20.00000;5.51794
 77.82400;12.20000;      0.57073;99.72582;50.00000;20.00000;5.51668
 78.13100;12.20667;      0.57182;99.72855;50.00000;20.00000;5.51544
 78.44600;12.21333;      0.57290;99.72189;50.00000;20.00000;5.51417
 78.75600;12.22000;      0.57408;99.72332;50.00000;20.00000;5.51292
 79.06500;12.22667;      0.57521;99.72332;50.00000;20.00000;5.51167
 79.37600;12.23333;      0.57627;99.72332;50.00000;20.00000;5.51041
 79.68800;12.24000;      0.57742;99.72320;50.00000;20.00000;5.50915
 80.00100;12.24667;      0.57863;99.72320;50.00000;20.00000;5.50789
 80.31300;12.25333;      0.57975;99.72189;50.00000;20.00000;5.50663
 80.62200;12.26000;      0.58062;99.71522;50.00000;20.00000;5.50538
 80.93700;12.26667;      0.58165;99.70987;50.00000;20.00000;5.50410
 81.25100;12.27333;      0.58280;99.71522;50.00000;20.00000;5.50283
 81.56500;12.28000;      0.58385;99.71261;50.00000;20.00000;5.50156
 81.87400;12.28667;      0.58494;99.72058;50.00000;20.00000;5.50031
 82.19100;12.29333;      0.58588;99.72058;50.00000;20.00000;5.49903
 82.50500;12.30000;      0.58683;99.72320;50.00000;20.00000;5.49775
 82.81900;12.30667;      0.58792;99.72712;50.00000;20.00000;5.49648
 83.13200;12.31333;      0.58913;99.72712;50.00000;20.00000;5.49521
 83.44500;12.32000;      0.59019;99.73117;50.00000;20.00000;5.49395
 83.76300;12.32667;      0.59093;99.73248;50.00000;20.00000;5.49266
 84.07700;12.33333;      0.59189;99.72712;50.00000;20.00000;5.49138
 84.38900;12.34000;      0.59282;99.72712;50.00000;20.00000;5.49012
 84.70300;12.34667;      0.59367;99.72451;50.00000;20.00000;5.48884
 85.02000;12.35333;      0.59422;99.71927;50.00000;20.00000;5.48756
 85.33500;12.36000;      0.59484;99.71927;50.00000;20.00000;5.48628
 85.64900;12.36667;      0.59557;99.71522;50.00000;20.00000;5.48500
 85.96500;12.37333;      0.59679;99.71391;50.00000;20.00000;5.48372
 86.28100;12.38000;      0.59764;99.72058;50.00000;20.00000;5.48244
 86.59700;12.38667;      0.59844;99.72058;50.00000;20.00000;5.48116
 86.91200;12.39333;      0.59916;99.71522;50.00000;20.00000;5.47988
 87.22600;12.40000;      0.59967;99.71130;50.00000;20.00000;5.47860
 87.54100;12.40667;      0.60014;99.71653;50.00000;20.00000;5.47732
 87.85800;12.41333;      0.60106;99.71653;50.00000;20.00000;5.47603
 88.17500;12.42000;      0.60155;99.72058;50.00000;20.00000;5.47474
 88.48800;12.42667;      0.60194;99.72189;50.00000;20.00000;5.47347
 88.80500;12.43333;      0.60223;99.71522;50.00000;20.00000;5.47218
 89.12300;12.44000;      0.60269;99.71522;50.00000;20.00000;5.47089
 89.43700;12.44667;      0.60319;99.71130;50.00000;20.00000;5.46961
 89.75300;12.45333;      0.60385;99.70725;50.00000;20.00000;5.46832
 90.06900;12.46000;      0.60429;99.71261;50.00000;20.00000;5.46704
 90.38500;12.46667;      0.60332;99.70071;50.00000;20.00000;5.46575
 90.70000;12.47333;      0.60341;99.68738;50.00000;20.00000;5.46447
 91.01700;12.48000;      0.60357;99.68738;50.00000;20.00000;5.46318
 91.33200;12.48667;      0.60348;99.69130;50.00000;20.00000;5.46189
 91.65000;12.49333;      0.60312;99.69928;50.00000;20.00000;5.46060
 91.96400;12.50000;      0.60290;99.70332;50.00000;20.00000;5.45932
 92.27800;12.50667;      0.60271;99.70332;50.00000;20.00000;5.45804
 92.59600;12.51333;      0.60262;99.69928;50.00000;20.00000;5.45674
 92.91000;12.52000;      0.60263;99.68738;50.00000;20.00000;5.45546
 93.22700;12.52667;      0.60242;99.68869;50.00000;20.00000;5.45417
 93.54200;12.53333;      0.60206;99.69392;50.00000;20.00000;5.45288
 93.85800;12.54000;      0.60162;99.67798;50.00000;20.00000;5.45160
 94.17200;12.54667;      0.60088;99.66869;50.00000;20.00000;5.45031
 94.49000;12.55333;      0.60004;99.66869;50.00000;20.00000;5.44902
 94.80500;12.56000;      0.59962;99.67667;50.00000;20.00000;5.44773
 95.12100;12.56667;      0.59922;99.68595;50.00000;20.00000;5.44644
 95.43500;12.57333;      0.59875;99.68595;50.00000;20.00000;5.44516
 95.74900;12.58000;      0.59827;99.68595;50.00000;20.00000;5.44388
 96.06300;12.58667;      0.59776;99.68595;50.00000;20.00000;5.44259
 96.37900;12.59333;      0.59717;99.68988;50.00000;20.00000;5.44130
 96.69100;12.60000;      0.59658;99.68988;50.00000;20.00000;5.44003
 97.00800;12.60667;      0.59593;99.69785;50.00000;20.00000;5.43873
 97.32000;12.61333;      0.59529;99.70594;50.00000;20.00000;5.43746
 97.63500;12.62000;      0.59463;99.70594;50.00000;20.00000;5.43617
 97.95000;12.62667;      0.59378;99.70594;50.00000;20.00000;5.43488
 98.26100;12.63333;      0.59299;99.70594;50.00000;20.00000;5.43361
 98.57600;12.64000;      0.59236;99.70594;50.00000;20.00000;5.43232
 98.89100;12.64667;      0.59163;99.70594;50.00000;20.00000;5.43103
 99.20400;12.65333;      0.59088;99.70594;50.00000;20.00000;5.42975
 99.51500;12.66000;      0.59012;99.70594;50.00000;20.00000;5.42848
 99.82800;12.66667;      0.58947;99.69797;50.00000;20.00000;5.42720
100.14300;12.67333;      0.58874;99.68869;50.00000;20.00000;5.42591
100.45400;12.68000;      0.58803;99.68869;50.00000;20.00000;5.42463
100.76500;12.68667;      0.58728;99.69666;50.00000;20.00000;5.42336
101.07600;12.69333;      0.58648;99.70463;50.00000;20.00000;5.42208
101.39100;12.70000;      0.58561;99.70463;50.00000;20.00000;5.42079
101.70200;12.70667;      0.58476;99.70463;50.00000;20.00000;5.41952
102.01300;12.71333;      0.58388;99.70463;50.00000;20.00000;5.41824
102.32300;12.72000;      0.58304;99.70463;50.00000;20.00000;5.41697
102.63200;12.72667;      0.58207;99.70059;50.00000;20.00000;5.41571
102.94600;12.73333;      0.58115;99.70059;50.00000;20.00000;5.41442
103.25400;12.74000;      0.58048;99.70059;50.00000;20.00000;5.41316
103.56500;12.74667;      0.57961;99.70059;50.00000;20.00000;5.41188
103.87600;12.75333;      0.57868;99.70059;50.00000;20.00000;5.41060
104.18400;12.76000;      0.57760;99.70059;50.00000;20.00000;5.40934
104.49500;12.76667;      0.57640;99.70059;50.00000;20.00000;5.40806
104.80400;12.77333;      0.57556;99.70059;50.00000;20.00000;5.40680
105.11200;12.78000;      0.57470;99.70059;50.00000;20.00000;5.40553
105.42000;12.78667;      0.57381;99.70059;50.00000;20.00000;5.40427
105.72700;12.79333;      0.57292;99.70059;50.00000;20.00000;5.40301
106.03600;12.80000;      0.57200;99.69261;50.00000;20.00000;5.40174
106.34300;12.80667;      0.57100;99.68464;50.00000;20.00000;5.40048
106.65100;12.81333;      0.57001;99.68464;50.00000;20.00000;5.39921
106.95800;12.82000;      0.56905;99.68464;50.00000;20.00000;5.39795
107.26300;12.82667;      0.56819;99.68464;50.00000;20.00000;5.39670
107.57100;12.83333;      0.56731;99.68464;50.00000;20.00000;5.39543
107.87700;12.84000;      0.56627;99.68464;50.00000;20.00000;5.39417
108.18400;12.84667;      0.56539;99.68464;50.00000;20.00000;5.39291
108.48900;12.85333;      0.56448;99.68464;50.00000;20.00000;5.39166
108.79300;12.86000;      0.56351;99.67655;50.00000;20.00000;5.39041
109.09600;12.86667;      0.56255;99.66857;50.00000;20.00000;5.38916
109.40100;12.87333;      0.56172;99.66857;50.00000;20.00000;5.38790
109.70600;12.88000;      0.56092;99.66857;50.00000;20.00000;5.38665
110.01000;12.88667;      0.56011;99.66857;50.00000;20.00000;5.38540
110.31300;12.89333;      0.55928;99.67667;50.00000;20.00000;5.38415
110.61600;12.90000;      0.55838;99.68464;50.00000;20.00000;5.38290
110.92000;12.90667;      0.55741;99.68071;50.00000;20.00000;5.38165
111.21900;12.91333;      0.55644;99.67274;50.00000;20.00000;5.38042
111.52400;12.92000;      0.55553;99.66869;50.00000;20.00000;5.37917
111.82100;12.92667;      0.55466;99.66869;50.00000;20.00000;5.37794
112.12200;12.93333;      0.55370;99.66869;50.00000;20.00000;5.37670
112.42600;12.94000;      0.55284;99.67667;50.00000;20.00000;5.37545
112.72700;12.94667;      0.55205;99.68464;50.00000;20.00000;5.37421
113.02500;12.95333;      0.55120;99.68464;50.00000;20.00000;5.37298
113.32500;12.96000;      0.55024;99.67667;50.00000;20.00000;5.37175
113.62400;12.96667;      0.54947;99.66869;50.00000;20.00000;5.37051
113.92400;12.97333;      0.54843;99.66869;50.00000;20.00000;5.36928
114.22000;12.98000;      0.54744;99.66869;50.00000;20.00000;5.36806
114.51900;12.98667;      0.54669;99.67262;50.00000;20.00000;5.36682
114.81500;12.99333;      0.54600;99.68059;50.00000;20.00000;5.36560
115.11100;13.00000;      0.54517;99.68202;50.00000;20.00000;5.36438
115.40700;13.00667;      0.54432;99.67393;50.00000;20.00000;5.36316
115.70400;13.01333;      0.54354;99.67000;50.00000;20.00000;5.36194
115.99900;13.02000;      0.54270;99.67405;50.00000;20.00000;5.36072
116.29600;13.02667;      0.54179;99.68202;50.00000;20.00000;5.35949
116.58800;13.03333;      0.54103;99.68726;50.00000;20.00000;5.35829
116.88300;13.04000;      0.54031;99.68321;50.00000;20.00000;5.35707
117.17700;13.04667;      0.53960;99.67393;50.00000;20.00000;5.35586
117.46900;13.05333;      0.53894;99.66857;50.00000;20.00000;5.35465
117.76500;13.06000;      0.53817;99.67655;50.00000;20.00000;5.35343
118.05700;13.06667;      0.53735;99.68595;50.00000;20.00000;5.35222
118.34600;13.07333;      0.53659;99.68202;50.00000;20.00000;5.35103
118.63700;13.08000;      0.53580;99.67274;50.00000;20.00000;5.34983
118.93000;13.08667;      0.53504;99.66738;50.00000;20.00000;5.34862
119.21800;13.09333;      0.53437;99.66738;50.00000;20.00000;5.34743
119.51000;13.10000;      0.53375;99.66727;50.00000;20.00000;5.34622
119.80100;13.10667;      0.53309;99.66869;50.00000;20.00000;5.34502
120.09000;13.11333;      0.53246;99.66857;50.00000;20.00000;5.34382
120.37800;13.12000;      0.53184;99.66857;50.00000;20.00000;5.34263
120.66600;13.12667;      0.53125;99.66869;50.00000;20.00000;5.34144
120.95000;13.13333;      0.53070;99.66869;50.00000;20.00000;5.34027
121.24100;13.14000;      0.53024;99.66869;50.00000;20.00000;5.33906
121.52800;13.14667;      0.52978;99.67274;50.00000;20.00000;5.33788
121.81300;13.15333;      0.52924;99.67524;50.00000;20.00000;5.33670
122.10000;13.16000;      0.52873;99.67000;50.00000;20.00000;5.33551
122.38700;13.16667;      0.52826;99.67000;50.00000;20.00000;5.33432
122.67200;13.17333;      0.52782;99.67405;50.00000;20.00000;5.33314
122.95400;13.18000;      0.52736;99.67274;50.00000;20.00000;5.33198
123.23800;13.18667;      0.52681;99.66596;50.00000;20.00000;5.33080
123.52200;13.19333;      0.52641;99.66596;50.00000;20.00000;5.32963
123.80400;13.20000;      0.52609;99.66191;50.00000;20.00000;5.32846
124.08600;13.20667;      0.52569;99.65001;50.00000;20.00000;5.32729
124.36900;13.21333;      0.52519;99.65013;50.00000;20.00000;5.32612
124.65000;13.22000;      0.52490;99.66072;50.00000;20.00000;5.32496
124.92900;13.22667;      0.52464;99.65275;50.00000;20.00000;5.32380
125.21200;13.23333;      0.52456;99.64204;50.00000;20.00000;5.32263
125.49000;13.24000;      0.52430;99.65001;50.00000;20.00000;5.32148
125.76900;13.24667;      0.52411;99.66072;50.00000;20.00000;5.32032
126.04700;13.25333;      0.52391;99.65144;50.00000;20.00000;5.31917
126.32500;13.26000;      0.52372;99.64204;50.00000;20.00000;5.31802
126.60200;13.26667;      0.52344;99.65263;50.00000;20.00000;5.31687
126.87800;13.27333;      0.52321;99.65536;50.00000;20.00000;5.31573
127.15700;13.28000;      0.52317;99.64465;50.00000;20.00000;5.31457
127.43400;13.28667;      0.52305;99.64596;50.00000;20.00000;5.31342
127.70900;13.29333;      0.52304;99.65667;50.00000;20.00000;5.31228
127.98300;13.30000;      0.52289;99.65275;50.00000;20.00000;5.31115
128.25600;13.30667;      0.52265;99.64204;50.00000;20.00000;5.31002
128.52901;13.31333;      0.52262;99.64073;50.00000;20.00000;5.30888
128.80200;13.32000;      0.52248;99.65013;50.00000;20.00000;5.30775
129.07600;13.32667;      0.52238;99.65132;50.00000;20.00000;5.30662
129.34900;13.33333;      0.52203;99.64204;50.00000;20.00000;5.30548
129.62100;13.34000;      0.52180;99.63668;50.00000;20.00000;5.30435
129.89200;13.34667;      0.52153;99.64608;50.00000;20.00000;5.30323
130.16100;13.35333;      0.52130;99.64870;50.00000;20.00000;5.30211
130.43401;13.36000;      0.52100;99.63537;50.00000;20.00000;5.30098
130.70100;13.36667;      0.52075;99.63942;50.00000;20.00000;5.29987
130.97000;13.37333;      0.52040;99.64335;50.00000;20.00000;5.29876
131.23599;13.38000;      0.52008;99.63680;50.00000;20.00000;5.29765
131.50800;13.38667;      0.51971;99.62883;50.00000;20.00000;5.29653
131.77400;13.39333;      0.51925;99.63811;50.00000;20.00000;5.29542
132.03999;13.40000;      0.51866;99.63942;50.00000;20.00000;5.29432
132.30600;13.40667;      0.51815;99.62478;50.00000;20.00000;5.29321
132.57600;13.41333;      0.51755;99.62871;50.00000;20.00000;5.29209
132.83900;13.42000;      0.51709;99.63275;50.00000;20.00000;5.29100
133.10300;13.42667;      0.51657;99.62752;50.00000;20.00000;5.28990
133.36700;13.43333;      0.51578;99.62752;50.00000;20.00000;5.28881
133.63100;13.44000;      0.51503;99.62740;50.00000;20.00000;5.28771
133.89400;13.44667;      0.51416;99.62752;50.00000;20.00000;5.28662
134.15500;13.45333;      0.51332;99.62752;50.00000;20.00000;5.28553
134.41499;13.46000;      0.51241;99.61812;50.00000;20.00000;5.28445
134.67700;13.46667;      0.51152;99.61276;50.00000;20.00000;5.28337
134.93700;13.47333;      0.51040;99.62335;50.00000;20.00000;5.28229
135.19701;13.48000;      0.50925;99.61538;50.00000;20.00000;5.28120
135.45700;13.48667;      0.50791;99.60348;50.00000;20.00000;5.28012
135.71700;13.49333;      0.50659;99.61288;50.00000;20.00000;5.27904
135.97501;13.50000;      0.50530;99.62204;50.00000;20.00000;5.27797
136.23399;13.50667;      0.50392;99.61014;50.00000;20.00000;5.27689
136.49200;13.51333;      0.50266;99.60753;50.00000;20.00000;5.27582
136.74500;13.52000;      0.50134;99.61538;50.00000;20.00000;5.27477
137.00301;13.52667;      0.49973;99.61014;50.00000;20.00000;5.27370
137.25999;13.53333;      0.49823;99.60348;50.00000;20.00000;5.27263
137.51500;13.54000;      0.49644;99.60883;50.00000;20.00000;5.27157
137.77000;13.54667;      0.49473;99.61014;50.00000;20.00000;5.27051
138.02100;13.55333;      0.49304;99.60205;50.00000;20.00000;5.26947
138.27699;13.56000;      0.49126;99.60217;50.00000;20.00000;5.26840
138.52901;13.56667;      0.48937;99.60348;50.00000;20.00000;5.26735
138.78000;13.57333;      0.48744;99.60348;50.00000;20.00000;5.26631
139.03200;13.58000;      0.48541;99.60348;50.00000;20.00000;5.26526
139.28600;13.58667;      0.48321;99.59812;50.00000;20.00000;5.26420
139.53500;13.59333;      0.48083;99.59551;50.00000;20.00000;5.26317
139.78600;13.60000;      0.47840;99.60086;50.00000;20.00000;5.26212
140.03600;13.60667;      0.47594;99.59681;50.00000;20.00000;5.26108
140.28700;13.61333;      0.47355;99.58491;50.00000;20.00000;5.26004
140.53400;13.62000;      0.47100;99.58622;50.00000;20.00000;5.25901
140.77901;13.62667;      0.46852;99.59277;50.00000;20.00000;5.25799
141.02800;13.63333;      0.46616;99.58087;50.00000;20.00000;5.25696
141.27499;13.64000;      0.46387;99.57682;50.00000;20.00000;5.25593
141.52200;13.64667;      0.46171;99.58218;50.00000;20.00000;5.25490
141.76900;13.65333;      0.45999;99.57682;50.00000;20.00000;5.25387
142.01500;13.66000;      0.45804;99.56885;50.00000;20.00000;5.25285
142.25800;13.66667;      0.45621;99.57420;50.00000;20.00000;5.25184
142.50500;13.67333;      0.45457;99.57682;50.00000;20.00000;5.25081
142.74600;13.68000;      0.45293;99.56885;50.00000;20.00000;5.24980
142.99100;13.68667;      0.45144;99.56885;50.00000;20.00000;5.24878
143.23500;13.69333;      0.44988;99.56885;50.00000;20.00000;5.24777
143.47900;13.70000;      0.44841;99.56885;50.00000;20.00000;5.24675
143.71899;13.70667;      0.44703;99.56492;50.00000;20.00000;5.24575
143.96100;13.71333;      0.44566;99.55695;50.00000;20.00000;5.24474
144.20100;13.72000;      0.44441;99.55826;50.00000;20.00000;5.24374
144.44200;13.72667;      0.44347;99.55826;50.00000;20.00000;5.24274
144.68401;13.73333;      0.44223;99.54362;50.00000;20.00000;5.24173
