Repository: TristanHehnen/BESKID_ExperimentalData

# Experimental Data of the BESKID Project

The repository contains the public experimental data of the BESKID project.

The primary material investigate is Poly(methyl methacrylate) (PMMA).

The materials have been examined in various experimental setups, across different sizes, from micro- to real-scale. Data of the following setups is available:
- Thermogravimetric analysis (TGA)
- Micro-scale combustion calorimetry (MCC)
- Differential scanning calorimetry (DSC)
- Cone calorimetry

File: ExpData/TGA/DE_6mm/ExpDat_PMMA_DE_6mm_50Kmin_04.txt (part 1 of 8)
#EXPORTTYPE:                 ;DATA ALL
#FILE:                       ;PMMA_DE_6mm_50Kmin_04.ngb-ds3
#FORMAT:                     ;NETZSCH5
#FTYPE:                      ;ANSI
#IDENTITY:                   ;PMMA_DE_6mm_50Kmin
#DECIMAL:                    ;POINT
#SEPARATOR:                  ;SEMICOLON
#MTYPE:                      ;DSC
#INSTRUMENT:                 ;NETZSCH STA 449F3
#PROJECT:                    ;
#DATE/TIME:                  ;12.02.2025 1:11:11 (UTC+1)
#CORR. FILE:                 ;Correction for method PMMA_50Kmin_02
#TEMPCAL:                    ;06-01-2021 10:01
#SENSITIVITY:                ;06-01-2021 10:22
#LABORATORY:                 ;TUPO
#OPERATOR:                   ;
#REMARK:                     ;PMMA_DE_6mm_50Kmin
#SAMPLE:                     ;PMMA_DE_6mm_50Kmin
#SAMPLE MASS /mg:            ;8.4721
#MATERIAL:                   ;
#REFERENCE:                  ;-----
#REFERENCE MASS /mg:         ;0
#TYPE OF CRUCIBLE:           ;Al2O3 85 �l, open
#SAMPLE CRUCIBLE MASS /mg:   ;135.5283
#REFERENCE CRUCIBLE MASS /mg:;132.95
#DSC RANGE /�V:              ;5000
#TG RANGE /mg:               ;35000
#TAU-R:                      ;---
#CORR. CODE:                 ;020
#EXO:                        ;-1
#RANGE:                      ;30�C....700�C/0.0....50.0K/min
#SEGMENT:                    ;S1-3/3
#SEG. 1:                     ;30�C/00:10/30�C
#SEG. 2:                     ;30�C/50.0(K/min)/700�C
#SEG. 3:                     ;700�C/00:10/700�C

##Temp./�C;Time/min;DSC/(mW/mg);Mass/%;Gas Flow(purge2)/(ml/min);Gas Flow(protective)/(ml/min);Sensit./(uV/mW);Segment
 30.01600; 0.00000; 1.483576e-03;100.00000;50.00000;20.00000;5.70583;1
 30.01600; 0.04000; 1.688752e-03;100.00000;50.00000;20.00000;5.70583;1
 30.02000; 0.08000; 1.720322e-03;100.00000;50.00000;20.00000;5.70581;1
 30.01800; 0.12000; 1.704536e-03;100.00000;50.00000;20.00000;5.70582;1
 30.02000; 0.16000; 1.657190e-03;100.01192;50.00000;20.00000;5.70581;1
 30.01900; 0.20000; 1.893931e-03;100.00401;50.00000;20.00000;5.70582;1
 30.02000; 0.24000; 2.067542e-03;100.00000;50.00000;20.00000;5.70581;1
 30.02400; 0.28000; 1.957068e-03;100.01593;50.00000;20.00000;5.70580;1
 30.02500; 0.32000; 1.988635e-03;100.01593;50.00000;20.00000;5.70579;1
 30.02700; 0.36000; 2.099118e-03;100.00803;50.00000;20.00000;5.70579;1
 30.03000; 0.40000; 2.288517e-03;100.00012;50.00000;20.00000;5.70577;1
 30.02800; 0.44000; 2.178034e-03;100.00012;50.00000;20.00000;5.70578;1
 30.02900; 0.48000; 2.241166e-03; 99.98808;50.00000;20.00000;5.70578;1
 30.03200; 0.52000; 2.304303e-03; 99.99610;50.00000;20.00000;5.70577;1
 30.03300; 0.56000; 2.288521e-03; 99.98418;50.00000;20.00000;5.70576;1
 30.03300; 0.60000; 2.383219e-03;100.00000;50.00000;20.00000;5.70576;1
 30.03300; 0.64000; 2.367436e-03; 99.99209;50.00000;20.00000;5.70576;1
 30.03400; 0.68000; 2.446352e-03; 99.98820;50.00000;20.00000;5.70576;1
 30.03300; 0.72000; 2.541048e-03;100.00000;50.00000;20.00000;5.70576;1
 30.03500; 0.76000; 2.556834e-03; 99.98418;50.00000;20.00000;5.70576;1
 30.03300; 0.80000; 2.572613e-03;100.00000;50.00000;20.00000;5.70576;1
 30.03800; 0.84000; 2.746235e-03; 99.98418;50.00000;20.00000;5.70574;1
 30.03600; 0.88000; 2.667317e-03;100.00012;50.00000;20.00000;5.70575;1
 30.03900; 0.92000; 2.683105e-03;100.01192;50.00000;20.00000;5.70574;1
 30.03900; 0.96000; 2.714671e-03; 99.99870;50.00000;20.00000;5.70574;1
 30.03800; 1.00000; 2.714669e-03; 99.99481;50.00000;20.00000;5.70574;1
 30.03900; 1.04000; 2.714671e-03; 99.98288;50.00000;20.00000;5.70574;1
 30.03800; 1.08000; 2.714669e-03; 99.99079;50.00000;20.00000;5.70574;1
 30.04100; 1.12000; 2.793590e-03; 99.98288;50.00000;20.00000;5.70573;1
 30.04000; 1.16000; 2.856720e-03; 99.98288;50.00000;20.00000;5.70574;1
 30.04100; 1.20000; 2.762024e-03; 99.99870;50.00000;20.00000;5.70573;1
 30.04100; 1.24000; 2.714675e-03; 99.98288;50.00000;20.00000;5.70573;1
 30.04000; 1.28000; 2.777805e-03; 99.98288;50.00000;20.00000;5.70574;1
 30.04000; 1.32000; 2.825154e-03; 99.98690;50.00000;20.00000;5.70574;1
 30.04000; 1.36000; 2.809371e-03; 99.98288;50.00000;20.00000;5.70574;1
 30.04100; 1.40000; 2.919854e-03; 99.98288;50.00000;20.00000;5.70573;1
 30.04000; 1.44000; 2.935635e-03; 99.99481;50.00000;20.00000;5.70574;1
 30.03800; 1.48000; 2.872499e-03; 99.98288;50.00000;20.00000;5.70574;1
 30.03800; 1.52000; 2.793584e-03; 99.96707;50.00000;20.00000;5.70574;1
 30.04000; 1.56000; 2.919852e-03; 99.96707;50.00000;20.00000;5.70574;1
 30.03900; 1.60000; 2.982982e-03; 99.97887;50.00000;20.00000;5.70574;1
 30.04100; 1.64000; 2.888288e-03; 99.98288;50.00000;20.00000;5.70573;1
 30.03800; 1.68000; 2.840933e-03; 99.98288;50.00000;20.00000;5.70574;1
 30.03800; 1.72000; 2.919848e-03; 99.96707;50.00000;20.00000;5.70574;1
 30.04000; 1.76000; 2.919852e-03; 99.96707;50.00000;20.00000;5.70574;1
 30.04000; 1.80000; 2.904069e-03; 99.97498;50.00000;20.00000;5.70574;1
 30.04000; 1.84000; 2.840937e-03; 99.96707;50.00000;20.00000;5.70574;1
 30.04000; 1.88000; 2.998767e-03; 99.96707;50.00000;20.00000;5.70574;1
 30.04000; 1.92000; 2.951418e-03; 99.96707;50.00000;20.00000;5.70574;1
 30.03800; 1.96000; 2.888282e-03; 99.96707;50.00000;20.00000;5.70574;1
 30.04100; 2.00000; 2.967203e-03; 99.97498;50.00000;20.00000;5.70573;1
 30.03900; 2.04000; 3.014547e-03; 99.95904;50.00000;20.00000;5.70574;1
 30.04100; 2.08000; 2.982986e-03; 99.96695;50.00000;20.00000;5.70573;1
 30.04100; 2.12000; 2.919854e-03; 99.96707;50.00000;20.00000;5.70573;1
 30.03800; 2.16000; 3.046111e-03; 99.96707;50.00000;20.00000;5.70574;1
 30.03900; 2.20000; 3.077679e-03; 99.95125;50.00000;20.00000;5.70574;1
 30.03700; 2.24000; 3.046109e-03; 99.95125;50.00000;20.00000;5.70575;1
 30.04000; 2.28000; 2.982984e-03; 99.95916;50.00000;20.00000;5.70574;1
 30.03900; 2.32000; 2.982982e-03; 99.95125;50.00000;20.00000;5.70574;1
 30.03900; 2.36000; 3.077679e-03; 99.96707;50.00000;20.00000;5.70574;1
 30.03800; 2.40000; 3.061894e-03; 99.95125;50.00000;20.00000;5.70574;1
 30.04000; 2.44000; 3.014550e-03; 99.96707;50.00000;20.00000;5.70574;1
 30.03400; 2.48000; 2.840925e-03; 99.96707;50.00000;20.00000;5.70576;1
 30.03900; 2.52000; 2.919850e-03; 99.96707;50.00000;20.00000;5.70574;1
 30.03700; 2.56000; 3.030326e-03; 99.95125;50.00000;20.00000;5.70575;1
 30.03700; 2.60000; 3.046109e-03; 99.95526;50.00000;20.00000;5.70575;1
 30.03700; 2.64000; 2.982978e-03; 99.95243;50.00000;20.00000;5.70575;1
 30.03600; 2.68000; 2.919844e-03; 99.95255;50.00000;20.00000;5.70575;1
 30.03800; 2.72000; 3.061894e-03; 99.95255;50.00000;20.00000;5.70574;1
 30.03500; 2.76000; 2.951408e-03; 99.95255;50.00000;20.00000;5.70576;1
 30.03700; 2.80000; 3.140807e-03; 99.95255;50.00000;20.00000;5.70575;1
 30.03800; 2.84000; 3.030328e-03; 99.94464;50.00000;20.00000;5.70574;1
 30.03700; 2.88000; 3.046109e-03; 99.95255;50.00000;20.00000;5.70575;1
 30.03300; 2.92000; 2.919838e-03; 99.95255;50.00000;20.00000;5.70576;1
 30.03200; 2.96000; 2.967185e-03; 99.93673;50.00000;20.00000;5.70577;1
 30.03100; 3.00000; 2.967183e-03; 99.94464;50.00000;20.00000;5.70577;1
 30.03100; 3.04000; 2.967183e-03; 99.95255;50.00000;20.00000;5.70577;1
 30.03300; 3.08000; 2.935621e-03; 99.93673;50.00000;20.00000;5.70576;1
 30.02900; 3.12000; 2.919830e-03; 99.93673;50.00000;20.00000;5.70578;1
 30.03200; 3.16000; 2.888270e-03; 99.95255;50.00000;20.00000;5.70577;1
 30.03000; 3.20000; 2.888266e-03; 99.93673;50.00000;20.00000;5.70577;1
 30.02800; 3.24000; 2.967176e-03; 99.95255;50.00000;20.00000;5.70578;1
 30.02800; 3.28000; 2.951394e-03; 99.94452;50.00000;20.00000;5.70578;1
 30.02500; 3.32000; 2.856691e-03; 99.95243;50.00000;20.00000;5.70579;1
 30.02300; 3.36000; 2.809339e-03; 99.95243;50.00000;20.00000;5.70580;1
 30.02600; 3.40000; 2.872476e-03; 99.93662;50.00000;20.00000;5.70579;1
 30.02200; 3.44000; 2.856685e-03; 99.95255;50.00000;20.00000;5.70581;1
 30.02100; 3.48000; 2.967162e-03; 99.95255;50.00000;20.00000;5.70581;1
 30.02300; 3.52000; 2.982949e-03; 99.93673;50.00000;20.00000;5.70580;1
 30.02100; 3.56000; 2.982945e-03; 99.95255;50.00000;20.00000;5.70581;1
 30.02100; 3.60000; 2.809335e-03; 99.93673;50.00000;20.00000;5.70581;1
 30.01700; 3.64000; 2.856675e-03; 99.93673;50.00000;20.00000;5.70582;1
 30.02100; 3.68000; 2.793552e-03; 99.95255;50.00000;20.00000;5.70581;1
 30.01900; 3.72000; 2.809331e-03; 99.95255;50.00000;20.00000;5.70582;1
 30.01900; 3.76000; 2.840896e-03; 99.95255;50.00000;20.00000;5.70582;1
 30.01800; 3.80000; 2.888243e-03; 99.96435;50.00000;20.00000;5.70582;1
 30.01800; 3.84000; 2.825112e-03; 99.95125;50.00000;20.00000;5.70582;1
 30.01700; 3.88000; 2.904023e-03; 99.94724;50.00000;20.00000;5.70582;1
 30.01500; 3.92000; 2.809323e-03; 99.95515;50.00000;20.00000;5.70583;1
 30.01400; 3.96000; 2.888235e-03; 99.95515;50.00000;20.00000;5.70584;1
 30.01400; 4.00000; 2.951366e-03; 99.96695;50.00000;20.00000;5.70584;1
 30.01100; 4.04000; 2.935577e-03; 99.95113;50.00000;20.00000;5.70585;1
 30.01100; 4.08000; 2.777750e-03; 99.95113;50.00000;20.00000;5.70585;1
 30.01200; 4.12000; 2.856666e-03; 99.94323;50.00000;20.00000;5.70584;1
 30.01300; 4.16000; 2.856668e-03; 99.95113;50.00000;20.00000;5.70584;1
 30.01000; 4.20000; 2.935575e-03; 99.93532;50.00000;20.00000;5.70585;1
 30.01000; 4.24000; 2.935575e-03; 99.93532;50.00000;20.00000;5.70585;1
 30.01100; 4.28000; 2.872446e-03; 99.92340;50.00000;20.00000;5.70585;1
 30.00900; 4.32000; 2.904008e-03; 99.93543;50.00000;20.00000;5.70586;1
 30.00800; 4.36000; 2.935571e-03; 99.91962;50.00000;20.00000;5.70586;1
 30.00700; 4.40000; 2.904004e-03; 99.91962;50.00000;20.00000;5.70586;1
 30.00700; 4.44000; 2.904004e-03; 99.93543;50.00000;20.00000;5.70586;1
 30.00900; 4.48000; 2.825095e-03; 99.92351;50.00000;20.00000;5.70586;1
 30.00900; 4.52000; 2.935573e-03; 99.93543;50.00000;20.00000;5.70586;1
 30.00800; 4.56000; 2.856658e-03; 99.93543;50.00000;20.00000;5.70586;1
 30.01100; 4.60000; 2.777750e-03; 99.93543;50.00000;20.00000;5.70585;1
 30.00800; 4.64000; 2.888223e-03; 99.95125;50.00000;20.00000;5.70586;1
 30.00800; 4.68000; 2.872441e-03; 99.93532;50.00000;20.00000;5.70586;1
 30.00400; 4.72000; 2.982911e-03; 99.95113;50.00000;20.00000;5.70587;1
 30.00600; 4.76000; 2.856654e-03; 99.94724;50.00000;20.00000;5.70587;1
 30.00800; 4.80000; 2.919788e-03; 99.93532;50.00000;20.00000;5.70586;1
 30.00600; 4.84000; 2.888219e-03; 99.94323;50.00000;20.00000;5.70587;1
 30.00500; 4.88000; 2.904000e-03; 99.93532;50.00000;20.00000;5.70587;1
 30.00900; 4.92000; 2.872442e-03; 99.93532;50.00000;20.00000;5.70586;1
 30.00700; 4.96000; 2.951352e-03; 99.92351;50.00000;20.00000;5.70586;1
 30.00600; 5.00000; 2.919784e-03; 99.91950;50.00000;20.00000;5.70587;1
 30.00700; 5.04000; 2.935569e-03; 99.93142;50.00000;20.00000;5.70586;1
 30.00700; 5.08000; 2.919786e-03; 99.93543;50.00000;20.00000;5.70586;1
 30.00400; 5.12000; 2.919780e-03; 99.91962;50.00000;20.00000;5.70587;1
 30.01000; 5.16000; 2.982923e-03; 99.91962;50.00000;20.00000;5.70585;1
 30.00600; 5.20000; 2.825089e-03; 99.93543;50.00000;20.00000;5.70587;1
 30.00600; 5.24000; 2.967132e-03; 99.92351;50.00000;20.00000;5.70587;1
 30.00600; 5.28000; 2.951350e-03; 99.93543;50.00000;20.00000;5.70587;1
 30.00500; 5.32000; 2.904000e-03; 99.93543;50.00000;20.00000;5.70587;1
 30.00500; 5.36000; 2.856652e-03; 99.93543;50.00000;20.00000;5.70587;1
 30.00900; 5.40000; 2.951356e-03; 99.91962;50.00000;20.00000;5.70586;1
 30.00600; 5.44000; 2.919784e-03; 99.93543;50.00000;20.00000;5.70587;1
 30.00800; 5.48000; 2.919788e-03; 99.92741;50.00000;20.00000;5.70586;1
 30.00800; 5.52000; 2.951354e-03; 99.91950;50.00000;20.00000;5.70586;1
 30.00700; 5.56000; 2.982917e-03; 99.93532;50.00000;20.00000;5.70586;1
 30.00600; 5.60000; 2.919784e-03; 99.93532;50.00000;20.00000;5.70587;1
 30.00500; 5.64000; 2.872435e-03; 99.93532;50.00000;20.00000;5.70587;1
 30.00500; 5.68000; 2.935565e-03; 99.93532;50.00000;20.00000;5.70587;1
 30.00600; 5.72000; 2.856654e-03; 99.95113;50.00000;20.00000;5.70587;1
 30.00700; 5.76000; 2.856656e-03; 99.93532;50.00000;20.00000;5.70586;1
 30.00600; 5.80000; 2.793524e-03; 99.93532;50.00000;20.00000;5.70587;1
 30.00600; 5.84000; 2.793524e-03; 99.93142;50.00000;20.00000;5.70587;1
 30.00800; 5.88000; 2.888223e-03; 99.93532;50.00000;20.00000;5.70586;1
 30.00500; 5.92000; 2.888217e-03; 99.93532;50.00000;20.00000;5.70587;1
 30.00500; 5.96000; 2.856652e-03; 99.91950;50.00000;20.00000;5.70587;1
 30.00500; 6.00000; 2.825087e-03; 99.93543;50.00000;20.00000;5.70587;1
 30.00300; 6.04000; 2.951344e-03; 99.92753;50.00000;20.00000;5.70588;1
 30.00500; 6.08000; 2.872435e-03; 99.93543;50.00000;20.00000;5.70587;1
 30.00300; 6.12000; 2.872431e-03; 99.93543;50.00000;20.00000;5.70588;1
 30.00700; 6.16000; 2.793525e-03; 99.93543;50.00000;20.00000;5.70586;1
 30.00500; 6.20000; 2.904000e-03; 99.93543;50.00000;20.00000;5.70587;1
 30.00700; 6.24000; 2.904004e-03; 99.91962;50.00000;20.00000;5.70586;1
 30.00500; 6.28000; 2.809304e-03; 99.91962;50.00000;20.00000;5.70587;1
 30.00500; 6.32000; 2.777739e-03; 99.92753;50.00000;20.00000;5.70587;1
 30.00400; 6.36000; 2.793520e-03; 99.91950;50.00000;20.00000;5.70587;1
 30.00400; 6.40000; 2.777737e-03; 99.91950;50.00000;20.00000;5.70587;1
 30.00500; 6.44000; 2.904000e-03; 99.90368;50.00000;20.00000;5.70587;1
 30.00900; 6.48000; 2.856660e-03; 99.90368;50.00000;20.00000;5.70586;1
 30.00700; 6.52000; 2.730395e-03; 99.91561;50.00000;20.00000;5.70586;1
 30.00500; 6.56000; 2.604130e-03; 99.90368;50.00000;20.00000;5.70587;1
 30.00600; 6.60000; 2.651480e-03; 99.91950;50.00000;20.00000;5.70587;1
 30.00400; 6.64000; 2.730389e-03; 99.91950;50.00000;20.00000;5.70587;1
 30.00200; 6.68000; 2.714603e-03; 99.91950;50.00000;20.00000;5.70588;1
 30.00200; 6.72000; 2.777733e-03; 99.91950;50.00000;20.00000;5.70588;1
 30.00300; 6.76000; 2.761953e-03; 99.90368;50.00000;20.00000;5.70588;1
 30.00400; 6.80000; 2.698824e-03; 99.91950;50.00000;20.00000;5.70587;1
 30.00400; 6.84000; 2.777737e-03; 99.91950;50.00000;20.00000;5.70587;1
 30.00300; 6.88000; 2.651474e-03; 99.91950;50.00000;20.00000;5.70588;1
 30.00300; 6.92000; 2.761952e-03; 99.90368;50.00000;20.00000;5.70588;1
 30.00200; 6.96000; 2.714603e-03; 99.88787;50.00000;20.00000;5.70588;1
 30.00400; 7.00000; 2.793519e-03; 99.90368;50.00000;20.00000;5.70587;1
 30.00300; 7.04000; 2.619909e-03; 99.90368;50.00000;20.00000;5.70588;1
 30.00200; 7.08000; 2.730385e-03; 99.90380;50.00000;20.00000;5.70588;1
 30.00300; 7.12000; 2.809300e-03; 99.90380;50.00000;20.00000;5.70588;1
 30.00500; 7.16000; 2.683043e-03; 99.90380;50.00000;20.00000;5.70587;1
 30.00400; 7.20000; 2.683041e-03; 99.90380;50.00000;20.00000;5.70587;1
 30.00700; 7.24000; 2.683047e-03; 99.91561;50.00000;20.00000;5.70586;1
 30.00300; 7.28000; 2.683040e-03; 99.90368;50.00000;20.00000;5.70588;1
 30.00500; 7.32000; 2.604130e-03; 99.90368;50.00000;20.00000;5.70587;1
 30.00500; 7.36000; 2.683043e-03; 99.90368;50.00000;20.00000;5.70587;1
 30.00500; 7.40000; 2.667261e-03; 99.90368;50.00000;20.00000;5.70587;1
 30.00600; 7.44000; 2.667262e-03; 99.89176;50.00000;20.00000;5.70587;1
 30.00500; 7.48000; 2.714608e-03; 99.90368;50.00000;20.00000;5.70587;1
 30.00700; 7.52000; 2.840873e-03; 99.90368;50.00000;20.00000;5.70586;1
 30.00700; 7.56000; 2.809308e-03; 99.90368;50.00000;20.00000;5.70586;1
 30.00600; 7.60000; 2.730393e-03; 99.90368;50.00000;20.00000;5.70587;1
 30.00600; 7.64000; 2.777741e-03; 99.90368;50.00000;20.00000;5.70587;1
 30.00700; 7.68000; 2.777743e-03; 99.90368;50.00000;20.00000;5.70586;1
 30.00700; 7.72000; 2.793525e-03; 99.90368;50.00000;20.00000;5.70586;1
 30.00700; 7.76000; 2.683047e-03; 99.88787;50.00000;20.00000;5.70586;1
 30.00900; 7.80000; 2.730398e-03; 99.90368;50.00000;20.00000;5.70586;1
 30.00800; 7.84000; 2.619918e-03; 99.90368;50.00000;20.00000;5.70586;1
 30.00800; 7.88000; 2.809310e-03; 99.90368;50.00000;20.00000;5.70586;1
 30.00600; 7.92000; 2.714610e-03; 99.91950;50.00000;20.00000;5.70587;1
 30.00900; 7.96000; 2.793529e-03; 99.90758;50.00000;20.00000;5.70586;1
 30.00800; 8.00000; 2.714614e-03; 99.90368;50.00000;20.00000;5.70586;1
 30.00600; 8.04000; 2.730393e-03; 99.90368;50.00000;20.00000;5.70587;1
 30.00500; 8.08000; 2.683043e-03; 99.91171;50.00000;20.00000;5.70587;1
 30.00800; 8.12000; 2.714614e-03; 99.90380;50.00000;20.00000;5.70586;1
 30.00900; 8.16000; 2.730399e-03; 99.90380;50.00000;20.00000;5.70586;1
 30.00900; 8.20000; 2.667268e-03; 99.90380;50.00000;20.00000;5.70586;1
 30.01000; 8.24000; 2.888227e-03; 99.91962;50.00000;20.00000;5.70585;1
 30.00900; 8.28000; 2.809312e-03; 99.91962;50.00000;20.00000;5.70586;1
 30.00800; 8.32000; 2.730396e-03; 99.91962;50.00000;20.00000;5.70586;1
 30.01100; 8.36000; 2.714619e-03; 99.91962;50.00000;20.00000;5.70585;1
 30.01100; 8.40000; 2.683054e-03; 99.90380;50.00000;20.00000;5.70585;1
 30.01100; 8.44000; 2.714619e-03; 99.91962;50.00000;20.00000;5.70585;1
 30.01000; 8.48000; 2.698835e-03; 99.90368;50.00000;20.00000;5.70585;1
 30.01200; 8.52000; 2.698839e-03; 99.90368;50.00000;20.00000;5.70584;1
 30.01200; 8.56000; 2.761969e-03; 99.90368;50.00000;20.00000;5.70584;1
 30.00900; 8.60000; 2.761964e-03; 99.90368;50.00000;20.00000;5.70586;1
 30.01000; 8.64000; 2.698835e-03; 99.90368;50.00000;20.00000;5.70585;1
 30.01400; 8.68000; 2.667277e-03; 99.90368;50.00000;20.00000;5.70584;1
 30.01100; 8.72000; 2.604141e-03; 99.90368;50.00000;20.00000;5.70585;1
 30.01100; 8.76000; 2.556793e-03; 99.90368;50.00000;20.00000;5.70585;1
 30.01100; 8.80000; 2.572575e-03; 99.90368;50.00000;20.00000;5.70585;1
 30.00700; 8.84000; 2.619917e-03; 99.89578;50.00000;20.00000;5.70586;1
 30.01100; 8.88000; 2.683054e-03; 99.90368;50.00000;20.00000;5.70585;1
 30.01100; 8.92000; 2.746185e-03; 99.90368;50.00000;20.00000;5.70585;1
 30.01200; 8.96000; 2.572577e-03; 99.88787;50.00000;20.00000;5.70584;1
 30.01100; 9.00000; 2.588358e-03; 99.89578;50.00000;20.00000;5.70585;1
 30.01000; 9.04000; 2.572574e-03; 99.90368;50.00000;20.00000;5.70585;1
 30.01000; 9.08000; 2.588357e-03; 99.90368;50.00000;20.00000;5.70585;1
 30.01000; 9.12000; 2.651487e-03; 99.88787;50.00000;20.00000;5.70585;1
 30.00900; 9.16000; 2.604137e-03; 99.88787;50.00000;20.00000;5.70586;1
 30.01200; 9.20000; 2.525229e-03; 99.88787;50.00000;20.00000;5.70584;1
 30.01000; 9.24000; 2.398964e-03; 99.88787;50.00000;20.00000;5.70585;1
 30.01000; 9.28000; 2.509443e-03; 99.88787;50.00000;20.00000;5.70585;1
 30.00900; 9.32000; 2.509441e-03; 99.90368;50.00000;20.00000;5.70586;1
 30.00800; 9.36000; 2.477874e-03; 99.90368;50.00000;20.00000;5.70586;1
 30.00800; 9.40000; 2.462092e-03; 99.88787;50.00000;20.00000;5.70586;1
 30.01000; 9.44000; 2.335833e-03; 99.88787;50.00000;20.00000;5.70585;1
 30.00900; 9.48000; 2.398963e-03; 99.88787;50.00000;20.00000;5.70586;1
 30.00800; 9.52000; 2.462092e-03; 99.89979;50.00000;20.00000;5.70586;1
 30.00600; 9.56000; 2.383175e-03; 99.88787;50.00000;20.00000;5.70587;1
 30.00400; 9.60000; 2.351606e-03; 99.88787;50.00000;20.00000;5.70587;1
 30.00500; 9.64000; 2.446304e-03; 99.90368;50.00000;20.00000;5.70587;1
 30.00400; 9.68000; 2.383171e-03; 99.88787;50.00000;20.00000;5.70587;1
 30.00400; 9.72000; 2.462084e-03; 99.88787;50.00000;20.00000;5.70587;1
 30.00500; 9.76000; 2.383174e-03; 99.88787;50.00000;20.00000;5.70587;1
 30.00500; 9.80000; 2.367391e-03; 99.88787;50.00000;20.00000;5.70587;1
 30.00700; 9.84000; 2.462090e-03; 99.88787;50.00000;20.00000;5.70586;1
 30.00500; 9.88000; 2.509435e-03; 99.88787;50.00000;20.00000;5.70587;1
 30.00400; 9.92000; 2.446302e-03; 99.90368;50.00000;20.00000;5.70587;1
 30.00600; 9.96000; 2.493654e-03; 99.90368;50.00000;20.00000;5.70587;1
 30.00800; 9.96333; 2.462092e-03; 99.90368;50.00000;20.00000;5.70586;2
 30.00400; 9.96667; 2.462085e-03; 99.90368;50.00000;20.00000;5.70587;2
 30.00300; 9.97000; 2.477866e-03; 99.90368;50.00000;20.00000;5.70588;2
 30.00600; 9.97333; 2.477871e-03; 99.90368;50.00000;20.00000;5.70587;2
 30.00600; 9.97667; 2.477871e-03; 99.90368;50.00000;20.00000;5.70587;2
 30.00500; 9.98000; 2.509435e-03; 99.90368;50.00000;20.00000;5.70587;2
 30.00400; 9.98333; 2.493650e-03; 99.90368;50.00000;20.00000;5.70587;2
 30.00600; 9.98667; 2.477870e-03; 99.90368;50.00000;20.00000;5.70587;2
 30.00700; 9.99000; 2.477872e-03; 99.90368;50.00000;20.00000;5.70586;2
 30.00300; 9.99333; 2.462083e-03; 99.89979;50.00000;20.00000;5.70588;2
 30.00400; 9.99667; 2.462084e-03; 99.89578;50.00000;20.00000;5.70587;2
 30.00700;10.00000; 2.462089e-03; 99.89188;50.00000;20.00000;5.70586;2
 30.00300;10.00333; 2.493649e-03; 99.88787;50.00000;20.00000;5.70588;2
 30.00300;10.00667; 2.509431e-03; 99.88787;50.00000;20.00000;5.70588;2
 30.00200;10.01000; 2.477864e-03; 99.88787;50.00000;20.00000;5.70588;2
 30.00300;10.01333; 2.462083e-03; 99.88787;50.00000;20.00000;5.70588;2
 30.00600;10.01667; 2.430523e-03; 99.88787;50.00000;20.00000;5.70587;2
 30.00700;10.02000; 2.398960e-03; 99.88787;50.00000;20.00000;5.70586;2
 30.00500;10.02333; 2.398956e-03; 99.88787;50.00000;20.00000;5.70587;2
 30.00400;10.02667; 2.414737e-03; 99.88787;50.00000;20.00000;5.70587;2
 30.00600;10.03000; 2.430523e-03; 99.88787;50.00000;20.00000;5.70587;2
 30.00700;10.03333; 2.430525e-03; 99.88787;50.00000;20.00000;5.70586;2
 30.00400;10.03667; 2.462085e-03; 99.88787;50.00000;20.00000;5.70587;2
 30.00600;10.04000; 2.462088e-03; 99.88787;50.00000;20.00000;5.70587;2
 30.00400;10.04333; 2.477868e-03; 99.88787;50.00000;20.00000;5.70587;2
 30.00300;10.04667; 2.477866e-03; 99.88787;50.00000;20.00000;5.70588;2
 30.00400;10.05000; 2.477868e-03; 99.88787;50.00000;20.00000;5.70587;2
 30.00400;10.05333; 2.493650e-03; 99.88787;50.00000;20.00000;5.70587;2
 30.00200;10.05667; 2.477864e-03; 99.88787;50.00000;20.00000;5.70588;2
 30.00700;10.06000; 2.477873e-03; 99.88787;50.00000;20.00000;5.70586;2
 30.00500;10.06333; 2.430522e-03; 99.88787;50.00000;20.00000;5.70587;2
 30.00500;10.06667; 2.430522e-03; 99.88787;50.00000;20.00000;5.70587;2
 30.00600;10.07000; 2.430523e-03; 99.88787;50.00000;20.00000;5.70587;2
 30.00700;10.07333; 2.430525e-03; 99.88787;50.00000;20.00000;5.70586;2
 30.00500;10.07667; 2.446304e-03; 99.88787;50.00000;20.00000;5.70587;2
 30.00400;10.08000; 2.477868e-03; 99.88787;50.00000;20.00000;5.70587;2
 30.00900;10.08333; 2.493659e-03; 99.88787;50.00000;20.00000;5.70586;2
 30.01000;10.08667; 2.493660e-03; 99.88787;50.00000;20.00000;5.70585;2
 30.00800;10.09000; 2.477874e-03; 99.88787;50.00000;20.00000;5.70586;2
 30.00900;10.09333; 2.493659e-03; 99.88787;50.00000;20.00000;5.70586;2
 30.00800;10.09667; 2.525222e-03; 99.88787;50.00000;20.00000;5.70586;2
 30.00800;10.10000; 2.541005e-03; 99.88397;50.00000;20.00000;5.70586;2
 30.00900;10.10333; 2.556789e-03; 99.87996;50.00000;20.00000;5.70586;2
 30.00900;10.10667; 2.604137e-03; 99.87465;50.00000;20.00000;5.70586;2
 30.01000;10.11000; 2.667270e-03; 99.86945;50.00000;20.00000;5.70585;2
 30.01300;10.11333; 2.683058e-03; 99.86945;50.00000;20.00000;5.70584;2
 30.01300;10.11667; 2.698840e-03; 99.87335;50.00000;20.00000;5.70584;2
 30.01100;10.12000; 2.698837e-03; 99.87736;50.00000;20.00000;5.70585;2
 30.01300;10.12333; 2.714623e-03; 99.88267;50.00000;20.00000;5.70584;2
 30.01400;10.12667; 2.714625e-03; 99.88385;50.00000;20.00000;5.70584;2
 30.01600;10.13000; 2.714629e-03; 99.87854;50.00000;20.00000;5.70583;2
 30.01800;10.13333; 2.714632e-03; 99.87193;50.00000;20.00000;5.70582;2
 30.01800;10.13667; 2.714632e-03; 99.86544;50.00000;20.00000;5.70582;2
 30.01800;10.14000; 2.730415e-03; 99.86945;50.00000;20.00000;5.70582;2
 30.02000;10.14333; 2.777767e-03; 99.87476;50.00000;20.00000;5.70581;2
 30.02100;10.14667; 2.904031e-03; 99.87736;50.00000;20.00000;5.70581;2
 30.02200;10.15000; 2.951381e-03; 99.87996;50.00000;20.00000;5.70581;2
 30.02300;10.15333; 2.967166e-03; 99.87335;50.00000;20.00000;5.70580;2
 30.02700;10.15667; 2.998740e-03; 99.86544;50.00000;20.00000;5.70579;2
 30.02900;10.16000; 2.998744e-03; 99.87063;50.00000;20.00000;5.70578;2
 30.02800;10.16333; 3.046090e-03; 99.87724;50.00000;20.00000;5.70578;2
 30.03000;10.16667; 3.077660e-03; 99.87996;50.00000;20.00000;5.70577;2
 30.03000;10.17000; 3.172357e-03; 99.88267;50.00000;20.00000;5.70577;2
 30.03300;10.17333; 3.219713e-03; 99.87476;50.00000;20.00000;5.70576;2
 30.03500;10.17667; 3.235500e-03; 99.86934;50.00000;20.00000;5.70576;2
 30.03900;10.18000; 3.219726e-03; 99.87595;50.00000;20.00000;5.70574;2
 30.04000;10.18333; 3.219728e-03; 99.88126;50.00000;20.00000;5.70574;2
 30.04300;10.18667; 3.251300e-03; 99.88527;50.00000;20.00000;5.70572;2
 30.04700;10.19000; 3.314441e-03; 99.87736;50.00000;20.00000;5.70571;2
 30.04600;10.19333; 3.377571e-03; 99.87193;50.00000;20.00000;5.70571;2
 30.04900;10.19667; 3.551192e-03; 99.87984;50.00000;20.00000;5.70570;2
 30.05300;10.20000; 3.661683e-03; 99.88527;50.00000;20.00000;5.70569;2
 30.05600;10.20333; 3.787956e-03; 99.89058;50.00000;20.00000;5.70567;2
 30.05900;10.20667; 3.882663e-03; 99.87996;50.00000;20.00000;5.70566;2
 30.06100;10.21000; 3.993150e-03; 99.87335;50.00000;20.00000;5.70565;2
 30.06800;10.21333; 4.072086e-03; 99.88385;50.00000;20.00000;5.70563;2
 30.07100;10.21667; 4.087877e-03; 99.89058;50.00000;20.00000;5.70562;2
 30.07200;10.22000; 4.040530e-03; 99.89578;50.00000;20.00000;5.70561;2
 30.07500;10.22333; 4.072105e-03; 99.88527;50.00000;20.00000;5.70560;2
 30.07900;10.22667; 4.214167e-03; 99.87606;50.00000;20.00000;5.70559;2
 30.08500;10.23000; 4.324669e-03; 99.88385;50.00000;20.00000;5.70556;2
 30.09200;10.23333; 4.450957e-03; 99.89046;50.00000;20.00000;5.70554;2
 30.09300;10.23667; 4.624579e-03; 99.88267;50.00000;20.00000;5.70553;2
 30.10000;10.24000; 4.750870e-03; 99.87595;50.00000;20.00000;5.70550;2
 30.09800;10.24333; 4.845565e-03; 99.88527;50.00000;20.00000;5.70551;2
 30.10500;10.24667; 5.019209e-03; 99.89306;50.00000;20.00000;5.70548;2
 30.10900;10.25000; 5.129708e-03; 99.88385;50.00000;20.00000;5.70547;2
 30.11200;10.25333; 5.177070e-03; 99.87736;50.00000;20.00000;5.70546;2
 30.11800;10.25667; 5.256011e-03; 99.88917;50.00000;20.00000;5.70543;2
 30.12300;10.26000; 5.382299e-03; 99.89979;50.00000;20.00000;5.70542;2
 30.13300;10.26333; 5.477039e-03; 99.89188;50.00000;20.00000;5.70538;2
 30.13300;10.26667; 5.571743e-03; 99.88657;50.00000;20.00000;5.70538;2
 30.14400;10.27000; 5.650705e-03; 99.89967;50.00000;20.00000;5.70533;2
 30.14800;10.27333; 5.745425e-03; 99.91289;50.00000;20.00000;5.70532;2
 30.15500;10.27667; 5.887510e-03; 99.90368;50.00000;20.00000;5.70529;2
 30.16000;10.28000; 6.092725e-03; 99.89707;50.00000;20.00000;5.70527;2
 30.16500;10.28333; 6.361079e-03; 99.90900;50.00000;20.00000;5.70525;2
 30.17400;10.28667; 6.550531e-03; 99.91832;50.00000;20.00000;5.70522;2
 30.18000;10.29000; 6.724187e-03; 99.90640;50.00000;20.00000;5.70520;2
 30.19000;10.29333; 6.850509e-03; 99.89578;50.00000;20.00000;5.70516;2
 30.19500;10.29667; 6.945240e-03; 99.90628;50.00000;20.00000;5.70514;2
 30.20100;10.30000; 7.087330e-03; 99.91561;50.00000;20.00000;5.70511;2
 30.20800;10.30333; 7.229427e-03; 99.90239;50.00000;20.00000;5.70509;2
 30.21800;10.30667; 7.371540e-03; 99.89046;50.00000;20.00000;5.70505;2
 30.22800;10.31000; 7.545225e-03; 99.89967;50.00000;20.00000;5.70501;2
 30.23400;10.31333; 7.639966e-03; 99.90628;50.00000;20.00000;5.70499;2
 30.24200;10.31667; 7.734719e-03; 99.89046;50.00000;20.00000;5.70496;2
 30.25100;10.32000; 7.892619e-03; 99.87606;50.00000;20.00000;5.70492;2
 30.26000;10.32333; 8.113661e-03; 99.88657;50.00000;20.00000;5.70489;2
 30.27100;10.32667; 8.397860e-03; 99.89448;50.00000;20.00000;5.70484;2
 30.28000;10.33000; 8.634694e-03; 99.88126;50.00000;20.00000;5.70481;2
 30.28900;10.33333; 8.839960e-03; 99.86934;50.00000;20.00000;5.70477;2
 30.29800;10.33667; 8.982085e-03; 99.87996;50.00000;20.00000;5.70474;2
 30.31100;10.34000; 9.203166e-03; 99.89046;50.00000;20.00000;5.70469;2
 30.31800;10.34333; 9.408427e-03; 99.87996;50.00000;20.00000;5.70466;2
 30.32900;10.34667; 9.613716e-03; 99.87205;50.00000;20.00000;5.70462;2
 30.33700;10.35000; 9.850560e-03; 99.88397;50.00000;20.00000;5.70459;2
 30.34800;10.35333; 1.007164e-02; 99.89578;50.00000;20.00000;5.70455;2
 30.36100;10.35667; 1.034010e-02; 99.88527;50.00000;20.00000;5.70450;2
 30.37200;10.36000; 1.056119e-02; 99.87866;50.00000;20.00000;5.70445;2
 30.38300;10.36333; 1.081385e-02; 99.89176;50.00000;20.00000;5.70441;2
 30.39700;10.36667; 1.108233e-02; 99.90510;50.00000;20.00000;5.70436;2
 30.41000;10.37000; 1.131923e-02; 99.89578;50.00000;20.00000;5.70431;2
 30.42000;10.37333; 1.154033e-02; 99.88787;50.00000;20.00000;5.70427;2
 30.43300;10.37667; 1.184039e-02; 99.90239;50.00000;20.00000;5.70422;2
 30.44500;10.38000; 1.214044e-02; 99.91549;50.00000;20.00000;5.70417;2
 30.46000;10.38333; 1.240895e-02; 99.90498;50.00000;20.00000;5.70411;2
 30.47200;10.38667; 1.270902e-02; 99.89849;50.00000;20.00000;5.70407;2
 30.48600;10.39000; 1.291438e-02; 99.91289;50.00000;20.00000;5.70401;2
 30.50000;10.39333; 1.310396e-02; 99.92611;50.00000;20.00000;5.70396;2
 30.51300;10.39667; 1.335668e-02; 99.91431;50.00000;20.00000;5.70391;2
 30.53000;10.40000; 1.367260e-02; 99.90498;50.00000;20.00000;5.70384;2
 30.54600;10.40333; 1.405167e-02; 99.91820;50.00000;20.00000;5.70378;2
 30.55700;10.40667; 1.438333e-02; 99.92871;50.00000;20.00000;5.70374;2
 30.57400;10.41000; 1.477821e-02; 99.91549;50.00000;20.00000;5.70367;2
 30.59300;10.41333; 1.510997e-02; 99.90498;50.00000;20.00000;5.70360;2
 30.61000;10.41667; 1.537856e-02; 99.91820;50.00000;20.00000;5.70353;2
 30.62300;10.42000; 1.563132e-02; 99.93012;50.00000;20.00000;5.70348;2
 30.63900;10.42333; 1.591570e-02; 99.91690;50.00000;20.00000;5.70342;2
 30.65400;10.42667; 1.621587e-02; 99.90498;50.00000;20.00000;5.70336;2
 30.67300;10.43000; 1.653187e-02; 99.91820;50.00000;20.00000;5.70329;2
 30.69300;10.43333; 1.691105e-02; 99.92871;50.00000;20.00000;5.70321;2
 30.70800;10.43667; 1.730598e-02; 99.91289;50.00000;20.00000;5.70315;2
 30.72800;10.44000; 1.774834e-02; 99.89979;50.00000;20.00000;5.70308;2
 30.74700;10.44333; 1.809596e-02; 99.91301;50.00000;20.00000;5.70300;2
 30.76400;10.44667; 1.844357e-02; 99.92340;50.00000;20.00000;5.70294;2
 30.78100;10.45000; 1.872801e-02; 99.90758;50.00000;20.00000;5.70287;2
 30.80100;10.45333; 1.915463e-02; 99.89448;50.00000;20.00000;5.70279;2
 30.82400;10.45667; 1.959709e-02; 99.90900;50.00000;20.00000;5.70271;2
 30.84400;10.46000; 2.000793e-02; 99.91950;50.00000;20.00000;5.70263;2
 30.86400;10.46333; 2.037142e-02; 99.90239;50.00000;20.00000;5.70255;2
 30.88700;10.46667; 2.073495e-02; 99.88917;50.00000;20.00000;5.70246;2
 30.90600;10.47000; 2.122478e-02; 99.90498;50.00000;20.00000;5.70239;2
 30.92800;10.47333; 2.165149e-02; 99.91820;50.00000;20.00000;5.70230;2
 30.95100;10.47667; 2.207823e-02; 99.90109;50.00000;20.00000;5.70221;2
 30.97200;10.48000; 2.250496e-02; 99.88657;50.00000;20.00000;5.70213;2
 30.99600;10.48333; 2.288436e-02; 99.90368;50.00000;20.00000;5.70204;2
 31.01700;10.48667; 2.329532e-02; 99.91690;50.00000;20.00000;5.70196;2
 31.04300;10.49000; 2.372216e-02; 99.89967;50.00000;20.00000;5.70186;2
 31.06500;10.49333; 2.413315e-02; 99.88527;50.00000;20.00000;5.70177;2
 31.08700;10.49667; 2.452837e-02; 99.90239;50.00000;20.00000;5.70169;2
 31.11500;10.50000; 2.503426e-02; 99.91690;50.00000;20.00000;5.70158;2
 31.14200;10.50333; 2.554015e-02; 99.89837;50.00000;20.00000;5.70148;2
 31.16400;10.50667; 2.603017e-02; 99.88397;50.00000;20.00000;5.70139;2
 31.19000;10.51000; 2.656767e-02; 99.90109;50.00000;20.00000;5.70129;2
 31.21700;10.51333; 2.708941e-02; 99.91431;50.00000;20.00000;5.70119;2
 31.24300;10.51667; 2.751638e-02; 99.89578;50.00000;20.00000;5.70109;2
 31.27000;10.52000; 2.786440e-02; 99.88137;50.00000;20.00000;5.70098;2
 31.29600;10.52333; 2.825980e-02; 99.89837;50.00000;20.00000;5.70088;2
 31.32700;10.52667; 2.875010e-02; 99.91301;50.00000;20.00000;5.70076;2
 31.35500;10.53000; 2.928774e-02; 99.89448;50.00000;20.00000;5.70065;2
 31.38300;10.53333; 2.984121e-02; 99.88137;50.00000;20.00000;5.70054;2
 31.41000;10.53667; 3.042627e-02; 99.89967;50.00000;20.00000;5.70044;2
 31.43800;10.54000; 3.102717e-02; 99.91301;50.00000;20.00000;5.70033;2
 31.46800;10.54333; 3.153335e-02; 99.89448;50.00000;20.00000;5.70021;2
 31.50000;10.54667; 3.205539e-02; 99.87996;50.00000;20.00000;5.70009;2
 31.52600;10.55000; 3.260891e-02; 99.89837;50.00000;20.00000;5.69999;2
 31.56100;10.55333; 3.314686e-02; 99.91159;50.00000;20.00000;5.69985;2
 31.59400;10.55667; 3.366899e-02; 99.89318;50.00000;20.00000;5.69973;2
 31.62600;10.56000; 3.419112e-02; 99.87736;50.00000;20.00000;5.69960;2
 31.65500;10.56333; 3.472900e-02; 99.89448;50.00000;20.00000;5.69949;2
 31.68600;10.56667; 3.533016e-02; 99.90640;50.00000;20.00000;5.69937;2
 31.72100;10.57000; 3.597884e-02; 99.88787;50.00000;20.00000;5.69924;2
 31.75200;10.57333; 3.662745e-02; 99.87205;50.00000;20.00000;5.69912;2
 31.78700;10.57667; 3.726039e-02; 99.88787;50.00000;20.00000;5.69898;2
 31.82400;10.58000; 3.783020e-02; 99.90097;50.00000;20.00000;5.69884;2
 31.85900;10.58333; 3.841579e-02; 99.88267;50.00000;20.00000;5.69870;2
 31.89500;10.58667; 3.912786e-02; 99.86804;50.00000;20.00000;5.69856;2
 31.93200;10.59000; 3.988740e-02; 99.88527;50.00000;20.00000;5.69842;2
 31.96700;10.59333; 4.058370e-02; 99.89849;50.00000;20.00000;5.69828;2
 32.00300;10.59667; 4.121686e-02; 99.87996;50.00000;20.00000;5.69814;2
 32.03900;10.60000; 4.183424e-02; 99.86414;50.00000;20.00000;5.69800;2
 32.07800;10.60333; 4.242013e-02; 99.88256;50.00000;20.00000;5.69785;2
 32.11800;10.60667; 4.302188e-02; 99.89719;50.00000;20.00000;5.69770;2
 32.15600;10.61000; 4.365522e-02; 99.87866;50.00000;20.00000;5.69755;2
 32.19400;10.61333; 4.433600e-02; 99.86414;50.00000;20.00000;5.69740;2
 32.23300;10.61667; 4.503266e-02; 99.88256;50.00000;20.00000;5.69725;2
 32.27400;10.62000; 4.572942e-02; 99.89719;50.00000;20.00000;5.69709;2
 32.31800;10.62333; 4.644212e-02; 99.87866;50.00000;20.00000;5.69692;2
 32.35500;10.62667; 4.709141e-02; 99.86414;50.00000;20.00000;5.69678;2
 32.39700;10.63000; 4.775670e-02; 99.88385;50.00000;20.00000;5.69662;2
 32.44100;10.63333; 4.842210e-02; 99.90109;50.00000;20.00000;5.69645;2
 32.48200;10.63667; 4.910324e-02; 99.88397;50.00000;20.00000;5.69629;2
 32.52500;10.64000; 4.984773e-02; 99.87075;50.00000;20.00000;5.69612;2
 32.56900;10.64333; 5.052906e-02; 99.89046;50.00000;20.00000;5.69595;2
 32.61500;10.64667; 5.125792e-02; 99.90628;50.00000;20.00000;5.69577;2
 32.65600;10.65000; 5.203409e-02; 99.88917;50.00000;20.00000;5.69561;2
 32.70200;10.65333; 5.279467e-02; 99.87606;50.00000;20.00000;5.69544;2
 32.74800;10.65667; 5.358692e-02; 99.89578;50.00000;20.00000;5.69526;2
 32.79500;10.66000; 5.423695e-02; 99.91301;50.00000;20.00000;5.69508;2
 32.84000;10.66333; 5.493439e-02; 99.89578;50.00000;20.00000;5.69490;2
 32.88900;10.66667; 5.567946e-02; 99.88256;50.00000;20.00000;5.69471;2
 32.93600;10.67000; 5.639287e-02; 99.90239;50.00000;20.00000;5.69453;2
 32.98400;10.67333; 5.710637e-02; 99.91950;50.00000;20.00000;5.69434;2
 33.03500;10.67667; 5.772514e-02; 99.90239;50.00000;20.00000;5.69414;2
 33.08100;10.68000; 5.842284e-02; 99.88928;50.00000;20.00000;5.69397;2
 33.13200;10.68333; 5.931057e-02; 99.90900;50.00000;20.00000;5.69377;2
 33.18100;10.68667; 6.018247e-02; 99.92481;50.00000;20.00000;5.69358;2
 33.23100;10.69000; 6.107028e-02; 99.90498;50.00000;20.00000;5.69339;2
 33.28700;10.69333; 6.199004e-02; 99.89046;50.00000;20.00000;5.69317;2
 33.33900;10.69667; 6.287807e-02; 99.90900;50.00000;20.00000;5.69297;2
 33.38900;10.70000; 6.373442e-02; 99.92481;50.00000;20.00000;5.69277;2
 33.44300;10.70333; 6.454356e-02; 99.90368;50.00000;20.00000;5.69256;2
 33.49600;10.70667; 6.538436e-02; 99.88527;50.00000;20.00000;5.69236;2
 33.55000;10.71000; 6.600377e-02; 99.90368;50.00000;20.00000;5.69215;2
 33.60400;10.71333; 6.684473e-02; 99.91820;50.00000;20.00000;5.69194;2
 33.66100;10.71667; 6.763842e-02; 99.89578;50.00000;20.00000;5.69172;2
 33.71700;10.72000; 6.846377e-02; 99.87724;50.00000;20.00000;5.69150;2
 33.77400;10.72333; 6.914682e-02; 99.89578;50.00000;20.00000;5.69128;2
 33.83100;10.72667; 6.997234e-02; 99.91041;50.00000;20.00000;5.69106;2
 33.88700;10.73000; 7.084534e-02; 99.88787;50.00000;20.00000;5.69084;2
 33.94800;10.73333; 7.170284e-02; 99.86945;50.00000;20.00000;5.69060;2
 34.00300;10.73667; 7.256011e-02; 99.88787;50.00000;20.00000;5.69039;2
 34.06200;10.74000; 7.337017e-02; 99.90368;50.00000;20.00000;5.69016;2
 34.12500;10.74333; 7.414884e-02; 99.88267;50.00000;20.00000;5.68992;2
 34.18600;10.74667; 7.492747e-02; 99.86686;50.00000;20.00000;5.68968;2
 34.24400;10.75000; 7.572184e-02; 99.88787;50.00000;20.00000;5.68946;2
 34.30700;10.75333; 7.670649e-02; 99.90498;50.00000;20.00000;5.68921;2
 34.36900;10.75667; 7.764367e-02; 99.88527;50.00000;20.00000;5.68897;2
 34.43100;10.76000; 7.853344e-02; 99.86945;50.00000;20.00000;5.68873;2
 34.49500;10.76333; 7.940757e-02; 99.89176;50.00000;20.00000;5.68848;2
 34.55800;10.76667; 8.028172e-02; 99.91029;50.00000;20.00000;5.68824;2
 34.62500;10.77000; 8.129865e-02; 99.89176;50.00000;20.00000;5.68798;2
 34.69000;10.77333; 8.225223e-02; 99.87736;50.00000;20.00000;5.68772;2
 34.75500;10.77667; 8.315840e-02; 99.89979;50.00000;20.00000;5.68747;2
 34.82200;10.78000; 8.404893e-02; 99.91962;50.00000;20.00000;5.68721;2
 34.89000;10.78333; 8.493960e-02; 99.90109;50.00000;20.00000;5.68695;2
 34.96000;10.78667; 8.579880e-02; 99.88515;50.00000;20.00000;5.68668;2
 35.02700;10.79000; 8.665791e-02; 99.90510;50.00000;20.00000;5.68641;2
 35.09500;10.79333; 8.751715e-02; 99.92221;50.00000;20.00000;5.68615;2
 35.16300;10.79667; 8.837647e-02; 99.90097;50.00000;20.00000;5.68589;2
 35.23500;10.80000; 8.925196e-02; 99.88385;50.00000;20.00000;5.68561;2
 35.30600;10.80333; 9.014333e-02; 99.90368;50.00000;20.00000;5.68533;2
 35.37400;10.80667; 9.078113e-02; 99.91950;50.00000;20.00000;5.68507;2
 35.44700;10.81000; 9.162524e-02; 99.89837;50.00000;20.00000;5.68478;2
 35.51900;10.81333; 9.208916e-02; 99.88126;50.00000;20.00000;5.68450;2
 35.59100;10.81667; 9.302841e-02; 99.89979;50.00000;20.00000;5.68422;2
 35.66600;10.82000; 9.403133e-02; 99.91561;50.00000;20.00000;5.68393;2
 35.74100;10.82333; 9.554136e-02; 99.89448;50.00000;20.00000;5.68364;2
 35.81700;10.82667; 9.652873e-02; 99.87595;50.00000;20.00000;5.68334;2
 35.89100;10.83000; 9.750022e-02; 99.89448;50.00000;20.00000;5.68306;2
 35.96600;10.83333; 9.851942e-02; 99.90900;50.00000;20.00000;5.68277;2
 36.04400;10.83667; 9.942798e-02; 99.88657;50.00000;20.00000;5.68246;2
 36.12300;10.84000;      0.10031; 99.86674;50.00000;20.00000;5.68215;2
 36.20000;10.84333;      0.10118; 99.88527;50.00000;20.00000;5.68185;2
 36.28000;10.84667;      0.10212; 99.90109;50.00000;20.00000;5.68154;2
 36.36000;10.85000;      0.10308; 99.87996;50.00000;20.00000;5.68123;2
 36.44100;10.85333;      0.10404; 99.86414;50.00000;20.00000;5.68092;2
 36.52100;10.85667;      0.10490; 99.88527;50.00000;20.00000;5.68061;2
 36.60200;10.86000;      0.10570; 99.90109;50.00000;20.00000;5.68029;2
 36.68100;10.86333;      0.10654; 99.88126;50.00000;20.00000;5.67998;2
 36.76500;10.86667;      0.10755; 99.86556;50.00000;20.00000;5.67966;2
 36.84700;10.87000;      0.10857; 99.88527;50.00000;20.00000;5.67934;2
 36.93300;10.87333;      0.10957; 99.90109;50.00000;20.00000;5.67900;2
 37.01800;10.87667;      0.11060; 99.87996;50.00000;20.00000;5.67867;2
 37.10500;10.88000;      0.11162; 99.86284;50.00000;20.00000;5.67833;2
 37.19200;10.88333;      0.11270; 99.88256;50.00000;20.00000;5.67799;2
 37.27800;10.88667;      0.11383; 99.89837;50.00000;20.00000;5.67766;2
 37.36400;10.89000;      0.11484; 99.87866;50.00000;20.00000;5.67732;2
 37.45600;10.89333;      0.11567; 99.86284;50.00000;20.00000;5.67697;2
 37.54100;10.89667;      0.11655; 99.88397;50.00000;20.00000;5.67663;2
 37.63200;10.90000;      0.11765; 99.90109;50.00000;20.00000;5.67628;2
 37.71700;10.90333;      0.11871; 99.88137;50.00000;20.00000;5.67595;2
 37.80700;10.90667;      0.11971; 99.86414;50.00000;20.00000;5.67560;2
 37.90100;10.91000;      0.12074; 99.88397;50.00000;20.00000;5.67523;2
 37.99400;10.91333;      0.12156; 99.90109;50.00000;20.00000;5.67487;2
 38.08500;10.91667;      0.12248; 99.87996;50.00000;20.00000;5.67452;2
 38.17900;10.92000;      0.12359; 99.86284;50.00000;20.00000;5.67415;2
 38.27000;10.92333;      0.12463; 99.88256;50.00000;20.00000;5.67379;2
 38.36700;10.92667;      0.12567; 99.89979;50.00000;20.00000;5.67342;2
