Repository: TristanHehnen/BESKID_ExperimentalData

# Experimental Data of the BESKID Project

The repository contains the public experimental data of the BESKID project.

The primary material investigate is Poly(methyl methacrylate) (PMMA).

The materials have been examined in various experimental setups, across different sizes, from micro- to real-scale. Data of the following setups is available:
- Thermogravimetric analysis (TGA)
- Micro-scale combustion calorimetry (MCC)
- Differential scanning calorimetry (DSC)
- Cone calorimetry

File: ExpData/TGA/DE_6mm/ExpDat_PMMA_DE_6mm_50Kmin_06.txt (part 1 of 8)
#EXPORTTYPE:                 ;DATA ALL
#FILE:                       ;PMMA_DE_6mm_50Kmin_06.ngb-ds3
#FORMAT:                     ;NETZSCH5
#FTYPE:                      ;ANSI
#IDENTITY:                   ;PMMA_DE_6mm_50Kmin
#DECIMAL:                    ;POINT
#SEPARATOR:                  ;SEMICOLON
#MTYPE:                      ;DSC
#INSTRUMENT:                 ;NETZSCH STA 449F3
#PROJECT:                    ;
#DATE/TIME:                  ;12.02.2025 6:05:04 (UTC+1)
#CORR. FILE:                 ;Correction for method PMMA_50Kmin_02
#TEMPCAL:                    ;06-01-2021 10:01
#SENSITIVITY:                ;06-01-2021 10:22
#LABORATORY:                 ;TUPO
#OPERATOR:                   ;
#REMARK:                     ;PMMA_DE_6mm_50Kmin
#SAMPLE:                     ;PMMA_DE_6mm_50Kmin
#SAMPLE MASS /mg:            ;8.5462
#MATERIAL:                   ;
#REFERENCE:                  ;-----
#REFERENCE MASS /mg:         ;0
#TYPE OF CRUCIBLE:           ;Al2O3 85 �l, open
#SAMPLE CRUCIBLE MASS /mg:   ;137.4632
#REFERENCE CRUCIBLE MASS /mg:;132.95
#DSC RANGE /�V:              ;5000
#TG RANGE /mg:               ;35000
#TAU-R:                      ;---
#CORR. CODE:                 ;020
#EXO:                        ;-1
#RANGE:                      ;30�C....700�C/0.0....50.0K/min
#SEGMENT:                    ;S1-3/3
#SEG. 1:                     ;30�C/00:10/30�C
#SEG. 2:                     ;30�C/50.0(K/min)/700�C
#SEG. 3:                     ;700�C/00:10/700�C

##Temp./�C;Time/min;DSC/(mW/mg);Mass/%;Gas Flow(purge2)/(ml/min);Gas Flow(protective)/(ml/min);Sensit./(uV/mW);Segment
 30.00600; 0.00000;-8.761610e-04;100.00000;50.00000;20.00000;5.70587;1
 30.00600; 0.04000;-7.040579e-04;100.00000;50.00000;20.00000;5.70587;1
 30.01000; 0.08000;-7.353514e-04;100.00000;50.00000;20.00000;5.70585;1
 30.01000; 0.12000;-5.632482e-04;100.01568;50.00000;20.00000;5.70585;1
 30.01100; 0.16000;-6.101859e-04;100.01182;50.00000;20.00000;5.70585;1
 30.01100; 0.20000;-5.006651e-04;100.00000;50.00000;20.00000;5.70585;1
 30.01300; 0.24000;-2.190413e-04;100.00012;50.00000;20.00000;5.70584;1
 30.01400; 0.28000;-2.972708e-04;100.00012;50.00000;20.00000;5.70584;1
 30.01200; 0.32000;-2.033956e-04;100.00796;50.00000;20.00000;5.70584;1
 30.01500; 0.36000; 3.129165e-05;100.00012;50.00000;20.00000;5.70583;1
 30.01800; 0.40000; 1.251669e-04;100.00012;50.00000;20.00000;5.70582;1
 30.02000; 0.44000; 7.822940e-05;100.00012;50.00000;20.00000;5.70581;1
 30.01700; 0.48000; 2.346880e-04;100.00000;50.00000;20.00000;5.70582;1
 30.01700; 0.52000; 2.816256e-04; 99.99614;50.00000;20.00000;5.70582;1
 30.02200; 0.56000; 3.442101e-04;100.00000;50.00000;20.00000;5.70581;1
 30.02300; 0.60000; 4.693777e-04;100.00000;50.00000;20.00000;5.70580;1
 30.02400; 0.64000; 3.911484e-04; 99.98432;50.00000;20.00000;5.70580;1
 30.02600; 0.68000; 5.789002e-04; 99.98830;50.00000;20.00000;5.70579;1
 30.02900; 0.72000; 5.945474e-04;100.00000;50.00000;20.00000;5.70578;1
 30.02700; 0.76000; 7.040682e-04; 99.98432;50.00000;20.00000;5.70579;1
 30.02500; 0.80000; 7.510054e-04; 99.99228;50.00000;20.00000;5.70579;1
 30.02700; 0.84000; 9.544038e-04; 99.98444;50.00000;20.00000;5.70579;1
 30.03000; 0.88000; 8.918218e-04; 99.98830;50.00000;20.00000;5.70577;1
 30.03000; 0.92000; 9.387598e-04; 99.99614;50.00000;20.00000;5.70577;1
 30.02800; 0.96000; 1.048280e-03; 99.98303;50.00000;20.00000;5.70578;1
 30.03100; 1.00000; 1.001344e-03; 99.97917;50.00000;20.00000;5.70577;1
 30.03300; 1.04000; 1.095222e-03; 99.98303;50.00000;20.00000;5.70576;1
 30.03300; 1.08000; 1.095222e-03; 99.97519;50.00000;20.00000;5.70576;1
 30.03200; 1.12000; 1.220389e-03; 99.96735;50.00000;20.00000;5.70577;1
 30.03400; 1.16000; 1.189099e-03; 99.98303;50.00000;20.00000;5.70576;1
 30.03500; 1.20000; 1.142161e-03; 99.99087;50.00000;20.00000;5.70576;1
 30.03500; 1.24000; 1.157807e-03; 99.97519;50.00000;20.00000;5.70576;1
 30.03400; 1.28000; 1.173453e-03; 99.96735;50.00000;20.00000;5.70576;1
 30.03700; 1.32000; 1.282978e-03; 99.96735;50.00000;20.00000;5.70575;1
 30.03300; 1.36000; 1.329912e-03; 99.95951;50.00000;20.00000;5.70576;1
 30.03300; 1.40000; 1.439434e-03; 99.96735;50.00000;20.00000;5.70576;1
 30.03700; 1.44000; 1.502022e-03; 99.97917;50.00000;20.00000;5.70575;1
 30.03600; 1.48000; 1.517667e-03; 99.96735;50.00000;20.00000;5.70575;1
 30.03900; 1.52000; 1.408148e-03; 99.95167;50.00000;20.00000;5.70574;1
 30.03900; 1.56000; 1.439440e-03; 99.95167;50.00000;20.00000;5.70574;1
 30.03700; 1.60000; 1.595899e-03; 99.95167;50.00000;20.00000;5.70575;1
 30.03800; 1.64000; 1.408147e-03; 99.96735;50.00000;20.00000;5.70574;1
 30.03500; 1.68000; 1.455082e-03; 99.96735;50.00000;20.00000;5.70576;1
 30.03900; 1.72000; 1.470732e-03; 99.96735;50.00000;20.00000;5.70574;1
 30.03900; 1.76000; 1.548963e-03; 99.95167;50.00000;20.00000;5.70574;1
 30.03800; 1.80000; 1.392501e-03; 99.95554;50.00000;20.00000;5.70574;1
 30.03600; 1.84000; 1.439437e-03; 99.95167;50.00000;20.00000;5.70575;1
 30.03600; 1.88000; 1.517667e-03; 99.95167;50.00000;20.00000;5.70575;1
 30.03800; 1.92000; 1.470731e-03; 99.93599;50.00000;20.00000;5.70574;1
 30.03700; 1.96000; 1.470730e-03; 99.95167;50.00000;20.00000;5.70575;1
 30.03800; 2.00000; 1.580254e-03; 99.95167;50.00000;20.00000;5.70574;1
 30.03800; 2.04000; 1.595900e-03; 99.93986;50.00000;20.00000;5.70574;1
 30.03600; 2.08000; 1.564606e-03; 99.95156;50.00000;20.00000;5.70575;1
 30.03700; 2.12000; 1.439438e-03; 99.93588;50.00000;20.00000;5.70575;1
 30.03600; 2.16000; 1.486375e-03; 99.93588;50.00000;20.00000;5.70575;1
 30.03500; 2.20000; 1.580251e-03; 99.93599;50.00000;20.00000;5.70576;1
 30.03200; 2.24000; 1.595893e-03; 99.93599;50.00000;20.00000;5.70577;1
 30.03500; 2.28000; 1.595897e-03; 99.95167;50.00000;20.00000;5.70576;1
 30.03300; 2.32000; 1.533310e-03; 99.93599;50.00000;20.00000;5.70576;1
 30.03200; 2.36000; 1.564601e-03; 99.95167;50.00000;20.00000;5.70577;1
 30.03200; 2.40000; 1.486371e-03; 99.93599;50.00000;20.00000;5.70577;1
 30.03100; 2.44000; 1.580246e-03; 99.93599;50.00000;20.00000;5.70577;1
 30.03100; 2.48000; 1.517662e-03; 99.93599;50.00000;20.00000;5.70577;1
 30.03000; 2.52000; 1.502015e-03; 99.95167;50.00000;20.00000;5.70577;1
 30.02900; 2.56000; 1.580244e-03; 99.93599;50.00000;20.00000;5.70578;1
 30.02800; 2.60000; 1.580243e-03; 99.95167;50.00000;20.00000;5.70578;1
 30.02700; 2.64000; 1.580242e-03; 99.93588;50.00000;20.00000;5.70579;1
 30.02600; 2.68000; 1.611533e-03; 99.92020;50.00000;20.00000;5.70579;1
 30.02700; 2.72000; 1.611534e-03; 99.93588;50.00000;20.00000;5.70579;1
 30.02400; 2.76000; 1.580239e-03; 99.92020;50.00000;20.00000;5.70580;1
 30.02500; 2.80000; 1.642824e-03; 99.92804;50.00000;20.00000;5.70579;1
 30.02600; 2.84000; 1.517657e-03; 99.92804;50.00000;20.00000;5.70579;1
 30.02500; 2.88000; 1.580240e-03; 99.93599;50.00000;20.00000;5.70579;1
 30.02500; 2.92000; 1.658469e-03; 99.93599;50.00000;20.00000;5.70579;1
 30.02300; 2.96000; 1.595884e-03; 99.92032;50.00000;20.00000;5.70580;1
 30.02100; 3.00000; 1.658465e-03; 99.93599;50.00000;20.00000;5.70581;1
 30.02200; 3.04000; 1.783633e-03; 99.93599;50.00000;20.00000;5.70581;1
 30.01800; 3.08000; 1.736691e-03; 99.92032;50.00000;20.00000;5.70582;1
 30.02400; 3.12000; 1.721052e-03; 99.92032;50.00000;20.00000;5.70580;1
 30.02200; 3.16000; 1.736696e-03; 99.92816;50.00000;20.00000;5.70581;1
 30.02100; 3.20000; 1.799278e-03; 99.92032;50.00000;20.00000;5.70581;1
 30.02100; 3.24000; 1.658465e-03; 99.93599;50.00000;20.00000;5.70581;1
 30.02000; 3.28000; 1.814923e-03; 99.92804;50.00000;20.00000;5.70581;1
 30.01900; 3.32000; 1.611525e-03; 99.93588;50.00000;20.00000;5.70582;1
 30.02000; 3.36000; 1.674110e-03; 99.93588;50.00000;20.00000;5.70581;1
 30.01800; 3.40000; 1.783628e-03; 99.93588;50.00000;20.00000;5.70582;1
 30.02100; 3.44000; 1.658465e-03; 99.93588;50.00000;20.00000;5.70581;1
 30.01800; 3.48000; 1.861858e-03; 99.93588;50.00000;20.00000;5.70582;1
 30.01700; 3.52000; 1.861857e-03; 99.92020;50.00000;20.00000;5.70582;1
 30.01500; 3.56000; 1.924437e-03; 99.92020;50.00000;20.00000;5.70583;1
 30.01500; 3.60000; 1.783625e-03; 99.92032;50.00000;20.00000;5.70583;1
 30.01400; 3.64000; 1.705395e-03; 99.92032;50.00000;20.00000;5.70584;1
 30.01700; 3.68000; 1.846211e-03; 99.92418;50.00000;20.00000;5.70582;1
 30.01400; 3.72000; 1.830561e-03; 99.93599;50.00000;20.00000;5.70584;1
 30.01600; 3.76000; 1.861855e-03; 99.94383;50.00000;20.00000;5.70583;1
 30.01400; 3.80000; 1.877499e-03; 99.93986;50.00000;20.00000;5.70584;1
 30.01300; 3.84000; 1.893143e-03; 99.93471;50.00000;20.00000;5.70584;1
 30.01300; 3.88000; 1.830560e-03; 99.93073;50.00000;20.00000;5.70584;1
 30.01400; 3.92000; 1.877499e-03; 99.92289;50.00000;20.00000;5.70584;1
 30.01300; 3.96000; 1.783622e-03; 99.92289;50.00000;20.00000;5.70584;1
 30.01600; 4.00000; 1.830564e-03; 99.93459;50.00000;20.00000;5.70583;1
 30.01400; 4.04000; 1.940082e-03; 99.91891;50.00000;20.00000;5.70584;1
 30.01300; 4.08000; 1.877497e-03; 99.93459;50.00000;20.00000;5.70584;1
 30.01100; 4.12000; 1.893141e-03; 99.91891;50.00000;20.00000;5.70585;1
 30.01200; 4.16000; 1.830559e-03; 99.93459;50.00000;20.00000;5.70584;1
 30.01200; 4.20000; 1.955725e-03; 99.91891;50.00000;20.00000;5.70584;1
 30.01400; 4.24000; 1.971373e-03; 99.93459;50.00000;20.00000;5.70584;1
 30.01200; 4.28000; 1.924433e-03; 99.92277;50.00000;20.00000;5.70584;1
 30.01200; 4.32000; 1.940079e-03; 99.91891;50.00000;20.00000;5.70584;1
 30.01000; 4.36000; 2.049597e-03; 99.90323;50.00000;20.00000;5.70585;1
 30.01400; 4.40000; 1.877499e-03; 99.91505;50.00000;20.00000;5.70584;1
 30.01600; 4.44000; 1.971376e-03; 99.91903;50.00000;20.00000;5.70583;1
 30.01300; 4.48000; 1.924435e-03; 99.90335;50.00000;20.00000;5.70584;1
 30.01400; 4.52000; 2.018311e-03; 99.91903;50.00000;20.00000;5.70584;1
 30.01300; 4.56000; 2.018310e-03; 99.91903;50.00000;20.00000;5.70584;1
 30.01500; 4.60000; 1.893146e-03; 99.92687;50.00000;20.00000;5.70583;1
 30.01700; 4.64000; 2.033961e-03; 99.93471;50.00000;20.00000;5.70582;1
 30.01600; 4.68000; 1.987022e-03; 99.91891;50.00000;20.00000;5.70583;1
 30.01300; 4.72000; 2.096539e-03; 99.91891;50.00000;20.00000;5.70584;1
 30.01100; 4.76000; 2.002661e-03; 99.92289;50.00000;20.00000;5.70585;1
 30.01400; 4.80000; 2.096540e-03; 99.91493;50.00000;20.00000;5.70584;1
 30.01500; 4.84000; 2.143479e-03; 99.91891;50.00000;20.00000;5.70583;1
 30.01400; 4.88000; 2.065248e-03; 99.90323;50.00000;20.00000;5.70584;1
 30.01800; 4.92000; 2.174775e-03; 99.91891;50.00000;20.00000;5.70582;1
 30.01700; 4.96000; 2.159128e-03; 99.90721;50.00000;20.00000;5.70582;1
 30.01800; 5.00000; 2.033962e-03; 99.90323;50.00000;20.00000;5.70582;1
 30.01400; 5.04000; 2.190415e-03; 99.91891;50.00000;20.00000;5.70584;1
 30.01900; 5.08000; 2.096547e-03; 99.91891;50.00000;20.00000;5.70582;1
 30.01700; 5.12000; 2.080898e-03; 99.90323;50.00000;20.00000;5.70582;1
 30.01400; 5.16000; 2.174769e-03; 99.90323;50.00000;20.00000;5.70584;1
 30.01800; 5.20000; 2.049608e-03; 99.90323;50.00000;20.00000;5.70582;1
 30.01900; 5.24000; 2.159131e-03; 99.90709;50.00000;20.00000;5.70582;1
 30.01900; 5.28000; 2.143485e-03; 99.90323;50.00000;20.00000;5.70582;1
 30.01800; 5.32000; 2.221713e-03; 99.91903;50.00000;20.00000;5.70582;1
 30.02000; 5.36000; 2.159132e-03; 99.91903;50.00000;20.00000;5.70581;1
 30.01800; 5.40000; 2.221713e-03; 99.90335;50.00000;20.00000;5.70582;1
 30.02100; 5.44000; 2.159133e-03; 99.91903;50.00000;20.00000;5.70581;1
 30.02200; 5.48000; 2.127843e-03; 99.91107;50.00000;20.00000;5.70581;1
 30.02400; 5.52000; 2.112200e-03; 99.90323;50.00000;20.00000;5.70580;1
 30.02300; 5.56000; 2.112199e-03; 99.90323;50.00000;20.00000;5.70580;1
 30.02200; 5.60000; 2.096551e-03; 99.91107;50.00000;20.00000;5.70581;1
 30.02400; 5.64000; 2.033970e-03; 99.91891;50.00000;20.00000;5.70580;1
 30.02000; 5.68000; 2.096548e-03; 99.91891;50.00000;20.00000;5.70581;1
 30.02200; 5.72000; 2.096551e-03; 99.93073;50.00000;20.00000;5.70581;1
 30.02200; 5.76000; 2.112197e-03; 99.91505;50.00000;20.00000;5.70581;1
 30.02200; 5.80000; 2.096551e-03; 99.91505;50.00000;20.00000;5.70581;1
 30.02200; 5.84000; 2.018322e-03; 99.89937;50.00000;20.00000;5.70581;1
 30.02200; 5.88000; 1.987030e-03; 99.90323;50.00000;20.00000;5.70581;1
 30.02200; 5.92000; 2.080905e-03; 99.90323;50.00000;20.00000;5.70581;1
 30.02100; 5.96000; 2.065258e-03; 99.90323;50.00000;20.00000;5.70581;1
 30.02500; 6.00000; 2.096556e-03; 99.90323;50.00000;20.00000;5.70579;1
 30.02200; 6.04000; 2.206073e-03; 99.91107;50.00000;20.00000;5.70581;1
 30.02200; 6.08000; 2.065260e-03; 99.90323;50.00000;20.00000;5.70581;1
 30.02300; 6.12000; 2.127845e-03; 99.90323;50.00000;20.00000;5.70580;1
 30.02200; 6.16000; 2.127843e-03; 99.90323;50.00000;20.00000;5.70581;1
 30.02400; 6.20000; 2.096554e-03; 99.90323;50.00000;20.00000;5.70580;1
 30.02400; 6.24000; 2.174784e-03; 99.90335;50.00000;20.00000;5.70580;1
 30.02000; 6.28000; 2.112194e-03; 99.90335;50.00000;20.00000;5.70581;1
 30.02400; 6.32000; 2.096554e-03; 99.90335;50.00000;20.00000;5.70580;1
 30.02200; 6.36000; 2.033968e-03; 99.89539;50.00000;20.00000;5.70581;1
 30.02100; 6.40000; 1.971383e-03; 99.90323;50.00000;20.00000;5.70581;1
 30.02100; 6.44000; 2.159133e-03; 99.88755;50.00000;20.00000;5.70581;1
 30.02200; 6.48000; 1.971384e-03; 99.88755;50.00000;20.00000;5.70581;1
 30.02200; 6.52000; 1.924446e-03; 99.89937;50.00000;20.00000;5.70581;1
 30.02100; 6.56000; 1.908799e-03; 99.88755;50.00000;20.00000;5.70581;1
 30.02000; 6.60000; 1.893152e-03; 99.88755;50.00000;20.00000;5.70581;1
 30.02100; 6.64000; 1.924445e-03; 99.88755;50.00000;20.00000;5.70581;1
 30.01900; 6.68000; 1.924442e-03; 99.88755;50.00000;20.00000;5.70582;1
 30.01800; 6.72000; 1.877503e-03; 99.90323;50.00000;20.00000;5.70582;1
 30.01900; 6.76000; 1.971380e-03; 99.88755;50.00000;20.00000;5.70582;1
 30.01900; 6.80000; 1.940088e-03; 99.88755;50.00000;20.00000;5.70582;1
 30.01800; 6.84000; 1.924441e-03; 99.88755;50.00000;20.00000;5.70582;1
 30.01800; 6.88000; 1.971378e-03; 99.88755;50.00000;20.00000;5.70582;1
 30.01500; 6.92000; 1.893145e-03; 99.87187;50.00000;20.00000;5.70583;1
 30.01800; 6.96000; 1.924441e-03; 99.87187;50.00000;20.00000;5.70582;1
 30.01400; 7.00000; 1.877498e-03; 99.87187;50.00000;20.00000;5.70584;1
 30.01700; 7.04000; 1.799273e-03; 99.86789;50.00000;20.00000;5.70582;1
 30.01500; 7.08000; 1.814916e-03; 99.85619;50.00000;20.00000;5.70583;1
 30.01400; 7.12000; 1.940082e-03; 99.87187;50.00000;20.00000;5.70584;1
 30.01600; 7.16000; 1.893147e-03; 99.87187;50.00000;20.00000;5.70583;1
 30.01400; 7.20000; 1.830561e-03; 99.87187;50.00000;20.00000;5.70584;1
 30.01600; 7.24000; 1.846209e-03; 99.86789;50.00000;20.00000;5.70583;1
 30.01200; 7.28000; 1.814913e-03; 99.87176;50.00000;20.00000;5.70584;1
 30.01300; 7.32000; 1.877497e-03; 99.87176;50.00000;20.00000;5.70584;1
 30.01100; 7.36000; 1.908786e-03; 99.88755;50.00000;20.00000;5.70585;1
 30.01300; 7.40000; 1.830560e-03; 99.88755;50.00000;20.00000;5.70584;1
 30.01400; 7.44000; 1.924436e-03; 99.87187;50.00000;20.00000;5.70584;1
 30.01000; 7.48000; 1.893139e-03; 99.86789;50.00000;20.00000;5.70585;1
 30.00700; 7.52000; 1.955718e-03; 99.86789;50.00000;20.00000;5.70586;1
 30.00600; 7.56000; 1.861842e-03; 99.86789;50.00000;20.00000;5.70587;1
 30.00700; 7.60000; 1.846198e-03; 99.86789;50.00000;20.00000;5.70586;1
 30.00800; 7.64000; 1.861845e-03; 99.86789;50.00000;20.00000;5.70586;1
 30.00800; 7.68000; 1.940074e-03; 99.86789;50.00000;20.00000;5.70586;1
 30.00800; 7.72000; 2.018303e-03; 99.86789;50.00000;20.00000;5.70586;1
 30.00700; 7.76000; 1.877489e-03; 99.85221;50.00000;20.00000;5.70586;1
 30.00700; 7.80000; 1.877489e-03; 99.86789;50.00000;20.00000;5.70586;1
 30.01000; 7.84000; 1.908785e-03; 99.86789;50.00000;20.00000;5.70585;1
 30.00700; 7.88000; 1.955718e-03; 99.86789;50.00000;20.00000;5.70586;1
 30.00800; 7.92000; 1.940074e-03; 99.86789;50.00000;20.00000;5.70586;1
 30.00500; 7.96000; 1.940070e-03; 99.87187;50.00000;20.00000;5.70587;1
 30.00700; 8.00000; 1.955718e-03; 99.86801;50.00000;20.00000;5.70586;1
 30.00400; 8.04000; 1.987006e-03; 99.86801;50.00000;20.00000;5.70587;1
 30.00600; 8.08000; 2.065237e-03; 99.86017;50.00000;20.00000;5.70587;1
 30.00500; 8.12000; 1.908778e-03; 99.85233;50.00000;20.00000;5.70587;1
 30.00500; 8.16000; 2.049590e-03; 99.85233;50.00000;20.00000;5.70587;1
 30.00100; 8.20000; 1.908773e-03; 99.85233;50.00000;20.00000;5.70589;1
 30.00000; 8.24000; 2.002646e-03; 99.86801;50.00000;20.00000;5.70589;1
 30.00300; 8.28000; 1.955713e-03; 99.86801;50.00000;20.00000;5.70588;1
 30.00000; 8.32000; 1.955709e-03; 99.86801;50.00000;20.00000;5.70589;1
 30.00000; 8.36000; 2.049583e-03; 99.87187;50.00000;20.00000;5.70589;1
 29.99900; 8.40000; 2.080873e-03; 99.86801;50.00000;20.00000;5.70589;1
 30.00000; 8.44000; 1.940063e-03; 99.86801;50.00000;20.00000;5.70589;1
 30.00100; 8.48000; 2.018293e-03; 99.85221;50.00000;20.00000;5.70589;1
 29.99700; 8.52000; 2.080870e-03; 99.85221;50.00000;20.00000;5.70590;1
 29.99900; 8.56000; 2.018290e-03; 99.85221;50.00000;20.00000;5.70589;1
 29.99600; 8.60000; 2.018286e-03; 99.86789;50.00000;20.00000;5.70591;1
 29.99800; 8.64000; 2.096517e-03; 99.85221;50.00000;20.00000;5.70590;1
 29.99800; 8.68000; 1.940060e-03; 99.86789;50.00000;20.00000;5.70590;1
 29.99800; 8.72000; 1.986997e-03; 99.86789;50.00000;20.00000;5.70590;1
 29.99800; 8.76000; 1.971352e-03; 99.86789;50.00000;20.00000;5.70590;1
 29.99800; 8.80000; 1.940060e-03; 99.86789;50.00000;20.00000;5.70590;1
 29.99800; 8.84000; 2.096517e-03; 99.86005;50.00000;20.00000;5.70590;1
 29.99800; 8.88000; 2.033934e-03; 99.85221;50.00000;20.00000;5.70590;1
 29.99500; 8.92000; 2.112159e-03; 99.86789;50.00000;20.00000;5.70591;1
 29.99300; 8.96000; 1.940054e-03; 99.85221;50.00000;20.00000;5.70592;1
 29.99600; 9.00000; 1.940058e-03; 99.85221;50.00000;20.00000;5.70591;1
 29.99700; 9.04000; 2.033933e-03; 99.85221;50.00000;20.00000;5.70590;1
 29.99500; 9.08000; 2.127804e-03; 99.85221;50.00000;20.00000;5.70591;1
 29.99500; 9.12000; 2.018285e-03; 99.85221;50.00000;20.00000;5.70591;1
 29.99600; 9.16000; 2.112160e-03; 99.85221;50.00000;20.00000;5.70591;1
 29.99300; 9.20000; 2.018282e-03; 99.85221;50.00000;20.00000;5.70592;1
 29.99500; 9.24000; 2.002639e-03; 99.85221;50.00000;20.00000;5.70591;1
 29.99700; 9.28000; 2.065224e-03; 99.85221;50.00000;20.00000;5.70590;1
 29.99600; 9.32000; 2.018286e-03; 99.86005;50.00000;20.00000;5.70591;1
 29.99600; 9.36000; 2.002640e-03; 99.86403;50.00000;20.00000;5.70591;1
 29.99700; 9.40000; 2.002642e-03; 99.84835;50.00000;20.00000;5.70590;1
 29.99200; 9.44000; 1.971344e-03; 99.85233;50.00000;20.00000;5.70592;1
 29.99700; 9.48000; 2.033933e-03; 99.85233;50.00000;20.00000;5.70590;1
 29.99500; 9.52000; 2.096513e-03; 99.86403;50.00000;20.00000;5.70591;1
 29.99400; 9.56000; 2.049574e-03; 99.85221;50.00000;20.00000;5.70591;1
 29.99700; 9.60000; 1.924414e-03; 99.85221;50.00000;20.00000;5.70590;1
 29.99300; 9.64000; 2.018282e-03; 99.85221;50.00000;20.00000;5.70592;1
 29.99500; 9.68000; 2.096513e-03; 99.83654;50.00000;20.00000;5.70591;1
 29.99400; 9.72000; 2.127802e-03; 99.85221;50.00000;20.00000;5.70591;1
 29.99600; 9.76000; 2.033932e-03; 99.85221;50.00000;20.00000;5.70591;1
 29.99700; 9.80000; 1.986996e-03; 99.85221;50.00000;20.00000;5.70590;1
 29.99200; 9.84000; 2.127800e-03; 99.86005;50.00000;20.00000;5.70592;1
 29.99300; 9.88000; 2.096510e-03; 99.86005;50.00000;20.00000;5.70592;1
 29.99300; 9.92000; 2.096510e-03; 99.86005;50.00000;20.00000;5.70592;1
 29.99200; 9.96083; 2.127800e-03; 99.86005;50.00000;20.00000;5.70592;1
 29.99200; 9.96417; 2.096508e-03; 99.86005;50.00000;20.00000;5.70592;2
 29.99400; 9.96750; 2.065220e-03; 99.86005;50.00000;20.00000;5.70591;2
 29.99500; 9.97083; 2.080867e-03; 99.86392;50.00000;20.00000;5.70591;2
 29.99500; 9.97417; 2.112158e-03; 99.86789;50.00000;20.00000;5.70591;2
 29.99500; 9.97750; 2.127804e-03; 99.86789;50.00000;20.00000;5.70591;2
 29.99300; 9.98083; 2.174738e-03; 99.86789;50.00000;20.00000;5.70592;2
 29.99300; 9.98417; 2.174738e-03; 99.86789;50.00000;20.00000;5.70592;2
 29.99600; 9.98750; 2.127805e-03; 99.86789;50.00000;20.00000;5.70591;2
 29.99400; 9.99083; 2.127802e-03; 99.86789;50.00000;20.00000;5.70591;2
 29.99400; 9.99417; 2.127802e-03; 99.86403;50.00000;20.00000;5.70591;2
 29.99500; 9.99750; 2.143450e-03; 99.86005;50.00000;20.00000;5.70591;2
 29.99500;10.00083; 2.127804e-03; 99.85619;50.00000;20.00000;5.70591;2
 29.99600;10.00417; 2.112160e-03; 99.85221;50.00000;20.00000;5.70591;2
 29.99600;10.00750; 2.127805e-03; 99.85221;50.00000;20.00000;5.70591;2
 29.99400;10.01083; 2.127802e-03; 99.85221;50.00000;20.00000;5.70591;2
 29.99600;10.01417; 2.080868e-03; 99.85221;50.00000;20.00000;5.70591;2
 29.99700;10.01750; 2.065224e-03; 99.85221;50.00000;20.00000;5.70590;2
 29.99500;10.02083; 2.033930e-03; 99.85221;50.00000;20.00000;5.70591;2
 29.99500;10.02417; 2.033930e-03; 99.85221;50.00000;20.00000;5.70591;2
 29.99600;10.02750; 2.065223e-03; 99.85221;50.00000;20.00000;5.70591;2
 29.99500;10.03083; 2.065221e-03; 99.85221;50.00000;20.00000;5.70591;2
 29.99400;10.03417; 2.065220e-03; 99.85221;50.00000;20.00000;5.70591;2
 29.99300;10.03750; 2.065219e-03; 99.85221;50.00000;20.00000;5.70592;2
 29.99300;10.04083; 2.049573e-03; 99.85221;50.00000;20.00000;5.70592;2
 29.99500;10.04417; 2.049576e-03; 99.85221;50.00000;20.00000;5.70591;2
 29.99500;10.04750; 2.080867e-03; 99.85221;50.00000;20.00000;5.70591;2
 29.99700;10.05083; 2.065224e-03; 99.85221;50.00000;20.00000;5.70590;2
 29.99400;10.05417; 2.080866e-03; 99.85221;50.00000;20.00000;5.70591;2
 29.99400;10.05750; 2.112157e-03; 99.85221;50.00000;20.00000;5.70591;2
 29.99600;10.06083; 2.127805e-03; 99.85221;50.00000;20.00000;5.70591;2
 29.99600;10.06417; 2.143451e-03; 99.85221;50.00000;20.00000;5.70591;2
 29.99400;10.06750; 2.159094e-03; 99.85221;50.00000;20.00000;5.70591;2
 29.99700;10.07083; 2.159098e-03; 99.85221;50.00000;20.00000;5.70590;2
 29.99600;10.07417; 2.174742e-03; 99.85221;50.00000;20.00000;5.70591;2
 29.99600;10.07750; 2.206034e-03; 99.85221;50.00000;20.00000;5.70591;2
 29.99700;10.08083; 2.221681e-03; 99.85221;50.00000;20.00000;5.70590;2
 29.99700;10.08417; 2.206035e-03; 99.85221;50.00000;20.00000;5.70590;2
 29.99700;10.08750; 2.206035e-03; 99.85221;50.00000;20.00000;5.70590;2
 30.00000;10.09083; 2.221685e-03; 99.85221;50.00000;20.00000;5.70589;2
 29.99500;10.09417; 2.237323e-03; 99.85221;50.00000;20.00000;5.70591;2
 29.99700;10.09750; 2.268618e-03; 99.85221;50.00000;20.00000;5.70590;2
 29.99900;10.10083; 2.299912e-03; 99.84835;50.00000;20.00000;5.70589;2
 30.00100;10.10417; 2.315561e-03; 99.84438;50.00000;20.00000;5.70589;2
 30.00100;10.10750; 2.362498e-03; 99.83911;50.00000;20.00000;5.70589;2
 30.00200;10.11083; 2.378145e-03; 99.83396;50.00000;20.00000;5.70588;2
 30.00200;10.11417; 2.378145e-03; 99.83396;50.00000;20.00000;5.70588;2
 30.00200;10.11750; 2.378145e-03; 99.83396;50.00000;20.00000;5.70588;2
 30.00200;10.12083; 2.393791e-03; 99.83396;50.00000;20.00000;5.70588;2
 30.00500;10.12417; 2.378150e-03; 99.83396;50.00000;20.00000;5.70587;2
 30.00300;10.12750; 2.362501e-03; 99.83396;50.00000;20.00000;5.70588;2
 30.00600;10.13083; 2.378151e-03; 99.83256;50.00000;20.00000;5.70587;2
 30.00600;10.13417; 2.378151e-03; 99.83127;50.00000;20.00000;5.70587;2
 30.00800;10.13750; 2.378155e-03; 99.83010;50.00000;20.00000;5.70586;2
 30.00900;10.14083; 2.362511e-03; 99.83010;50.00000;20.00000;5.70586;2
 30.01100;10.14417; 2.393806e-03; 99.83010;50.00000;20.00000;5.70585;2
 30.01000;10.14750; 2.472033e-03; 99.82612;50.00000;20.00000;5.70585;2
 30.01500;10.15083; 2.503333e-03; 99.82472;50.00000;20.00000;5.70583;2
 30.01700;10.15417; 2.487691e-03; 99.82472;50.00000;20.00000;5.70582;2
 30.01600;10.15750; 2.503335e-03; 99.82472;50.00000;20.00000;5.70583;2
 30.01600;10.16083; 2.456397e-03; 99.83384;50.00000;20.00000;5.70583;2
 30.01900;10.16417; 2.472048e-03; 99.83384;50.00000;20.00000;5.70582;2
 30.02200;10.16750; 2.456407e-03; 99.83267;50.00000;20.00000;5.70581;2
 30.02200;10.17083; 2.472053e-03; 99.83139;50.00000;20.00000;5.70581;2
 30.02500;10.17417; 2.487704e-03; 99.83139;50.00000;20.00000;5.70579;2
 30.02800;10.17750; 2.519001e-03; 99.83127;50.00000;20.00000;5.70578;2
 30.03100;10.18083; 2.472068e-03; 99.83127;50.00000;20.00000;5.70577;2
 30.03300;10.18417; 2.425134e-03; 99.83267;50.00000;20.00000;5.70576;2
 30.03300;10.18750; 2.409488e-03; 99.83256;50.00000;20.00000;5.70576;2
 30.03800;10.19083; 2.378204e-03; 99.83396;50.00000;20.00000;5.70574;2
 30.03700;10.19417; 2.346910e-03; 99.83513;50.00000;20.00000;5.70575;2
 30.04300;10.19750; 2.346919e-03; 99.83513;50.00000;20.00000;5.70572;2
 30.04500;10.20083; 2.362569e-03; 99.83525;50.00000;20.00000;5.70572;2
 30.04900;10.20417; 2.393868e-03; 99.83654;50.00000;20.00000;5.70570;2
 30.05100;10.20750; 2.409517e-03; 99.83782;50.00000;20.00000;5.70569;2
 30.05100;10.21083; 2.440809e-03; 99.83911;50.00000;20.00000;5.70569;2
 30.05800;10.21417; 2.425175e-03; 99.83911;50.00000;20.00000;5.70567;2
 30.05900;10.21750; 2.440823e-03; 99.83923;50.00000;20.00000;5.70566;2
 30.06600;10.22083; 2.409541e-03; 99.83911;50.00000;20.00000;5.70564;2
 30.06600;10.22417; 2.393895e-03; 99.83782;50.00000;20.00000;5.70564;2
 30.07100;10.22750; 2.362610e-03; 99.83782;50.00000;20.00000;5.70562;2
 30.07500;10.23083; 2.346970e-03; 99.83782;50.00000;20.00000;5.70560;2
 30.08000;10.23417; 2.315685e-03; 99.83782;50.00000;20.00000;5.70558;2
 30.08200;10.23750; 2.331335e-03; 99.83794;50.00000;20.00000;5.70557;2
 30.08600;10.24083; 2.315695e-03; 99.83782;50.00000;20.00000;5.70556;2
 30.09000;10.24417; 2.284408e-03; 99.83782;50.00000;20.00000;5.70554;2
 30.09600;10.24750; 2.284417e-03; 99.83782;50.00000;20.00000;5.70552;2
 30.10200;10.25083; 2.237486e-03; 99.83782;50.00000;20.00000;5.70550;2
 30.10700;10.25417; 2.190553e-03; 99.83923;50.00000;20.00000;5.70548;2
 30.11000;10.25750; 2.159264e-03; 99.83911;50.00000;20.00000;5.70547;2
 30.11900;10.26083; 2.143630e-03; 99.84051;50.00000;20.00000;5.70543;2
 30.12300;10.26417; 2.127989e-03; 99.84309;50.00000;20.00000;5.70542;2
 30.12800;10.26750; 2.112349e-03; 99.84566;50.00000;20.00000;5.70540;2
 30.13400;10.27083; 2.081063e-03; 99.84695;50.00000;20.00000;5.70537;2
 30.14200;10.27417; 2.065427e-03; 99.84835;50.00000;20.00000;5.70534;2
 30.14600;10.27750; 2.065433e-03; 99.84964;50.00000;20.00000;5.70533;2
 30.15400;10.28083; 2.112386e-03; 99.85221;50.00000;20.00000;5.70530;2
 30.15700;10.28417; 2.237569e-03; 99.85221;50.00000;20.00000;5.70528;2
 30.16500;10.28750; 2.315818e-03; 99.85093;50.00000;20.00000;5.70525;2
 30.17300;10.29083; 2.347126e-03; 99.84964;50.00000;20.00000;5.70522;2
 30.17800;10.29417; 2.347134e-03; 99.84964;50.00000;20.00000;5.70520;2
 30.18600;10.29750; 2.331499e-03; 99.84964;50.00000;20.00000;5.70517;2
 30.19300;10.30083; 2.315862e-03; 99.84964;50.00000;20.00000;5.70514;2
 30.20200;10.30417; 2.300228e-03; 99.84835;50.00000;20.00000;5.70511;2
 30.21000;10.30750; 2.222001e-03; 99.84824;50.00000;20.00000;5.70508;2
 30.21800;10.31083; 2.143774e-03; 99.84695;50.00000;20.00000;5.70505;2
 30.22700;10.31417; 2.034250e-03; 99.84695;50.00000;20.00000;5.70501;2
 30.23400;10.31750; 1.971667e-03; 99.84566;50.00000;20.00000;5.70499;2
 30.24200;10.32083; 1.987326e-03; 99.84438;50.00000;20.00000;5.70496;2
 30.25100;10.32417; 1.987338e-03; 99.84438;50.00000;20.00000;5.70492;2
 30.26000;10.32750; 2.049944e-03; 99.84438;50.00000;20.00000;5.70489;2
 30.27200;10.33083; 2.143852e-03; 99.84578;50.00000;20.00000;5.70484;2
 30.28000;10.33417; 2.190810e-03; 99.84566;50.00000;20.00000;5.70481;2
 30.28900;10.33750; 2.190823e-03; 99.84578;50.00000;20.00000;5.70477;2
 30.29600;10.34083; 2.237780e-03; 99.84707;50.00000;20.00000;5.70475;2
 30.31000;10.34417; 2.269099e-03; 99.84964;50.00000;20.00000;5.70469;2
 30.32000;10.34750; 2.331710e-03; 99.85221;50.00000;20.00000;5.70465;2
 30.33200;10.35083; 2.394326e-03; 99.85221;50.00000;20.00000;5.70461;2
 30.34100;10.35417; 2.425639e-03; 99.85479;50.00000;20.00000;5.70457;2
 30.35400;10.35750; 2.472610e-03; 99.85748;50.00000;20.00000;5.70452;2
 30.36200;10.36083; 2.456973e-03; 99.86134;50.00000;20.00000;5.70449;2
 30.37500;10.36417; 2.566543e-03; 99.86134;50.00000;20.00000;5.70444;2
 30.38500;10.36750; 2.660458e-03; 99.86403;50.00000;20.00000;5.70440;2
 30.39900;10.37083; 2.738733e-03; 99.86789;50.00000;20.00000;5.70435;2
 30.41100;10.37417; 2.942206e-03; 99.87059;50.00000;20.00000;5.70430;2
 30.42200;10.37750; 3.145679e-03; 99.87047;50.00000;20.00000;5.70426;2
 30.43800;10.38083; 3.239615e-03; 99.87176;50.00000;20.00000;5.70420;2
 30.45000;10.38417; 3.333544e-03; 99.87445;50.00000;20.00000;5.70415;2
 30.46400;10.38750; 3.443130e-03; 99.87714;50.00000;20.00000;5.70410;2
 30.47600;10.39083; 3.474459e-03; 99.87843;50.00000;20.00000;5.70405;2
 30.49300;10.39417; 3.458848e-03; 99.87971;50.00000;20.00000;5.70399;2
 30.50700;10.39750; 3.505833e-03; 99.88112;50.00000;20.00000;5.70393;2
 30.52000;10.40083; 3.552819e-03; 99.88357;50.00000;20.00000;5.70388;2
 30.53500;10.40417; 3.631112e-03; 99.88357;50.00000;20.00000;5.70382;2
 30.54900;10.40750; 3.772010e-03; 99.88486;50.00000;20.00000;5.70377;2
 30.56400;10.41083; 4.038126e-03; 99.88486;50.00000;20.00000;5.70371;2
 30.58200;10.41417; 4.210346e-03; 99.88627;50.00000;20.00000;5.70364;2
 30.59600;10.41750; 4.335601e-03; 99.88627;50.00000;20.00000;5.70359;2
 30.61300;10.42083; 4.460869e-03; 99.88755;50.00000;20.00000;5.70352;2
 30.63000;10.42417; 4.633096e-03; 99.88884;50.00000;20.00000;5.70346;2
 30.64800;10.42750; 4.805330e-03; 99.89013;50.00000;20.00000;5.70339;2
 30.66600;10.43083; 4.993222e-03; 99.89013;50.00000;20.00000;5.70332;2
 30.68200;10.43417; 5.165459e-03; 99.89013;50.00000;20.00000;5.70325;2
 30.69900;10.43750; 5.384662e-03; 99.88884;50.00000;20.00000;5.70319;2
 30.71700;10.44083; 5.588220e-03; 99.88755;50.00000;20.00000;5.70312;2
 30.73800;10.44417; 5.854409e-03; 99.88627;50.00000;20.00000;5.70304;2
 30.75600;10.44750; 6.042323e-03; 99.88615;50.00000;20.00000;5.70297;2
 30.77600;10.45083; 6.120676e-03; 99.88627;50.00000;20.00000;5.70289;2
 30.79600;10.45417; 6.355570e-03; 99.88498;50.00000;20.00000;5.70281;2
 30.81800;10.45750; 6.621789e-03; 99.88369;50.00000;20.00000;5.70273;2
 30.83400;10.46083; 6.934951e-03; 99.88229;50.00000;20.00000;5.70267;2
 30.85800;10.46417; 7.216850e-03; 99.87971;50.00000;20.00000;5.70257;2
 30.87600;10.46750; 7.467417e-03; 99.87831;50.00000;20.00000;5.70250;2
 30.89800;10.47083; 7.733667e-03; 99.87843;50.00000;20.00000;5.70242;2
 30.92100;10.47417; 7.999930e-03; 99.87714;50.00000;20.00000;5.70233;2
 30.94200;10.47750; 8.313157e-03; 99.87573;50.00000;20.00000;5.70225;2
 30.96600;10.48083; 8.595099e-03; 99.87456;50.00000;20.00000;5.70216;2
 30.98800;10.48417; 8.798756e-03; 99.87445;50.00000;20.00000;5.70207;2
 31.01300;10.48750; 9.065064e-03; 99.87445;50.00000;20.00000;5.70197;2
 31.03500;10.49083; 9.409648e-03; 99.87445;50.00000;20.00000;5.70189;2
 31.05800;10.49417; 9.769903e-03; 99.87316;50.00000;20.00000;5.70180;2
 31.08100;10.49750; 1.011451e-02; 99.87316;50.00000;20.00000;5.70171;2
 31.10500;10.50083; 1.045914e-02; 99.87316;50.00000;20.00000;5.70162;2
 31.13100;10.50417; 1.088208e-02; 99.87187;50.00000;20.00000;5.70152;2
 31.15700;10.50750; 1.130504e-02; 99.87187;50.00000;20.00000;5.70142;2
 31.18500;10.51083; 1.164973e-02; 99.87187;50.00000;20.00000;5.70131;2
 31.20900;10.51417; 1.202573e-02; 99.87059;50.00000;20.00000;5.70122;2
 31.23400;10.51750; 1.232345e-02; 99.86918;50.00000;20.00000;5.70112;2
 31.26400;10.52083; 1.260556e-02; 99.86930;50.00000;20.00000;5.70100;2
 31.28700;10.52417; 1.296592e-02; 99.86918;50.00000;20.00000;5.70091;2
 31.31700;10.52750; 1.338900e-02; 99.86930;50.00000;20.00000;5.70080;2
 31.34500;10.53083; 1.378075e-02; 99.86661;50.00000;20.00000;5.70069;2
 31.37500;10.53417; 1.423518e-02; 99.86532;50.00000;20.00000;5.70057;2
 31.40400;10.53750; 1.478358e-02; 99.86532;50.00000;20.00000;5.70046;2
 31.43300;10.54083; 1.536333e-02; 99.86403;50.00000;20.00000;5.70035;2
 31.46300;10.54417; 1.594310e-02; 99.86275;50.00000;20.00000;5.70023;2
 31.49300;10.54750; 1.636629e-02; 99.86134;50.00000;20.00000;5.70012;2
 31.52400;10.55083; 1.683649e-02; 99.86134;50.00000;20.00000;5.70000;2
 31.55600;10.55417; 1.732238e-02; 99.86005;50.00000;20.00000;5.69987;2
 31.58300;10.55750; 1.783956e-02; 99.85888;50.00000;20.00000;5.69977;2
 31.62000;10.56083; 1.835688e-02; 99.85748;50.00000;20.00000;5.69963;2
 31.65300;10.56417; 1.885852e-02; 99.85748;50.00000;20.00000;5.69950;2
 31.68400;10.56750; 1.939147e-02; 99.85619;50.00000;20.00000;5.69938;2
 31.71700;10.57083; 1.995581e-02; 99.85479;50.00000;20.00000;5.69925;2
 31.75100;10.57417; 2.056717e-02; 99.85362;50.00000;20.00000;5.69912;2
 31.78400;10.57750; 2.113156e-02; 99.85221;50.00000;20.00000;5.69899;2
 31.82000;10.58083; 2.171169e-02; 99.85221;50.00000;20.00000;5.69885;2
 31.85400;10.58417; 2.226048e-02; 99.85233;50.00000;20.00000;5.69872;2
 31.89000;10.58750; 2.282498e-02; 99.85221;50.00000;20.00000;5.69858;2
 31.92600;10.59083; 2.342086e-02; 99.85093;50.00000;20.00000;5.69844;2
 31.96400;10.59417; 2.411079e-02; 99.84964;50.00000;20.00000;5.69829;2
 31.99800;10.59750; 2.475369e-02; 99.84835;50.00000;20.00000;5.69816;2
 32.03700;10.60083; 2.541237e-02; 99.84707;50.00000;20.00000;5.69801;2
 32.07300;10.60417; 2.603970e-02; 99.84695;50.00000;20.00000;5.69787;2
 32.11300;10.60750; 2.671413e-02; 99.84578;50.00000;20.00000;5.69772;2
 32.15400;10.61083; 2.741996e-02; 99.84438;50.00000;20.00000;5.69756;2
 32.19100;10.61417; 2.818843e-02; 99.84309;50.00000;20.00000;5.69742;2
 32.23300;10.61750; 2.884735e-02; 99.84309;50.00000;20.00000;5.69725;2
 32.27100;10.62083; 2.953757e-02; 99.84180;50.00000;20.00000;5.69711;2
 32.31200;10.62417; 3.029056e-02; 99.84180;50.00000;20.00000;5.69695;2
 32.35400;10.62750; 3.102795e-02; 99.84180;50.00000;20.00000;5.69678;2
 32.39800;10.63083; 3.181244e-02; 99.84168;50.00000;20.00000;5.69661;2
 32.44000;10.63417; 3.254991e-02; 99.84180;50.00000;20.00000;5.69645;2
 32.48000;10.63750; 3.325604e-02; 99.84309;50.00000;20.00000;5.69630;2
 32.52400;10.64083; 3.400932e-02; 99.84438;50.00000;20.00000;5.69613;2
 32.57100;10.64417; 3.465300e-02; 99.84566;50.00000;20.00000;5.69594;2
 32.61600;10.64750; 3.539071e-02; 99.84695;50.00000;20.00000;5.69577;2
 32.65800;10.65083; 3.626946e-02; 99.84952;50.00000;20.00000;5.69561;2
 32.70300;10.65417; 3.716401e-02; 99.85221;50.00000;20.00000;5.69543;2
 32.75000;10.65750; 3.804299e-02; 99.85221;50.00000;20.00000;5.69525;2
 32.79500;10.66083; 3.881225e-02; 99.85491;50.00000;20.00000;5.69508;2
 32.84100;10.66417; 3.965996e-02; 99.85748;50.00000;20.00000;5.69490;2
 32.89100;10.66750; 4.052351e-02; 99.86134;50.00000;20.00000;5.69470;2
 32.93900;10.67083; 4.137139e-02; 99.86146;50.00000;20.00000;5.69452;2
 32.98600;10.67417; 4.225065e-02; 99.86403;50.00000;20.00000;5.69433;2
 33.03300;10.67750; 4.303590e-02; 99.86661;50.00000;20.00000;5.69415;2
 33.08400;10.68083; 4.386835e-02; 99.87059;50.00000;20.00000;5.69396;2
 33.13300;10.68417; 4.474784e-02; 99.87047;50.00000;20.00000;5.69377;2
 33.18600;10.68750; 4.565887e-02; 99.87176;50.00000;20.00000;5.69356;2
 33.23500;10.69083; 4.667960e-02; 99.87187;50.00000;20.00000;5.69337;2
 33.28800;10.69417; 4.770053e-02; 99.87316;50.00000;20.00000;5.69316;2
 33.34000;10.69750; 4.867445e-02; 99.87187;50.00000;20.00000;5.69296;2
 33.39300;10.70083; 4.967984e-02; 99.87187;50.00000;20.00000;5.69276;2
 33.44500;10.70417; 5.062254e-02; 99.87047;50.00000;20.00000;5.69256;2
 33.49900;10.70750; 5.159674e-02; 99.86930;50.00000;20.00000;5.69235;2
 33.55400;10.71083; 5.236716e-02; 99.86789;50.00000;20.00000;5.69213;2
 33.60900;10.71417; 5.320038e-02; 99.86789;50.00000;20.00000;5.69192;2
 33.66600;10.71750; 5.404942e-02; 99.86661;50.00000;20.00000;5.69170;2
 33.72100;10.72083; 5.503961e-02; 99.86661;50.00000;20.00000;5.69149;2
 33.78000;10.72417; 5.588887e-02; 99.86661;50.00000;20.00000;5.69126;2
 33.83600;10.72750; 5.697337e-02; 99.86532;50.00000;20.00000;5.69104;2
 33.89500;10.73083; 5.805808e-02; 99.86403;50.00000;20.00000;5.69081;2
 33.95200;10.73417; 5.900160e-02; 99.86403;50.00000;20.00000;5.69059;2
 34.01300;10.73750; 6.000811e-02; 99.86403;50.00000;20.00000;5.69035;2
 34.07000;10.74083; 6.101454e-02; 99.86403;50.00000;20.00000;5.69013;2
 34.13100;10.74417; 6.203691e-02; 99.86403;50.00000;20.00000;5.68989;2
 34.19500;10.74750; 6.299673e-02; 99.86403;50.00000;20.00000;5.68965;2
 34.25400;10.75083; 6.398781e-02; 99.86403;50.00000;20.00000;5.68942;2
 34.31400;10.75417; 6.499469e-02; 99.86403;50.00000;20.00000;5.68918;2
 34.37500;10.75750; 6.611154e-02; 99.86275;50.00000;20.00000;5.68895;2
 34.44100;10.76083; 6.711887e-02; 99.86275;50.00000;20.00000;5.68869;2
 34.50600;10.76417; 6.812624e-02; 99.86263;50.00000;20.00000;5.68844;2
 34.56700;10.76750; 6.925907e-02; 99.86263;50.00000;20.00000;5.68820;2
 34.63300;10.77083; 7.039223e-02; 99.86263;50.00000;20.00000;5.68795;2
 34.70100;10.77417; 7.157268e-02; 99.86134;50.00000;20.00000;5.68768;2
 34.76400;10.77750; 7.276868e-02; 99.86146;50.00000;20.00000;5.68744;2
 34.83100;10.78083; 7.387081e-02; 99.86146;50.00000;20.00000;5.68718;2
 34.89800;10.78417; 7.503584e-02; 99.86146;50.00000;20.00000;5.68692;2
 34.96600;10.78750; 7.620102e-02; 99.86134;50.00000;20.00000;5.68665;2
 35.03500;10.79083; 7.731926e-02; 99.86017;50.00000;20.00000;5.68638;2
 35.10300;10.79417; 7.851606e-02; 99.86017;50.00000;20.00000;5.68612;2
 35.17700;10.79750; 7.968190e-02; 99.86005;50.00000;20.00000;5.68583;2
 35.24700;10.80083; 8.080052e-02; 99.85877;50.00000;20.00000;5.68556;2
 35.31600;10.80417; 8.187209e-02; 99.85877;50.00000;20.00000;5.68529;2
 35.38600;10.80750; 8.273968e-02; 99.85877;50.00000;20.00000;5.68502;2
 35.45900;10.81083; 8.371747e-02; 99.85877;50.00000;20.00000;5.68474;2
 35.53600;10.81417; 8.430294e-02; 99.85877;50.00000;20.00000;5.68444;2
 35.60700;10.81750; 8.546924e-02; 99.85748;50.00000;20.00000;5.68416;2
 35.68000;10.82083; 8.666719e-02; 99.85748;50.00000;20.00000;5.68388;2
 35.75600;10.82417; 8.788114e-02; 99.85748;50.00000;20.00000;5.68358;2
 35.83100;10.82750; 8.906374e-02; 99.85608;50.00000;20.00000;5.68329;2
 35.90700;10.83083; 9.027794e-02; 99.85619;50.00000;20.00000;5.68299;2
 35.98300;10.83417; 9.150798e-02; 99.85491;50.00000;20.00000;5.68270;2
 36.06000;10.83750; 9.262822e-02; 99.85350;50.00000;20.00000;5.68240;2
 36.14100;10.84083; 9.374886e-02; 99.85221;50.00000;20.00000;5.68208;2
 36.21900;10.84417; 9.490084e-02; 99.85221;50.00000;20.00000;5.68178;2
 36.29700;10.84750; 9.613152e-02; 99.85221;50.00000;20.00000;5.68148;2
 36.37600;10.85083; 9.742525e-02; 99.85362;50.00000;20.00000;5.68117;2
 36.45500;10.85417; 9.879769e-02; 99.85479;50.00000;20.00000;5.68086;2
 36.53600;10.85750;      0.10003; 99.85619;50.00000;20.00000;5.68055;2
 36.62000;10.86083;      0.10117; 99.85748;50.00000;20.00000;5.68022;2
 36.70200;10.86417;      0.10238; 99.86017;50.00000;20.00000;5.67990;2
 36.78600;10.86750;      0.10366; 99.86275;50.00000;20.00000;5.67957;2
 36.87000;10.87083;      0.10494; 99.86403;50.00000;20.00000;5.67925;2
 36.95400;10.87417;      0.10616; 99.86532;50.00000;20.00000;5.67892;2
 37.03700;10.87750;      0.10744; 99.86661;50.00000;20.00000;5.67860;2
 37.12200;10.88083;      0.10875; 99.86801;50.00000;20.00000;5.67827;2
 37.21000;10.88417;      0.11011; 99.86918;50.00000;20.00000;5.67792;2
 37.29800;10.88750;      0.11148; 99.86918;50.00000;20.00000;5.67758;2
 37.38300;10.89083;      0.11293; 99.86930;50.00000;20.00000;5.67725;2
 37.47200;10.89417;      0.11431; 99.86930;50.00000;20.00000;5.67690;2
 37.55700;10.89750;      0.11561; 99.86789;50.00000;20.00000;5.67657;2
 37.65100;10.90083;      0.11687; 99.86661;50.00000;20.00000;5.67621;2
 37.74300;10.90417;      0.11815; 99.86532;50.00000;20.00000;5.67585;2
 37.83300;10.90750;      0.11945; 99.86403;50.00000;20.00000;5.67550;2
 37.92500;10.91083;      0.12079; 99.86275;50.00000;20.00000;5.67514;2
 38.01500;10.91417;      0.12195; 99.86146;50.00000;20.00000;5.67479;2
 38.11000;10.91750;      0.12326; 99.85877;50.00000;20.00000;5.67442;2
 38.20100;10.92083;      0.12464; 99.85619;50.00000;20.00000;5.67406;2
 38.29600;10.92417;      0.12606; 99.85479;50.00000;20.00000;5.67369;2
 38.39000;10.92750;      0.12746; 99.85350;50.00000;20.00000;5.67333;2
