Repository: TristanHehnen/BESKID_ExperimentalData

# Experimental Data of the BESKID Project

The repository contains the public experimental data of the BESKID project.

The primary material investigate is Poly(methyl methacrylate) (PMMA).

The materials have been examined in various experimental setups, across different sizes, from micro- to real-scale. Data of the following setups is available:
- Thermogravimetric analysis (TGA)
- Micro-scale combustion calorimetry (MCC)
- Differential scanning calorimetry (DSC)
- Cone calorimetry

File: ExpData/TGA/DE_6mm/ExpDat_PMMA_DE_6mm_5Kmin_01.txt (part 1 of 25)
#EXPORTTYPE:                 ;DATA ALL
#FILE:                       ;PMMA_DE_6mm_5Kmin_01.ngb-ds3
#FORMAT:                     ;NETZSCH5
#FTYPE:                      ;ANSI
#IDENTITY:                   ;PMMA_DE_6mm_5Kmin
#DECIMAL:                    ;POINT
#SEPARATOR:                  ;SEMICOLON
#MTYPE:                      ;DSC
#INSTRUMENT:                 ;NETZSCH STA 449F3
#PROJECT:                    ;BESKID_PMMA_DE_6mm
#DATE/TIME:                  ;04.02.2025 19:04:50 (UTC+1)
#CORR. FILE:                 ;Correction for method PMMA_5Kmin
#TEMPCAL:                    ;14-07-2023 15:00
#SENSITIVITY:                ;14-07-2023 14:38
#LABORATORY:                 ;TUPO
#OPERATOR:                   ;
#REMARK:                     ;PMMA_DE_6mm_5Kmin
#SAMPLE:                     ;PMMA_DE_6mm_5Kmin
#SAMPLE MASS /mg:            ;8.8051
#MATERIAL:                   ;black PMMA
#REFERENCE:                  ;-----
#REFERENCE MASS /mg:         ;0
#TYPE OF CRUCIBLE:           ;Al2O3 85 �l, open
#SAMPLE CRUCIBLE MASS /mg:   ;131.7217
#REFERENCE CRUCIBLE MASS /mg:;132.95
#DSC RANGE /�V:              ;5000
#TG RANGE /mg:               ;35000
#TAU-R:                      ;---
#CORR. CODE:                 ;020
#EXO:                        ;-1
#RANGE:                      ;30�C....700�C/0.0....5.0K/min
#SEGMENT:                    ;S1-3/3
#SEG. 1:                     ;30�C/00:10/30�C
#SEG. 2:                     ;30�C/5.0(K/min)/700�C
#SEG. 3:                     ;700�C/00:10/700�C

##Temp./�C;Time/min;DSC/(mW/mg);Mass/%;Gas Flow(purge2)/(ml/min);Gas Flow(protective)/(ml/min);Sensit./(uV/mW);Segment
 29.13500;  0.00000;4.110428e-03;100.00000;50.00000;20.00000;5.67050;1
 29.13300;  0.04000;4.064585e-03; 99.98864;50.00000;20.00000;5.67051;1
 29.12800;  0.08000;4.034019e-03; 99.98864;50.00000;20.00000;5.67051;1
 29.12700;  0.12000;4.095140e-03;100.00136;50.00000;20.00000;5.67051;1
 29.12000;  0.16000;4.064572e-03; 99.99750;50.00000;20.00000;5.67052;1
 29.11900;  0.20000;4.095132e-03; 99.98603;50.00000;20.00000;5.67053;1
 29.11600;  0.24000;4.125689e-03; 99.99364;50.00000;20.00000;5.67053;1
 29.11600;  0.28000;4.018727e-03; 99.99750;50.00000;20.00000;5.67053;1
 29.11300;  0.32000;4.079845e-03; 99.98603;50.00000;20.00000;5.67053;1
 29.10600;  0.36000;4.140960e-03; 99.98989;50.00000;20.00000;5.67054;1
 29.10600;  0.40000;4.232641e-03;100.00136;50.00000;20.00000;5.67054;1
 29.10300;  0.44000;3.957593e-03; 99.98614;50.00000;20.00000;5.67055;1
 29.10100;  0.48000;4.079834e-03; 99.98603;50.00000;20.00000;5.67055;1
 29.09900;  0.52000;4.125672e-03; 99.98728;50.00000;20.00000;5.67055;1
 29.09600;  0.56000;4.217351e-03; 99.99489;50.00000;20.00000;5.67056;1
 29.09400;  0.60000;4.156228e-03; 99.98728;50.00000;20.00000;5.67056;1
 29.09000;  0.64000;4.140944e-03; 99.97206;50.00000;20.00000;5.67057;1
 29.08600;  0.68000;4.110379e-03; 99.97206;50.00000;20.00000;5.67057;1
 29.08300;  0.72000;4.186777e-03; 99.98739;50.00000;20.00000;5.67058;1
 29.08000;  0.76000;4.232615e-03; 99.97218;50.00000;20.00000;5.67058;1
 29.07800;  0.80000;4.202052e-03; 99.98739;50.00000;20.00000;5.67058;1
 29.07600;  0.84000;4.033968e-03; 99.98864;50.00000;20.00000;5.67058;1
 29.07600;  0.88000;4.125649e-03; 99.99250;50.00000;20.00000;5.67058;1
 29.07300;  0.92000;4.202047e-03; 99.98853;50.00000;20.00000;5.67059;1
 29.07300;  0.96000;4.171487e-03; 99.98478;50.00000;20.00000;5.67059;1
 29.06900;  1.00000;4.064522e-03; 99.98478;50.00000;20.00000;5.67059;1
 29.07100;  1.04000;4.171485e-03; 99.98864;50.00000;20.00000;5.67059;1
 29.06700;  1.08000;4.125640e-03; 99.98989;50.00000;20.00000;5.67060;1
 29.06600;  1.12000;4.095079e-03; 99.98989;50.00000;20.00000;5.67060;1
 29.06800;  1.16000;4.079801e-03;100.00511;50.00000;20.00000;5.67060;1
 29.07100;  1.20000;4.125644e-03;100.00511;50.00000;20.00000;5.67059;1
 29.07200;  1.24000;4.156206e-03;100.00647;50.00000;20.00000;5.67059;1
 29.07200;  1.28000;4.247887e-03; 99.99886;50.00000;20.00000;5.67059;1
 29.07700;  1.32000;4.125650e-03; 99.99239;50.00000;20.00000;5.67058;1
 29.08000;  1.36000;4.202054e-03;100.00136;50.00000;20.00000;5.67058;1
 29.08600;  1.40000;4.278462e-03;100.00261;50.00000;20.00000;5.67057;1
 29.09100;  1.44000;4.339588e-03;100.02419;50.00000;20.00000;5.67056;1
 29.09700;  1.48000;4.477116e-03;100.03941;50.00000;20.00000;5.67056;1
 29.10400;  1.52000;4.538245e-03;100.03930;50.00000;20.00000;5.67055;1
 29.10600;  1.56000;4.522967e-03;100.02794;50.00000;20.00000;5.67054;1
 29.11600;  1.60000;4.507698e-03;100.04066;50.00000;20.00000;5.67053;1
 29.12500;  1.64000;4.645231e-03;100.04066;50.00000;20.00000;5.67052;1
 29.13300;  1.68000;4.752203e-03;100.05713;50.00000;20.00000;5.67051;1
 29.14100;  1.72000;4.767493e-03;100.05849;50.00000;20.00000;5.67050;1
 29.15500;  1.76000;4.905033e-03;100.05849;50.00000;20.00000;5.67048;1
 29.16500;  1.80000;4.920326e-03;100.07371;50.00000;20.00000;5.67046;1
 29.17700;  1.84000;5.103707e-03;100.07371;50.00000;20.00000;5.67045;1
 29.18800;  1.88000;5.302368e-03;100.07757;50.00000;20.00000;5.67043;1
 29.19800;  1.92000;5.271820e-03;100.07746;50.00000;20.00000;5.67042;1
 29.21300;  1.96000;5.501049e-03;100.08257;50.00000;20.00000;5.67040;1
 29.23100;  2.00000;5.577477e-03;100.08643;50.00000;20.00000;5.67037;1
 29.24200;  2.04000;5.684457e-03;100.09142;50.00000;20.00000;5.67036;1
 29.25800;  2.08000;5.776165e-03;100.10664;50.00000;20.00000;5.67033;1
 29.27500;  2.12000;5.883156e-03;100.10925;50.00000;20.00000;5.67031;1
 29.29000;  2.16000;5.974863e-03;100.12447;50.00000;20.00000;5.67029;1
 29.30300;  2.20000;6.005444e-03;100.12947;50.00000;20.00000;5.67027;1
 29.32200;  2.24000;6.188845e-03;100.14094;50.00000;20.00000;5.67025;1
 29.33900;  2.28000;6.341682e-03;100.12572;50.00000;20.00000;5.67022;1
 29.35600;  2.32000;6.418114e-03;100.14480;50.00000;20.00000;5.67020;1
 29.37300;  2.36000;6.494547e-03;100.15116;50.00000;20.00000;5.67018;1
 29.39500;  2.40000;6.555708e-03;100.16127;50.00000;20.00000;5.67014;1
 29.41200;  2.44000;6.662705e-03;100.16127;50.00000;20.00000;5.67012;1
 29.43200;  2.48000;6.784990e-03;100.16002;50.00000;20.00000;5.67009;1
 29.45200;  2.52000;6.861431e-03;100.15241;50.00000;20.00000;5.67007;1
 29.46800;  2.56000;7.014274e-03;100.16002;50.00000;20.00000;5.67004;1
 29.48600;  2.60000;7.075432e-03;100.17138;50.00000;20.00000;5.67002;1
 29.50500;  2.64000;7.151873e-03;100.16638;50.00000;20.00000;5.66999;1
 29.52800;  2.68000;7.213041e-03;100.16627;50.00000;20.00000;5.66996;1
 29.54800;  2.72000;7.243640e-03;100.17388;50.00000;20.00000;5.66993;1
 29.56800;  2.76000;7.335368e-03;100.16627;50.00000;20.00000;5.66990;1
 29.58300;  2.80000;7.243702e-03;100.18160;50.00000;20.00000;5.66988;1
 29.60400;  2.84000;7.427125e-03;100.18921;50.00000;20.00000;5.66985;1
 29.62300;  2.88000;7.366031e-03;100.18921;50.00000;20.00000;5.66983;1
 29.64300;  2.92000;7.396632e-03;100.20443;50.00000;20.00000;5.66980;1
 29.66300;  2.96000;7.427233e-03;100.18921;50.00000;20.00000;5.66977;1
 29.68200;  3.00000;7.488397e-03;100.20443;50.00000;20.00000;5.66975;1
 29.69900;  3.04000;7.488429e-03;100.18921;50.00000;20.00000;5.66972;1
 29.72100;  3.08000;7.488469e-03;100.19682;50.00000;20.00000;5.66969;1
 29.73800;  3.12000;7.473218e-03;100.18535;50.00000;20.00000;5.66967;1
 29.75600;  3.16000;7.534382e-03;100.18921;50.00000;20.00000;5.66964;1
 29.77300;  3.20000;7.503848e-03;100.18921;50.00000;20.00000;5.66962;1
 29.78900;  3.24000;7.335766e-03;100.17388;50.00000;20.00000;5.66960;1
 29.80700;  3.28000;7.259384e-03;100.18921;50.00000;20.00000;5.66957;1
 29.82500;  3.32000;7.335831e-03;100.17399;50.00000;20.00000;5.66955;1
 29.84300;  3.36000;7.351147e-03;100.17399;50.00000;20.00000;5.66952;1
 29.85700;  3.40000;7.244190e-03;100.17774;50.00000;20.00000;5.66950;1
 29.87400;  3.44000;7.274787e-03;100.17399;50.00000;20.00000;5.66948;1
 29.88900;  3.48000;7.183115e-03;100.18921;50.00000;20.00000;5.66946;1
 29.90200;  3.52000;6.999738e-03;100.17399;50.00000;20.00000;5.66944;1
 29.92000;  3.56000;6.953920e-03;100.17399;50.00000;20.00000;5.66941;1
 29.93600;  3.60000;6.938664e-03;100.18921;50.00000;20.00000;5.66939;1
 29.94800;  3.64000;6.892834e-03;100.17399;50.00000;20.00000;5.66937;1
 29.96000;  3.68000;6.831720e-03;100.17399;50.00000;20.00000;5.66936;1
 29.97300;  3.72000;6.740041e-03;100.17399;50.00000;20.00000;5.66934;1
 29.98200;  3.76000;6.556653e-03;100.17388;50.00000;20.00000;5.66933;1
 29.99400;  3.80000;6.587240e-03;100.16252;50.00000;20.00000;5.66931;1
 30.00600;  3.84000;6.480274e-03;100.17399;50.00000;20.00000;5.66929;1
 30.02100;  3.88000;6.434447e-03;100.15877;50.00000;20.00000;5.66927;1
 30.03200;  3.92000;6.235775e-03;100.17399;50.00000;20.00000;5.66926;1
 30.04500;  3.96000;5.930119e-03;100.15877;50.00000;20.00000;5.66924;1
 30.05300;  4.00000;5.930131e-03;100.15877;50.00000;20.00000;5.66923;1
 30.06300;  4.04000;5.869010e-03;100.14355;50.00000;20.00000;5.66921;1
 30.06900;  4.08000;5.807883e-03;100.14355;50.00000;20.00000;5.66921;1
 30.07700;  4.12000;5.716191e-03;100.12833;50.00000;20.00000;5.66919;1
 30.08700;  4.16000;5.486945e-03;100.14355;50.00000;20.00000;5.66918;1
 30.09400;  4.20000;5.471671e-03;100.12833;50.00000;20.00000;5.66917;1
 30.10100;  4.24000;5.395260e-03;100.13594;50.00000;20.00000;5.66916;1
 30.10800;  4.28000;5.395270e-03;100.12822;50.00000;20.00000;5.66915;1
 30.11500;  4.32000;5.227154e-03;100.13197;50.00000;20.00000;5.66914;1
 30.12100;  4.36000;5.120173e-03;100.13208;50.00000;20.00000;5.66913;1
 30.12600;  4.40000;5.028475e-03;100.12822;50.00000;20.00000;5.66913;1
 30.13000;  4.44000;4.936775e-03;100.11300;50.00000;20.00000;5.66912;1
 30.13600;  4.48000;4.829794e-03;100.10539;50.00000;20.00000;5.66911;1
 30.14300;  4.52000;4.722813e-03;100.11300;50.00000;20.00000;5.66910;1
 30.14500;  4.56000;4.707531e-03;100.09778;50.00000;20.00000;5.66910;1
 30.15300;  4.60000;4.569982e-03;100.09778;50.00000;20.00000;5.66909;1
 30.15500;  4.64000;4.569984e-03;100.09778;50.00000;20.00000;5.66908;1
 30.15800;  4.68000;4.356008e-03;100.09778;50.00000;20.00000;5.66908;1
 30.16100;  4.72000;4.371296e-03;100.09778;50.00000;20.00000;5.66908;1
 30.16400;  4.76000;4.294878e-03;100.09778;50.00000;20.00000;5.66907;1
 30.16700;  4.80000;4.080901e-03;100.09392;50.00000;20.00000;5.66907;1
 30.17100;  4.84000;4.035052e-03;100.08257;50.00000;20.00000;5.66906;1
 30.17000;  4.88000;3.897493e-03;100.08257;50.00000;20.00000;5.66906;1
 30.17400;  4.92000;3.821075e-03;100.06735;50.00000;20.00000;5.66906;1
 30.17500;  4.96000;3.775223e-03;100.08257;50.00000;20.00000;5.66906;1
 30.17500;  5.00000;3.775223e-03;100.08257;50.00000;20.00000;5.66906;1
 30.17600;  5.04000;3.714087e-03;100.06735;50.00000;20.00000;5.66905;1
 30.17500;  5.08000;3.515390e-03;100.06735;50.00000;20.00000;5.66906;1
 30.17700;  5.12000;3.591813e-03;100.06735;50.00000;20.00000;5.66905;1
 30.17700;  5.16000;3.484823e-03;100.06735;50.00000;20.00000;5.66905;1
 30.17700;  5.20000;3.408402e-03;100.05088;50.00000;20.00000;5.66905;1
 30.17500;  5.24000;3.484821e-03;100.05088;50.00000;20.00000;5.66906;1
 30.17600;  5.28000;3.423685e-03;100.05849;50.00000;20.00000;5.66905;1
 30.17100;  5.32000;3.255554e-03;100.05463;50.00000;20.00000;5.66906;1
 30.17400;  5.36000;3.301409e-03;100.05463;50.00000;20.00000;5.66906;1
 30.17300;  5.40000;3.286124e-03;100.05077;50.00000;20.00000;5.66906;1
 30.16700;  5.44000;3.255550e-03;100.04316;50.00000;20.00000;5.66907;1
 30.16800;  5.48000;3.255551e-03;100.05077;50.00000;20.00000;5.66907;1
 30.16900;  5.52000;3.133278e-03;100.03555;50.00000;20.00000;5.66906;1
 30.16500;  5.56000;3.179128e-03;100.05077;50.00000;20.00000;5.66907;1
 30.16400;  5.60000;3.148558e-03;100.03555;50.00000;20.00000;5.66907;1
 30.16200;  5.64000;3.148557e-03;100.02033;50.00000;20.00000;5.66907;1
 30.16200;  5.68000;3.010998e-03;100.02033;50.00000;20.00000;5.66907;1
 30.16000;  5.72000;2.858155e-03;100.03555;50.00000;20.00000;5.66908;1
 30.16000;  5.76000;2.965144e-03;100.03555;50.00000;20.00000;5.66908;1
 30.15500;  5.80000;3.056846e-03;100.03555;50.00000;20.00000;5.66908;1
 30.15400;  5.84000;2.965140e-03;100.02419;50.00000;20.00000;5.66909;1
 30.15100;  5.88000;2.949853e-03;100.03566;50.00000;20.00000;5.66909;1
 30.15100;  5.92000;3.010990e-03;100.02044;50.00000;20.00000;5.66909;1
 30.14600;  5.96000;2.903997e-03;100.01272;50.00000;20.00000;5.66910;1
 30.14500;  6.00000;2.949849e-03;100.02033;50.00000;20.00000;5.66910;1
 30.14300;  6.04000;2.949848e-03;100.00511;50.00000;20.00000;5.66910;1
 30.13800;  6.08000;2.934560e-03;100.00511;50.00000;20.00000;5.66911;1
 30.13600;  6.12000;2.827569e-03;100.00886;50.00000;20.00000;5.66911;1
 30.13100;  6.16000;2.934555e-03;100.00125;50.00000;20.00000;5.66912;1
 30.12900;  6.20000;2.888701e-03;100.00511;50.00000;20.00000;5.66912;1
 30.12700;  6.24000;2.949836e-03;100.01658;50.00000;20.00000;5.66912;1
 30.12800;  6.28000;2.858132e-03;100.00511;50.00000;20.00000;5.66912;1
 30.12400;  6.32000;2.812277e-03;100.00511;50.00000;20.00000;5.66913;1
 30.12200;  6.36000;2.949832e-03;100.01272;50.00000;20.00000;5.66913;1
 30.11900;  6.40000;2.934546e-03;100.00511;50.00000;20.00000;5.66913;1
 30.11900;  6.44000;2.888694e-03;100.00511;50.00000;20.00000;5.66913;1
 30.11600;  6.48000;2.965112e-03; 99.98989;50.00000;20.00000;5.66914;1
 30.11200;  6.52000;3.010961e-03;100.00511;50.00000;20.00000;5.66914;1
 30.11000;  6.56000;3.010960e-03; 99.99364;50.00000;20.00000;5.66915;1
 30.11000;  6.60000;3.010960e-03;100.00511;50.00000;20.00000;5.66915;1
 30.10400;  6.64000;3.072091e-03;100.00511;50.00000;20.00000;5.66916;1
 30.10300;  6.68000;3.026238e-03;100.00125;50.00000;20.00000;5.66916;1
 30.10000;  6.72000;3.010952e-03;100.00125;50.00000;20.00000;5.66916;1
 30.09900;  6.76000;3.117939e-03; 99.98989;50.00000;20.00000;5.66916;1
 30.09500;  6.80000;3.072084e-03; 99.99750;50.00000;20.00000;5.66917;1
 30.09200;  6.84000;3.209638e-03; 99.98989;50.00000;20.00000;5.66917;1
 30.09000;  6.88000;3.133216e-03;100.00511;50.00000;20.00000;5.66918;1
 30.08900;  6.92000;3.148500e-03; 99.98989;50.00000;20.00000;5.66918;1
 30.08700;  6.96000;3.224918e-03; 99.98989;50.00000;20.00000;5.66918;1
 30.08400;  7.00000;3.224916e-03; 99.99750;50.00000;20.00000;5.66918;1
 30.07900;  7.04000;3.240195e-03; 99.98989;50.00000;20.00000;5.66919;1
 30.07800;  7.08000;3.316614e-03;100.00125;50.00000;20.00000;5.66919;1
 30.07700;  7.12000;3.255478e-03; 99.99375;50.00000;20.00000;5.66919;1
 30.07400;  7.16000;3.377747e-03;100.00511;50.00000;20.00000;5.66920;1
 30.07100;  7.20000;3.423596e-03; 99.98989;50.00000;20.00000;5.66920;1
 30.07100;  7.24000;3.347176e-03; 99.98989;50.00000;20.00000;5.66920;1
 30.06500;  7.28000;3.316604e-03; 99.98989;50.00000;20.00000;5.66921;1
 30.06400;  7.32000;3.255467e-03; 99.98217;50.00000;20.00000;5.66921;1
 30.06600;  7.36000;3.347172e-03; 99.97456;50.00000;20.00000;5.66921;1
 30.06100;  7.40000;3.331884e-03; 99.97456;50.00000;20.00000;5.66922;1
 30.05700;  7.44000;3.454152e-03; 99.97456;50.00000;20.00000;5.66922;1
 30.05900;  7.48000;3.393018e-03; 99.97081;50.00000;20.00000;5.66922;1
 30.05500;  7.52000;3.347163e-03; 99.97467;50.00000;20.00000;5.66922;1
 30.05300;  7.56000;3.469432e-03; 99.97467;50.00000;20.00000;5.66923;1
 30.05200;  7.60000;3.438864e-03; 99.98989;50.00000;20.00000;5.66923;1
 30.05100;  7.64000;3.545850e-03; 99.98989;50.00000;20.00000;5.66923;1
 30.04700;  7.68000;3.469427e-03; 99.97467;50.00000;20.00000;5.66924;1
 30.04600;  7.72000;3.423575e-03; 99.97467;50.00000;20.00000;5.66924;1
 30.04600;  7.76000;3.683400e-03; 99.98989;50.00000;20.00000;5.66924;1
 30.04300;  7.80000;3.561126e-03; 99.98989;50.00000;20.00000;5.66924;1
 30.04500;  7.84000;3.606980e-03; 99.97842;50.00000;20.00000;5.66924;1
 30.03800;  7.88000;3.469419e-03; 99.99364;50.00000;20.00000;5.66925;1
 30.04000;  7.92000;3.545840e-03; 99.99750;50.00000;20.00000;5.66925;1
 30.03900;  7.96000;3.652826e-03;100.00511;50.00000;20.00000;5.66925;1
 30.03700;  8.00000;3.622256e-03; 99.98864;50.00000;20.00000;5.66925;1
 30.03300;  8.04000;3.637536e-03; 99.97331;50.00000;20.00000;5.66926;1
 30.03300;  8.08000;3.561118e-03; 99.97717;50.00000;20.00000;5.66926;1
 30.03100;  8.12000;3.576400e-03; 99.97331;50.00000;20.00000;5.66926;1
 30.03000;  8.16000;3.622250e-03; 99.98853;50.00000;20.00000;5.66926;1
 30.02800;  8.20000;3.622248e-03; 99.98853;50.00000;20.00000;5.66926;1
 30.02600;  8.24000;3.713949e-03; 99.99625;50.00000;20.00000;5.66927;1
 30.02300;  8.28000;3.622244e-03;100.01522;50.00000;20.00000;5.66927;1
 30.02100;  8.32000;3.668093e-03; 99.99875;50.00000;20.00000;5.66927;1
 30.02000;  8.36000;3.545822e-03; 99.98739;50.00000;20.00000;5.66927;1
 30.02000;  8.40000;3.713943e-03; 99.98739;50.00000;20.00000;5.66927;1
 30.01800;  8.44000;3.606955e-03; 99.97218;50.00000;20.00000;5.66928;1
 30.01600;  8.48000;3.637521e-03; 99.98353;50.00000;20.00000;5.66928;1
 30.01600;  8.52000;3.744507e-03; 99.96831;50.00000;20.00000;5.66928;1
 30.01400;  8.56000;3.698654e-03; 99.97218;50.00000;20.00000;5.66928;1
 30.01100;  8.60000;3.790353e-03; 99.97218;50.00000;20.00000;5.66929;1
 30.01000;  8.64000;3.805636e-03; 99.97218;50.00000;20.00000;5.66929;1
 30.00900;  8.68000;3.713933e-03; 99.97206;50.00000;20.00000;5.66929;1
 30.00900;  8.72000;3.668082e-03; 99.95684;50.00000;20.00000;5.66929;1
 30.00600;  8.76000;3.713930e-03; 99.95684;50.00000;20.00000;5.66929;1
 30.00600;  8.80000;3.882051e-03; 99.95684;50.00000;20.00000;5.66929;1
 30.00200;  8.84000;3.897330e-03; 99.97206;50.00000;20.00000;5.66930;1
 30.00300;  8.88000;3.882048e-03; 99.97206;50.00000;20.00000;5.66930;1
 30.00200;  8.92000;3.897330e-03; 99.97206;50.00000;20.00000;5.66930;1
 30.00100;  8.96000;3.836195e-03; 99.97206;50.00000;20.00000;5.66930;1
 30.00200;  9.00000;3.820912e-03; 99.97592;50.00000;20.00000;5.66930;1
 29.99800;  9.04000;3.759774e-03; 99.97206;50.00000;20.00000;5.66930;1
 29.99800;  9.08000;3.866759e-03; 99.97206;50.00000;20.00000;5.66930;1
 29.99600;  9.12000;3.820907e-03; 99.97206;50.00000;20.00000;5.66931;1
 29.99800;  9.16000;3.790341e-03; 99.95684;50.00000;20.00000;5.66930;1
 29.99500;  9.20000;3.866756e-03; 99.97218;50.00000;20.00000;5.66931;1
 29.99400;  9.24000;3.866755e-03; 99.97218;50.00000;20.00000;5.66931;1
 29.99500;  9.28000;3.851473e-03; 99.97206;50.00000;20.00000;5.66931;1
 29.99500;  9.32000;3.820906e-03; 99.97218;50.00000;20.00000;5.66931;1
 29.99400;  9.36000;3.820905e-03; 99.97978;50.00000;20.00000;5.66931;1
 29.99200;  9.40000;3.912604e-03; 99.97218;50.00000;20.00000;5.66931;1
 29.99100;  9.44000;3.912603e-03; 99.97218;50.00000;20.00000;5.66931;1
 29.98900;  9.48000;3.973736e-03; 99.97218;50.00000;20.00000;5.66932;1
 29.99000;  9.52000;3.943170e-03; 99.97218;50.00000;20.00000;5.66932;1
 29.98800;  9.56000;3.851466e-03; 99.97206;50.00000;20.00000;5.66932;1
 29.98900;  9.60000;3.958452e-03; 99.97206;50.00000;20.00000;5.66932;1
 29.98700;  9.64000;3.866749e-03; 99.97206;50.00000;20.00000;5.66932;1
 29.98400;  9.68000;3.958447e-03; 99.98353;50.00000;20.00000;5.66932;1
 29.98600;  9.72000;3.943166e-03; 99.97592;50.00000;20.00000;5.66932;1
 29.98700;  9.76000;3.943167e-03; 99.97206;50.00000;20.00000;5.66932;1
 29.98500;  9.80000;3.943165e-03; 99.98728;50.00000;20.00000;5.66932;1
 29.98300;  9.84000;3.973730e-03; 99.97206;50.00000;20.00000;5.66933;1
 29.98200;  9.88000;4.019580e-03; 99.97967;50.00000;20.00000;5.66933;1
 29.98300;  9.92000;3.989014e-03; 99.98728;50.00000;20.00000;5.66933;1
 29.98500;  9.96000;3.882030e-03; 99.98728;50.00000;20.00000;5.66932;1
 29.98500;  9.97000;4.019583e-03; 99.97206;50.00000;20.00000;5.66932;2
 29.98400;  9.98000;4.080716e-03; 99.97206;50.00000;20.00000;5.66932;2
 29.98100;  9.99000;4.095997e-03; 99.97206;50.00000;20.00000;5.66933;2
 29.98200; 10.00000;4.065430e-03; 99.97206;50.00000;20.00000;5.66933;2
 29.98300; 10.01000;4.050148e-03; 99.98353;50.00000;20.00000;5.66933;2
 29.98100; 10.02000;4.019579e-03; 99.98739;50.00000;20.00000;5.66933;2
 29.98200; 10.03000;3.989013e-03; 99.98739;50.00000;20.00000;5.66933;2
 29.98000; 10.04000;3.989011e-03; 99.98739;50.00000;20.00000;5.66933;2
 29.98100; 10.05000;4.004295e-03; 99.98739;50.00000;20.00000;5.66933;2
 29.97900; 10.06000;3.973726e-03; 99.98739;50.00000;20.00000;5.66933;2
 29.97900; 10.07000;4.050144e-03; 99.98739;50.00000;20.00000;5.66933;2
 29.98100; 10.08000;4.080713e-03; 99.97978;50.00000;20.00000;5.66933;2
 29.97900; 10.09000;3.989010e-03; 99.97218;50.00000;20.00000;5.66933;2
 29.98000; 10.10000;3.958443e-03; 99.97218;50.00000;20.00000;5.66933;2
 29.98200; 10.11000;3.897311e-03; 99.97218;50.00000;20.00000;5.66933;2
 29.98100; 10.12000;3.897310e-03; 99.97218;50.00000;20.00000;5.66933;2
 29.97900; 10.13000;3.943159e-03; 99.97218;50.00000;20.00000;5.66933;2
 29.98100; 10.14000;4.050146e-03; 99.97218;50.00000;20.00000;5.66933;2
 29.98000; 10.15000;4.095996e-03; 99.97218;50.00000;20.00000;5.66933;2
 29.98300; 10.16000;4.141849e-03; 99.97218;50.00000;20.00000;5.66933;2
 29.98200; 10.17000;4.111281e-03; 99.97218;50.00000;20.00000;5.66933;2
 29.98300; 10.18000;4.080715e-03; 99.97218;50.00000;20.00000;5.66933;2
 29.98300; 10.19000;4.157133e-03; 99.97218;50.00000;20.00000;5.66933;2
 29.98500; 10.20000;4.096001e-03; 99.97206;50.00000;20.00000;5.66932;2
 29.98500; 10.21000;4.019583e-03; 99.97342;50.00000;20.00000;5.66932;2
 29.99000; 10.22000;4.004304e-03; 99.97342;50.00000;20.00000;5.66932;2
 29.98800; 10.23000;4.065436e-03; 99.97342;50.00000;20.00000;5.66932;2
 29.98800; 10.24000;4.096004e-03; 99.98103;50.00000;20.00000;5.66932;2
 29.98900; 10.25000;4.080721e-03; 99.97717;50.00000;20.00000;5.66932;2
 29.99100; 10.26000;4.111290e-03; 99.97331;50.00000;20.00000;5.66931;2
 29.99500; 10.27000;4.065443e-03; 99.97331;50.00000;20.00000;5.66931;2
 29.99100; 10.28000;4.187708e-03; 99.97342;50.00000;20.00000;5.66931;2
 29.99600; 10.29000;4.218281e-03; 99.97206;50.00000;20.00000;5.66931;2
 30.00000; 10.30000;4.248852e-03; 99.97206;50.00000;20.00000;5.66930;2
 30.00100; 10.31000;4.340555e-03; 99.97206;50.00000;20.00000;5.66930;2
 30.00200; 10.32000;4.294705e-03; 99.96695;50.00000;20.00000;5.66930;2
 30.00600; 10.33000;4.233575e-03; 99.96956;50.00000;20.00000;5.66929;2
 30.00900; 10.34000;4.264145e-03; 99.96956;50.00000;20.00000;5.66929;2
 30.01100; 10.35000;4.325282e-03; 99.95946;50.00000;20.00000;5.66929;2
 30.01400; 10.36000;4.386420e-03; 99.96956;50.00000;20.00000;5.66928;2
 30.01800; 10.37000;4.279438e-03; 99.96570;50.00000;20.00000;5.66928;2
 30.01900; 10.38000;4.401709e-03; 99.95559;50.00000;20.00000;5.66928;2
 30.02300; 10.39000;4.386430e-03; 99.96956;50.00000;20.00000;5.66927;2
 30.03000; 10.40000;4.600410e-03; 99.96070;50.00000;20.00000;5.66926;2
 30.03500; 10.41000;4.630983e-03; 99.95821;50.00000;20.00000;5.66925;2
 30.03900; 10.42000;4.600420e-03; 99.96956;50.00000;20.00000;5.66925;2
 30.04100; 10.43000;4.508720e-03; 99.95946;50.00000;20.00000;5.66924;2
 30.04500; 10.44000;4.585143e-03; 99.96956;50.00000;20.00000;5.66924;2
 30.05300; 10.45000;4.692139e-03; 99.96570;50.00000;20.00000;5.66923;2
 30.06000; 10.46000;4.737999e-03; 99.96570;50.00000;20.00000;5.66922;2
 30.06600; 10.47000;4.707438e-03; 99.97206;50.00000;20.00000;5.66921;2
 30.07000; 10.48000;4.783863e-03; 99.97717;50.00000;20.00000;5.66920;2
 30.08000; 10.49000;4.783874e-03; 99.97456;50.00000;20.00000;5.66919;2
 30.08400; 10.50000;4.875583e-03; 99.98353;50.00000;20.00000;5.66918;2
 30.09100; 10.51000;4.997863e-03; 99.97967;50.00000;20.00000;5.66917;2
 30.09800; 10.52000;5.150712e-03; 99.98092;50.00000;20.00000;5.66916;2
 30.10700; 10.53000;5.196576e-03; 99.97717;50.00000;20.00000;5.66915;2
 30.11600; 10.54000;5.395280e-03; 99.97456;50.00000;20.00000;5.66914;2
 30.12400; 10.55000;5.441143e-03; 99.98478;50.00000;20.00000;5.66913;2
 30.13000; 10.56000;5.441151e-03; 99.97467;50.00000;20.00000;5.66912;2
 30.14000; 10.57000;5.563438e-03; 99.98989;50.00000;20.00000;5.66911;2
 30.15000; 10.58000;5.655157e-03; 99.98353;50.00000;20.00000;5.66909;2
 30.15800; 10.59000;5.838579e-03; 99.98603;50.00000;20.00000;5.66908;2
 30.16600; 10.60000;5.991434e-03; 99.98478;50.00000;20.00000;5.66907;2
 30.17900; 10.61000;6.083159e-03; 99.98228;50.00000;20.00000;5.66905;2
 30.18900; 10.62000;6.266586e-03; 99.98478;50.00000;20.00000;5.66904;2
 30.19900; 10.63000;6.312455e-03; 99.97842;50.00000;20.00000;5.66902;2
 30.20900; 10.64000;6.511168e-03; 99.98478;50.00000;20.00000;5.66901;2
 30.22400; 10.65000;6.679322e-03; 99.97842;50.00000;20.00000;5.66899;2
 30.23600; 10.66000;6.771049e-03; 99.98353;50.00000;20.00000;5.66897;2
 30.24400; 10.67000;6.923908e-03; 99.97717;50.00000;20.00000;5.66896;2
 30.25700; 10.68000;7.107346e-03; 99.98092;50.00000;20.00000;5.66894;2
 30.27400; 10.69000;7.275508e-03; 99.97206;50.00000;20.00000;5.66892;2
 30.28500; 10.70000;7.458944e-03; 99.97592;50.00000;20.00000;5.66890;2
 30.29900; 10.71000;7.718812e-03; 99.96706;50.00000;20.00000;5.66888;2
 30.31400; 10.72000;7.917543e-03; 99.97218;50.00000;20.00000;5.66886;2
 30.32800; 10.73000;8.131559e-03; 99.96582;50.00000;20.00000;5.66884;2
 30.34300; 10.74000;8.269154e-03; 99.97206;50.00000;20.00000;5.66882;2
 30.35700; 10.75000;8.544313e-03; 99.96695;50.00000;20.00000;5.66880;2
 30.37400; 10.76000;8.911190e-03; 99.97717;50.00000;20.00000;5.66878;2
 30.38800; 10.77000;9.125213e-03; 99.97467;50.00000;20.00000;5.66876;2
 30.40900; 10.78000;9.293398e-03; 99.98092;50.00000;20.00000;5.66873;2
 30.42500; 10.79000;9.507429e-03; 99.97456;50.00000;20.00000;5.66870;2
 30.44000; 10.80000;9.767315e-03; 99.98478;50.00000;20.00000;5.66868;2
 30.46000; 10.81000;9.966074e-03; 99.97967;50.00000;20.00000;5.66865;2
 30.47900; 10.82000;1.022597e-02; 99.98614;50.00000;20.00000;5.66863;2
 30.49400; 10.83000;1.045529e-02; 99.97842;50.00000;20.00000;5.66861;2
 30.51600; 10.84000;1.077635e-02; 99.98864;50.00000;20.00000;5.66857;2
 30.53500; 10.85000;1.117383e-02; 99.98228;50.00000;20.00000;5.66855;2
 30.55400; 10.86000;1.143374e-02; 99.98603;50.00000;20.00000;5.66852;2
 30.57400; 10.87000;1.170894e-02; 99.97717;50.00000;20.00000;5.66849;2
 30.59900; 10.88000;1.204530e-02; 99.98614;50.00000;20.00000;5.66846;2
 30.62000; 10.89000;1.239695e-02; 99.98103;50.00000;20.00000;5.66843;2
 30.64300; 10.90000;1.273331e-02; 99.98728;50.00000;20.00000;5.66839;2
 30.66100; 10.91000;1.300852e-02; 99.97842;50.00000;20.00000;5.66837;2
 30.68400; 10.92000;1.342132e-02; 99.98728;50.00000;20.00000;5.66834;2
 30.70900; 10.93000;1.369656e-02; 99.98092;50.00000;20.00000;5.66830;2
 30.73400; 10.94000;1.389537e-02; 99.98478;50.00000;20.00000;5.66826;2
 30.75700; 10.95000;1.441519e-02; 99.97967;50.00000;20.00000;5.66823;2
 30.78300; 10.96000;1.487389e-02; 99.98739;50.00000;20.00000;5.66819;2
 30.80400; 10.97000;1.527142e-02; 99.98092;50.00000;20.00000;5.66816;2
 30.83200; 10.98000;1.563841e-02; 99.98739;50.00000;20.00000;5.66813;2
 30.86200; 10.99000;1.603599e-02; 99.98864;50.00000;20.00000;5.66808;2
 30.88500; 11.00000;1.637240e-02; 99.98739;50.00000;20.00000;5.66805;2
 30.91100; 11.01000;1.664767e-02; 99.99875;50.00000;20.00000;5.66801;2
 30.94200; 11.02000;1.698412e-02; 99.97842;50.00000;20.00000;5.66797;2
 30.96600; 11.03000;1.751928e-02; 99.98864;50.00000;20.00000;5.66793;2
 30.99700; 11.04000;1.817678e-02; 99.97456;50.00000;20.00000;5.66789;2
 31.02600; 11.05000;1.858967e-02; 99.97978;50.00000;20.00000;5.66785;2
 31.05700; 11.06000;1.884971e-02; 99.97978;50.00000;20.00000;5.66780;2
 31.08700; 11.07000;1.935435e-02; 99.97592;50.00000;20.00000;5.66776;2
 31.11500; 11.08000;1.973669e-02; 99.98353;50.00000;20.00000;5.66772;2
 31.14800; 11.09000;2.014963e-02; 99.98228;50.00000;20.00000;5.66767;2
 31.17900; 11.10000;2.062372e-02; 99.98739;50.00000;20.00000;5.66763;2
 31.21100; 11.11000;2.118955e-02; 99.98478;50.00000;20.00000;5.66758;2
 31.24100; 11.12000;2.164837e-02; 99.98739;50.00000;20.00000;5.66754;2
 31.27400; 11.13000;2.204605e-02; 99.98490;50.00000;20.00000;5.66749;2
 31.30800; 11.14000;2.244375e-02; 99.99500;50.00000;20.00000;5.66744;2
 31.34200; 11.15000;2.307078e-02; 99.98353;50.00000;20.00000;5.66739;2
 31.37900; 11.16000;2.368255e-02; 99.99114;50.00000;20.00000;5.66734;2
 31.41400; 11.17000;2.421788e-02; 99.98989;50.00000;20.00000;5.66729;2
 31.44800; 11.18000;2.464619e-02; 99.98478;50.00000;20.00000;5.66724;2
 31.48200; 11.19000;2.507450e-02; 99.99489;50.00000;20.00000;5.66719;2
 31.52000; 11.20000;2.553343e-02; 99.98228;50.00000;20.00000;5.66714;2
 31.55600; 11.21000;2.616054e-02; 99.98864;50.00000;20.00000;5.66708;2
 31.59300; 11.22000;2.663477e-02; 99.98978;50.00000;20.00000;5.66703;2
 31.63200; 11.23000;2.718547e-02; 99.98353;50.00000;20.00000;5.66697;2
 31.67000; 11.24000;2.772089e-02; 99.99114;50.00000;20.00000;5.66692;2
 31.70800; 11.25000;2.822574e-02; 99.98103;50.00000;20.00000;5.66686;2
 31.74700; 11.26000;2.870002e-02; 99.98739;50.00000;20.00000;5.66681;2
 31.78800; 11.27000;2.926607e-02; 99.98103;50.00000;20.00000;5.66675;2
 31.82800; 11.28000;2.983213e-02; 99.98728;50.00000;20.00000;5.66669;2
 31.86900; 11.29000;3.041350e-02; 99.98228;50.00000;20.00000;5.66663;2
 31.91100; 11.30000;3.096430e-02; 99.98853;50.00000;20.00000;5.66657;2
 31.95300; 11.31000;3.153041e-02; 99.99114;50.00000;20.00000;5.66651;2
 31.99200; 11.32000;3.211180e-02; 99.98864;50.00000;20.00000;5.66645;2
 32.03600; 11.33000;3.260149e-02; 99.99739;50.00000;20.00000;5.66639;2
 32.08000; 11.34000;3.324411e-02; 99.98989;50.00000;20.00000;5.66632;2
 32.12400; 11.35000;3.382558e-02; 99.99625;50.00000;20.00000;5.66626;2
 32.16900; 11.36000;3.452941e-02; 99.98478;50.00000;20.00000;5.66619;2
 32.21300; 11.37000;3.520266e-02; 99.98989;50.00000;20.00000;5.66613;2
 32.25900; 11.38000;3.561597e-02; 99.98989;50.00000;20.00000;5.66606;2
 32.30300; 11.39000;3.610574e-02; 99.98989;50.00000;20.00000;5.66599;2
 32.34900; 11.40000;3.687081e-02; 99.99375;50.00000;20.00000;5.66593;2
 32.39500; 11.41000;3.742179e-02; 99.99375;50.00000;20.00000;5.66586;2
 32.44300; 11.42000;3.798810e-02; 99.99239;50.00000;20.00000;5.66579;2
 32.48900; 11.43000;3.861559e-02; 99.99114;50.00000;20.00000;5.66572;2
 32.53700; 11.44000;3.921251e-02; 99.98989;50.00000;20.00000;5.66565;2
 32.58500; 11.45000;3.974828e-02; 99.98478;50.00000;20.00000;5.66558;2
 32.63700; 11.46000;4.031470e-02; 99.98103;50.00000;20.00000;5.66550;2
 32.68300; 11.47000;4.098812e-02; 99.98853;50.00000;20.00000;5.66543;2
 32.73300; 11.48000;4.158513e-02; 99.98603;50.00000;20.00000;5.66536;2
 32.78000; 11.49000;4.222801e-02; 99.98478;50.00000;20.00000;5.66529;2
 32.83400; 11.50000;4.287099e-02; 99.98728;50.00000;20.00000;5.66521;2
 32.88400; 11.51000;4.348335e-02; 99.98978;50.00000;20.00000;5.66514;2
 32.93700; 11.52000;4.411105e-02; 99.98353;50.00000;20.00000;5.66506;2
 32.98700; 11.53000;4.476933e-02; 99.98614;50.00000;20.00000;5.66498;2
 33.04200; 11.54000;4.544298e-02; 99.97456;50.00000;20.00000;5.66490;2
 33.09500; 11.55000;4.607074e-02; 99.98353;50.00000;20.00000;5.66482;2
 33.14700; 11.56000;4.659143e-02; 99.98353;50.00000;20.00000;5.66474;2
 33.20000; 11.57000;4.720393e-02; 99.97842;50.00000;20.00000;5.66466;2
 33.25500; 11.58000;4.773999e-02; 99.99114;50.00000;20.00000;5.66458;2
 33.30700; 11.59000;4.844428e-02; 99.98092;50.00000;20.00000;5.66450;2
 33.36300; 11.60000;4.907217e-02; 99.98217;50.00000;20.00000;5.66442;2
 33.41800; 11.61000;4.956239e-02; 99.97842;50.00000;20.00000;5.66434;2
 33.47300; 11.62000;5.031268e-02; 99.98103;50.00000;20.00000;5.66425;2
 33.53100; 11.63000;5.095595e-02; 99.98739;50.00000;20.00000;5.66417;2
 33.58700; 11.64000;5.159921e-02; 99.98478;50.00000;20.00000;5.66408;2
 33.64600; 11.65000;5.221194e-02; 99.98353;50.00000;20.00000;5.66399;2
 33.70100; 11.66000;5.285523e-02; 99.98614;50.00000;20.00000;5.66391;2
 33.76100; 11.67000;5.343742e-02; 99.98864;50.00000;20.00000;5.66382;2
 33.81400; 11.68000;5.403482e-02; 99.98603;50.00000;20.00000;5.66374;2
 33.87800; 11.69000;5.470890e-02; 99.98353;50.00000;20.00000;5.66364;2
 33.93200; 11.70000;5.532166e-02; 99.98092;50.00000;20.00000;5.66356;2
 33.99500; 11.71000;5.588867e-02; 99.97592;50.00000;20.00000;5.66347;2
 34.05600; 11.72000;5.659336e-02; 99.97331;50.00000;20.00000;5.66337;2
 34.11600; 11.73000;5.720627e-02; 99.97081;50.00000;20.00000;5.66328;2
 34.17500; 11.74000;5.780389e-02; 99.96956;50.00000;20.00000;5.66319;2
 34.23400; 11.75000;5.843212e-02; 99.96956;50.00000;20.00000;5.66310;2
 34.29900; 11.76000;5.902987e-02; 99.97592;50.00000;20.00000;5.66300;2
 34.35700; 11.77000;5.961223e-02; 99.97342;50.00000;20.00000;5.66291;2
 34.42100; 11.78000;6.017940e-02; 99.98353;50.00000;20.00000;5.66282;2
 34.48100; 11.79000;6.074653e-02; 99.97842;50.00000;20.00000;5.66272;2
 34.54400; 11.80000;6.142084e-02; 99.98603;50.00000;20.00000;5.66263;2
 34.60600; 11.81000;6.207986e-02; 99.99114;50.00000;20.00000;5.66253;2
 34.67200; 11.82000;6.266245e-02; 99.99114;50.00000;20.00000;5.66243;2
 34.73400; 11.83000;6.321440e-02; 99.99500;50.00000;20.00000;5.66234;2
 34.79900; 11.84000;6.379702e-02; 99.99625;50.00000;20.00000;5.66224;2
 34.86000; 11.85000;6.441020e-02; 99.97967;50.00000;20.00000;5.66214;2
 34.92800; 11.86000;6.488579e-02; 99.99239;50.00000;20.00000;5.66204;2
 34.99200; 11.87000;6.552968e-02; 99.96956;50.00000;20.00000;5.66194;2
 35.05500; 11.88000;6.611235e-02; 99.97342;50.00000;20.00000;5.66184;2
 35.12100; 11.89000;6.669510e-02; 99.96457;50.00000;20.00000;5.66174;2
 35.18800; 11.90000;6.726258e-02; 99.96457;50.00000;20.00000;5.66163;2
 35.25500; 11.91000;6.781479e-02; 99.96320;50.00000;20.00000;5.66153;2
 35.31900; 11.92000;6.845879e-02; 99.96582;50.00000;20.00000;5.66143;2
 35.38600; 11.93000;6.891920e-02; 99.96706;50.00000;20.00000;5.66132;2
 35.45400; 11.94000;6.941027e-02; 99.97331;50.00000;20.00000;5.66122;2
 35.51900; 11.95000;6.999313e-02; 99.96706;50.00000;20.00000;5.66112;2
 35.58800; 11.96000;7.063732e-02; 99.96820;50.00000;20.00000;5.66101;2
 35.65600; 11.97000;7.122029e-02; 99.96956;50.00000;20.00000;5.66090;2
 35.72200; 11.98000;7.186447e-02; 99.96831;50.00000;20.00000;5.66080;2
 35.79200; 11.99000;7.232508e-02; 99.96831;50.00000;20.00000;5.66069;2
 35.86000; 12.00000;7.280097e-02; 99.97081;50.00000;20.00000;5.66058;2
 35.92800; 12.01000;7.338403e-02; 99.97331;50.00000;20.00000;5.66048;2
 35.99900; 12.02000;7.399779e-02; 99.97467;50.00000;20.00000;5.66036;2
 36.06700; 12.03000;7.456559e-02; 99.97592;50.00000;20.00000;5.66026;2
 36.13700; 12.04000;7.493445e-02; 99.97717;50.00000;20.00000;5.66015;2
 36.20500; 12.05000;7.544106e-02; 99.98103;50.00000;20.00000;5.66004;2
 36.27700; 12.06000;7.593246e-02; 99.98103;50.00000;20.00000;5.65992;2
 36.34900; 12.07000;7.643920e-02; 99.97978;50.00000;20.00000;5.65981;2
 36.41800; 12.08000;7.699183e-02; 99.97842;50.00000;20.00000;5.65970;2
 36.48800; 12.09000;7.746795e-02; 99.97093;50.00000;20.00000;5.65959;2
 36.55600; 12.10000;7.789811e-02; 99.97342;50.00000;20.00000;5.65948;2
 36.62900; 12.11000;7.831310e-02; 99.95821;50.00000;20.00000;5.65936;2
 36.70100; 12.12000;7.891181e-02; 99.96706;50.00000;20.00000;5.65925;2
 36.76800; 12.13000;7.943389e-02; 99.94798;50.00000;20.00000;5.65914;2
 36.84300; 12.14000;7.991022e-02; 99.95559;50.00000;20.00000;5.65902;2
 36.91600; 12.15000;8.035592e-02; 99.95310;50.00000;20.00000;5.65891;2
 36.99000; 12.16000;8.078634e-02; 99.94923;50.00000;20.00000;5.65879;2
 37.06000; 12.17000;8.124732e-02; 99.96070;50.00000;20.00000;5.65867;2
 37.13000; 12.18000;8.176956e-02; 99.96445;50.00000;20.00000;5.65856;2
 37.20300; 12.19000;8.230722e-02; 99.97081;50.00000;20.00000;5.65844;2
 37.27500; 12.20000;8.289081e-02; 99.96956;50.00000;20.00000;5.65833;2
 37.34800; 12.21000;8.313756e-02; 99.98853;50.00000;20.00000;5.65821;2
 37.42000; 12.22000;8.361400e-02; 99.97842;50.00000;20.00000;5.65809;2
 37.49400; 12.23000;8.386080e-02; 99.98853;50.00000;20.00000;5.65797;2
 37.56700; 12.24000;8.444451e-02; 99.97967;50.00000;20.00000;5.65785;2
 37.63900; 12.25000;8.510479e-02; 99.98228;50.00000;20.00000;5.65774;2
 37.71200; 12.26000;8.542819e-02; 99.97967;50.00000;20.00000;5.65762;2
 37.78800; 12.27000;8.572106e-02; 99.97218;50.00000;20.00000;5.65750;2
 37.86100; 12.28000;8.621297e-02; 99.97717;50.00000;20.00000;5.65738;2
 37.93300; 12.29000;8.675082e-02; 99.96457;50.00000;20.00000;5.65726;2
 38.01100; 12.30000;8.718164e-02; 99.96445;50.00000;20.00000;5.65713;2
 38.08400; 12.31000;8.747450e-02; 99.96195;50.00000;20.00000;5.65701;2
 38.15700; 12.32000;8.772143e-02; 99.96195;50.00000;20.00000;5.65689;2
 38.22700; 12.33000;8.813678e-02; 99.95696;50.00000;20.00000;5.65678;2
 38.30500; 12.34000;8.861363e-02; 99.96320;50.00000;20.00000;5.65665;2
 38.37700; 12.35000;8.898312e-02; 99.96706;50.00000;20.00000;5.65653;2
 38.45300; 12.36000;8.921487e-02; 99.96706;50.00000;20.00000;5.65641;2
 38.52800; 12.37000;8.961511e-02; 99.96195;50.00000;20.00000;5.65628;2
 38.60400; 12.38000;9.006135e-02; 99.96570;50.00000;20.00000;5.65616;2
 38.67800; 12.39000;9.064544e-02; 99.96695;50.00000;20.00000;5.65603;2
 38.75200; 12.40000;9.095380e-02; 99.96195;50.00000;20.00000;5.65591;2
 38.83000; 12.41000;9.117036e-02; 99.95809;50.00000;20.00000;5.65578;2
 38.90500; 12.42000;9.147878e-02; 99.95684;50.00000;20.00000;5.65566;2
 38.97700; 12.43000;9.169521e-02; 99.96195;50.00000;20.00000;5.65554;2
 39.05400; 12.44000;9.211096e-02; 99.96320;50.00000;20.00000;5.65541;2
 39.12800; 12.45000;9.241940e-02; 99.96332;50.00000;20.00000;5.65529;2
 39.20200; 12.46000;9.272785e-02; 99.96320;50.00000;20.00000;5.65516;2
 39.27800; 12.47000;9.326621e-02; 99.96320;50.00000;20.00000;5.65504;2
 39.34900; 12.48000;9.343672e-02; 99.96320;50.00000;20.00000;5.65492;2
 39.42700; 12.49000;9.373001e-02; 99.95946;50.00000;20.00000;5.65479;2
 39.50400; 12.50000;9.414588e-02; 99.96445;50.00000;20.00000;5.65466;2
 39.57800; 12.51000;9.431651e-02; 99.96070;50.00000;20.00000;5.65453;2
 39.65400; 12.52000;9.468641e-02; 99.95060;50.00000;20.00000;5.65440;2
 39.73200; 12.53000;9.494912e-02; 99.96457;50.00000;20.00000;5.65427;2
 39.80700; 12.54000;9.524241e-02; 99.96457;50.00000;20.00000;5.65415;2
 39.88300; 12.55000;9.553575e-02; 99.95310;50.00000;20.00000;5.65402;2
 39.95600; 12.56000;9.578304e-02; 99.95298;50.00000;20.00000;5.65390;2
 40.03200; 12.57000;9.604576e-02; 99.96445;50.00000;20.00000;5.65377;2
 40.10700; 12.58000;9.626248e-02; 99.96445;50.00000;20.00000;5.65364;2
 40.17900; 12.59000;9.650978e-02; 99.96070;50.00000;20.00000;5.65352;2
 40.25600; 12.60000;9.678789e-02; 99.95173;50.00000;20.00000;5.65339;2
 40.33100; 12.61000;9.703531e-02; 99.96570;50.00000;20.00000;5.65326;2
 40.40900; 12.62000;9.737479e-02; 99.96195;50.00000;20.00000;5.65313;2
 40.48400; 12.63000;9.765289e-02; 99.94537;50.00000;20.00000;5.65300;2
 40.56100; 12.64000;9.785443e-02; 99.95809;50.00000;20.00000;5.65287;2
 40.63500; 12.65000;9.807122e-02; 99.95946;50.00000;20.00000;5.65274;2
 40.71000; 12.66000;9.821140e-02; 99.94674;50.00000;20.00000;5.65261;2
 40.78500; 12.67000;9.844357e-02; 99.95434;50.00000;20.00000;5.65248;2
 40.85900; 12.68000;9.867573e-02; 99.96445;50.00000;20.00000;5.65236;2
 40.93300; 12.69000;9.893855e-02; 99.96059;50.00000;20.00000;5.65223;2
 41.01100; 12.70000;9.907888e-02; 99.96320;50.00000;20.00000;5.65210;2
 41.08500; 12.71000;9.915776e-02; 99.96956;50.00000;20.00000;5.65197;2
 41.16000; 12.72000;9.943600e-02; 99.96956;50.00000;20.00000;5.65184;2
 41.23600; 12.73000;9.965294e-02; 99.97717;50.00000;20.00000;5.65171;2
 41.30900; 12.74000;9.977782e-02; 99.97717;50.00000;20.00000;5.65158;2
 41.38500; 12.75000;9.970349e-02; 99.96695;50.00000;20.00000;5.65145;2
 41.46000; 12.76000;9.990510e-02; 99.96695;50.00000;20.00000;5.65132;2
 41.53300; 12.77000;     0.10024; 99.95934;50.00000;20.00000;5.65119;2
 41.60900; 12.78000;     0.10035; 99.95048;50.00000;20.00000;5.65106;2
 41.68400; 12.79000;     0.10060; 99.95048;50.00000;20.00000;5.65093;2
 41.75800; 12.80000;     0.10082; 99.94662;50.00000;20.00000;5.65080;2
 41.83300; 12.81000;     0.10085; 99.93913;50.00000;20.00000;5.65067;2
 41.90700; 12.82000;     0.10087; 99.95185;50.00000;20.00000;5.65054;2
 41.97900; 12.83000;     0.10109; 99.95185;50.00000;20.00000;5.65042;2
 42.05300; 12.84000;     0.10124; 99.94798;50.00000;20.00000;5.65029;2
 42.12800; 12.85000;     0.10134; 99.93663;50.00000;20.00000;5.65015;2
 42.20200; 12.86000;     0.10146; 99.94798;50.00000;20.00000;5.65002;2
