Repository: TristanHehnen/BESKID_ExperimentalData

# Experimental Data of the BESKID Project

The repository contains the public experimental data of the BESKID project.

The primary material investigate is Poly(methyl methacrylate) (PMMA).

The materials have been examined in various experimental setups, across different sizes, from micro- to real-scale. Data of the following setups is available:
- Thermogravimetric analysis (TGA)
- Micro-scale combustion calorimetry (MCC)
- Differential scanning calorimetry (DSC)
- Cone calorimetry

File: ExpData/TGA/DE_6mm/ExpDat_PMMA_DE_6mm_5Kmin_02.txt (part 1 of 25)
#EXPORTTYPE:                 ;DATA ALL
#FILE:                       ;PMMA_DE_6mm_5Kmin_02.ngb-ds3
#FORMAT:                     ;NETZSCH5
#FTYPE:                      ;ANSI
#IDENTITY:                   ;PMMA_DE_6mm_5Kmin
#DECIMAL:                    ;POINT
#SEPARATOR:                  ;SEMICOLON
#MTYPE:                      ;DSC
#INSTRUMENT:                 ;NETZSCH STA 449F3
#PROJECT:                    ;BESKID_PMMA_DE_6mm
#DATE/TIME:                  ;05.02.2025 2:17:18 (UTC+1)
#CORR. FILE:                 ;Correction for method PMMA_5Kmin
#TEMPCAL:                    ;14-07-2023 15:00
#SENSITIVITY:                ;14-07-2023 14:38
#LABORATORY:                 ;TUPO
#OPERATOR:                   ;
#REMARK:                     ;PMMA_DE_6mm_5Kmin
#SAMPLE:                     ;PMMA_DE_6mm_5Kmin
#SAMPLE MASS /mg:            ;8.6835
#MATERIAL:                   ;black PMMA
#REFERENCE:                  ;-----
#REFERENCE MASS /mg:         ;0
#TYPE OF CRUCIBLE:           ;Al2O3 85 �l, open
#SAMPLE CRUCIBLE MASS /mg:   ;139.6422
#REFERENCE CRUCIBLE MASS /mg:;132.95
#DSC RANGE /�V:              ;5000
#TG RANGE /mg:               ;35000
#TAU-R:                      ;---
#CORR. CODE:                 ;020
#EXO:                        ;-1
#RANGE:                      ;30�C....700�C/0.0....5.0K/min
#SEGMENT:                    ;S1-3/3
#SEG. 1:                     ;30�C/00:10/30�C
#SEG. 2:                     ;30�C/5.0(K/min)/700�C
#SEG. 3:                     ;700�C/00:10/700�C

##Temp./�C;Time/min;DSC/(mW/mg);Mass/%;Gas Flow(purge2)/(ml/min);Gas Flow(protective)/(ml/min);Sensit./(uV/mW);Segment
 30.35200;  0.00000; 1.317422e-03;100.00000;50.00000;20.00000;5.66881;1
 30.35400;  0.04000; 1.162431e-03;100.00000;50.00000;20.00000;5.66880;1
 30.35000;  0.08000; 1.007440e-03; 99.98837;50.00000;20.00000;5.66881;1
 30.34600;  0.12000; 9.764406e-04;100.00000;50.00000;20.00000;5.66881;1
 30.34400;  0.16000; 7.594532e-04; 99.98445;50.00000;20.00000;5.66882;1
 30.33900;  0.20000; 7.749513e-04; 99.96902;50.00000;20.00000;5.66882;1
 30.33800;  0.24000; 6.354600e-04; 99.96131;50.00000;20.00000;5.66883;1
 30.33500;  0.28000; 5.424655e-04; 99.95359;50.00000;20.00000;5.66883;1
 30.33200;  0.32000; 5.734630e-04; 99.95359;50.00000;20.00000;5.66883;1
 30.32700;  0.36000; 5.734623e-04; 99.94196;50.00000;20.00000;5.66884;1
 30.32200;  0.40000; 5.269647e-04; 99.95359;50.00000;20.00000;5.66885;1
 30.31800;  0.44000; 2.479833e-04; 99.93816;50.00000;20.00000;5.66885;1
 30.31400;  0.48000; 3.564755e-04; 99.93816;50.00000;20.00000;5.66886;1
 30.30700;  0.52000; 2.789804e-04; 99.92273;50.00000;20.00000;5.66887;1
 30.30400;  0.56000; 2.479822e-04; 99.92273;50.00000;20.00000;5.66887;1
 30.29900;  0.60000; 1.394898e-04; 99.90730;50.00000;20.00000;5.66888;1
 30.29400;  0.64000; 9.299308e-05; 99.90338;50.00000;20.00000;5.66889;1
 30.29000;  0.68000; 1.394895e-04; 99.89186;50.00000;20.00000;5.66889;1
 30.29000;  0.72000; 1.394895e-04; 99.89186;50.00000;20.00000;5.66889;1
 30.28300;  0.76000; 1.549880e-04; 99.87643;50.00000;20.00000;5.66890;1
 30.27600;  0.80000; 1.084914e-04; 99.89186;50.00000;20.00000;5.66891;1
 30.27200;  0.84000;-4.649628e-05; 99.87643;50.00000;20.00000;5.66892;1
 30.26700;  0.88000;-1.549874e-05; 99.89186;50.00000;20.00000;5.66893;1
 30.26400;  0.92000;-3.099746e-05; 99.87632;50.00000;20.00000;5.66893;1
 30.25800;  0.96000; 0.000000e+00; 99.88023;50.00000;20.00000;5.66894;1
 30.25200;  1.00000; 1.549868e-05; 99.87252;50.00000;20.00000;5.66895;1
 30.24700;  1.04000; 4.649599e-05; 99.87632;50.00000;20.00000;5.66895;1
 30.24200;  1.08000; 3.099729e-05; 99.86088;50.00000;20.00000;5.66896;1
 30.23500;  1.12000;-7.749309e-05; 99.84545;50.00000;20.00000;5.66897;1
 30.23300;  1.16000;-6.199444e-05; 99.84937;50.00000;20.00000;5.66897;1
 30.22300;  1.20000;-1.084900e-04; 99.86100;50.00000;20.00000;5.66899;1
 30.21900;  1.24000; 3.099711e-05; 99.84557;50.00000;20.00000;5.66899;1
 30.21100;  1.28000; 1.549853e-05; 99.84557;50.00000;20.00000;5.66901;1
 30.20500;  1.32000; 3.099701e-05; 99.83129;50.00000;20.00000;5.66901;1
 30.20200;  1.36000; 4.649547e-05; 99.82622;50.00000;20.00000;5.66902;1
 30.19400;  1.40000;-1.549846e-05; 99.81079;50.00000;20.00000;5.66903;1
 30.19100;  1.44000; 1.239876e-04; 99.81079;50.00000;20.00000;5.66903;1
 30.18200;  1.48000; 9.299049e-05; 99.82622;50.00000;20.00000;5.66905;1
 30.18100;  1.52000; 1.084889e-04; 99.81067;50.00000;20.00000;5.66905;1
 30.17400;  1.56000; 2.479744e-04; 99.81067;50.00000;20.00000;5.66906;1
 30.16600;  1.60000; 1.394852e-04; 99.81067;50.00000;20.00000;5.66907;1
 30.16100;  1.64000; 2.324750e-04; 99.79524;50.00000;20.00000;5.66908;1
 30.15400;  1.68000; 2.944678e-04; 99.81067;50.00000;20.00000;5.66909;1
 30.14800;  1.72000; 1.394846e-04; 99.79524;50.00000;20.00000;5.66909;1
 30.14300;  1.76000; 2.014774e-04; 99.77981;50.00000;20.00000;5.66910;1
 30.13700;  1.80000; 1.704807e-04; 99.79524;50.00000;20.00000;5.66911;1
 30.12900;  1.84000; 2.944663e-04; 99.77981;50.00000;20.00000;5.66912;1
 30.12200;  1.88000; 3.254622e-04; 99.79144;50.00000;20.00000;5.66913;1
 30.11800;  1.92000; 2.479710e-04; 99.77981;50.00000;20.00000;5.66914;1
 30.11400;  1.96000; 2.634689e-04; 99.77210;50.00000;20.00000;5.66914;1
 30.10400;  2.00000; 2.479701e-04; 99.77601;50.00000;20.00000;5.66916;1
 30.10300;  2.04000; 2.169739e-04; 99.76438;50.00000;20.00000;5.66916;1
 30.09700;  2.08000; 2.944640e-04; 99.76438;50.00000;20.00000;5.66917;1
 30.08900;  2.12000; 2.789653e-04; 99.76438;50.00000;20.00000;5.66918;1
 30.08400;  2.16000; 3.409571e-04; 99.76438;50.00000;20.00000;5.66918;1
 30.07500;  2.20000; 2.789644e-04; 99.75275;50.00000;20.00000;5.66920;1
 30.06900;  2.24000; 2.789640e-04; 99.76438;50.00000;20.00000;5.66921;1
 30.06700;  2.28000; 4.184456e-04; 99.74895;50.00000;20.00000;5.66921;1
 30.05800;  2.32000; 4.184446e-04; 99.74895;50.00000;20.00000;5.66922;1
 30.04900;  2.36000; 3.719500e-04; 99.75021;50.00000;20.00000;5.66923;1
 30.04500;  2.40000; 4.029454e-04; 99.76576;50.00000;20.00000;5.66924;1
 30.03300;  2.44000; 4.649356e-04; 99.75021;50.00000;20.00000;5.66926;1
 30.03300;  2.48000; 4.494377e-04; 99.73352;50.00000;20.00000;5.66926;1
 30.02900;  2.52000; 5.424242e-04; 99.71808;50.00000;20.00000;5.66926;1
 30.02000;  2.56000; 5.424230e-04; 99.73352;50.00000;20.00000;5.66927;1
 30.01500;  2.60000; 5.579201e-04; 99.73732;50.00000;20.00000;5.66928;1
 30.00900;  2.64000; 5.114261e-04; 99.73225;50.00000;20.00000;5.66929;1
 30.00200;  2.68000; 6.354070e-04; 99.71670;50.00000;20.00000;5.66930;1
 29.99800;  2.72000; 6.354063e-04; 99.71670;50.00000;20.00000;5.66930;1
 29.99000;  2.76000; 6.509028e-04; 99.71670;50.00000;20.00000;5.66932;1
 29.98700;  2.80000; 5.734139e-04; 99.71670;50.00000;20.00000;5.66932;1
 29.97900;  2.84000; 6.199057e-04; 99.72062;50.00000;20.00000;5.66933;1
 29.97300;  2.88000; 7.283881e-04; 99.71670;50.00000;20.00000;5.66934;1
 29.96500;  2.92000; 6.199036e-04; 99.73213;50.00000;20.00000;5.66935;1
 29.96100;  2.96000; 5.424151e-04; 99.71670;50.00000;20.00000;5.66936;1
 29.95200;  3.00000; 7.283843e-04; 99.71670;50.00000;20.00000;5.66937;1
 29.94800;  3.04000; 6.973885e-04; 99.71670;50.00000;20.00000;5.66937;1
 29.94400;  3.08000; 7.593779e-04; 99.70899;50.00000;20.00000;5.66938;1
 29.93700;  3.12000; 8.368642e-04; 99.69736;50.00000;20.00000;5.66939;1
 29.93200;  3.16000; 1.007335e-03; 99.68584;50.00000;20.00000;5.66940;1
 29.92400;  3.20000; 8.523590e-04; 99.70139;50.00000;20.00000;5.66941;1
 29.92000;  3.24000; 8.833529e-04; 99.68584;50.00000;20.00000;5.66941;1
 29.91500;  3.28000; 8.833519e-04; 99.68584;50.00000;20.00000;5.66942;1
 29.90600;  3.32000; 8.988472e-04; 99.68584;50.00000;20.00000;5.66943;1
 29.90200;  3.36000; 9.143437e-04; 99.67041;50.00000;20.00000;5.66944;1
 29.89500;  3.40000; 8.368555e-04; 99.68584;50.00000;20.00000;5.66945;1
 29.88900;  3.44000; 9.608326e-04; 99.67041;50.00000;20.00000;5.66946;1
 29.88400;  3.48000; 9.608315e-04; 99.68584;50.00000;20.00000;5.66946;1
 29.88100;  3.52000; 9.763280e-04; 99.67041;50.00000;20.00000;5.66947;1
 29.87400;  3.56000; 9.298346e-04; 99.67041;50.00000;20.00000;5.66948;1
 29.87000;  3.60000; 9.918226e-04; 99.68584;50.00000;20.00000;5.66948;1
 29.86000;  3.64000; 1.053809e-03; 99.67812;50.00000;20.00000;5.66950;1
 29.85600;  3.68000; 1.162288e-03; 99.68584;50.00000;20.00000;5.66950;1
 29.85200;  3.72000; 1.131293e-03; 99.68584;50.00000;20.00000;5.66951;1
 29.84600;  3.76000; 1.131291e-03; 99.68572;50.00000;20.00000;5.66952;1
 29.83900;  3.80000; 1.193277e-03; 99.67421;50.00000;20.00000;5.66953;1
 29.83600;  3.84000; 1.100294e-03; 99.67029;50.00000;20.00000;5.66953;1
 29.82700;  3.88000; 1.193274e-03; 99.65486;50.00000;20.00000;5.66954;1
 29.82200;  3.92000; 1.239763e-03; 99.67041;50.00000;20.00000;5.66955;1
 29.81800;  3.96000; 1.069295e-03; 99.65498;50.00000;20.00000;5.66956;1
 29.81100;  4.00000; 1.177772e-03; 99.65498;50.00000;20.00000;5.66957;1
 29.80400;  4.04000; 1.239758e-03; 99.65498;50.00000;20.00000;5.66958;1
 29.80000;  4.08000; 1.208763e-03; 99.65498;50.00000;20.00000;5.66958;1
 29.79300;  4.12000; 1.224258e-03; 99.63954;50.00000;20.00000;5.66959;1
 29.78900;  4.16000; 1.270747e-03; 99.65498;50.00000;20.00000;5.66960;1
 29.78200;  4.20000; 1.255248e-03; 99.64334;50.00000;20.00000;5.66961;1
 29.77700;  4.24000; 1.301737e-03; 99.65498;50.00000;20.00000;5.66961;1
 29.77400;  4.28000; 1.363724e-03; 99.63943;50.00000;20.00000;5.66962;1
 29.76600;  4.32000; 1.363721e-03; 99.63943;50.00000;20.00000;5.66963;1
 29.76000;  4.36000; 1.332725e-03; 99.62791;50.00000;20.00000;5.66964;1
 29.75600;  4.40000; 1.363718e-03; 99.63171;50.00000;20.00000;5.66964;1
 29.74800;  4.44000; 1.456695e-03; 99.62400;50.00000;20.00000;5.66965;1
 29.74700;  4.48000; 1.425701e-03; 99.60857;50.00000;20.00000;5.66966;1
 29.74100;  4.52000; 1.487686e-03; 99.62400;50.00000;20.00000;5.66966;1
 29.73600;  4.56000; 1.456691e-03; 99.60857;50.00000;20.00000;5.66967;1
 29.73100;  4.60000; 1.472186e-03; 99.62020;50.00000;20.00000;5.66968;1
 29.72500;  4.64000; 1.534170e-03; 99.62411;50.00000;20.00000;5.66969;1
 29.71900;  4.68000; 1.518672e-03; 99.62411;50.00000;20.00000;5.66969;1
 29.71200;  4.72000; 1.487676e-03; 99.62411;50.00000;20.00000;5.66970;1
 29.70800;  4.76000; 1.549661e-03; 99.62411;50.00000;20.00000;5.66971;1
 29.70300;  4.80000; 1.503169e-03; 99.63563;50.00000;20.00000;5.66972;1
 29.69900;  4.84000; 1.534161e-03; 99.62411;50.00000;20.00000;5.66972;1
 29.69600;  4.88000; 1.441180e-03; 99.60857;50.00000;20.00000;5.66973;1
 29.68800;  4.92000; 1.425681e-03; 99.59313;50.00000;20.00000;5.66974;1
 29.68500;  4.96000; 1.472169e-03; 99.59313;50.00000;20.00000;5.66974;1
 29.68000;  5.00000; 1.549650e-03; 99.59693;50.00000;20.00000;5.66975;1
 29.67500;  5.04000; 1.534152e-03; 99.59313;50.00000;20.00000;5.66976;1
 29.66700;  5.08000; 1.425673e-03; 99.60857;50.00000;20.00000;5.66977;1
 29.66400;  5.12000; 1.503155e-03; 99.60857;50.00000;20.00000;5.66977;1
 29.65700;  5.16000; 1.518648e-03; 99.60857;50.00000;20.00000;5.66978;1
 29.65500;  5.20000; 1.580633e-03; 99.59187;50.00000;20.00000;5.66978;1
 29.65100;  5.24000; 1.627121e-03; 99.59187;50.00000;20.00000;5.66979;1
 29.64600;  5.28000; 1.704601e-03; 99.59187;50.00000;20.00000;5.66980;1
 29.64000;  5.32000; 1.580627e-03; 99.59567;50.00000;20.00000;5.66980;1
 29.63400;  5.36000; 1.611618e-03; 99.59567;50.00000;20.00000;5.66981;1
 29.62900;  5.40000; 1.611616e-03; 99.59958;50.00000;20.00000;5.66982;1
 29.62400;  5.44000; 1.689095e-03; 99.59958;50.00000;20.00000;5.66983;1
 29.61900;  5.48000; 1.844056e-03; 99.59187;50.00000;20.00000;5.66983;1
 29.61500;  5.52000; 1.642603e-03; 99.57644;50.00000;20.00000;5.66984;1
 29.61000;  5.56000; 1.720082e-03; 99.59187;50.00000;20.00000;5.66985;1
 29.60700;  5.60000; 1.704584e-03; 99.57644;50.00000;20.00000;5.66985;1
 29.60200;  5.64000; 1.859544e-03; 99.56100;50.00000;20.00000;5.66986;1
 29.59600;  5.68000; 1.735572e-03; 99.56100;50.00000;20.00000;5.66987;1
 29.59100;  5.72000; 1.751066e-03; 99.56100;50.00000;20.00000;5.66987;1
 29.58400;  5.76000; 1.797552e-03; 99.57644;50.00000;20.00000;5.66988;1
 29.57800;  5.80000; 1.890525e-03; 99.59187;50.00000;20.00000;5.66989;1
 29.57600;  5.84000; 1.875028e-03; 99.57644;50.00000;20.00000;5.66989;1
 29.57100;  5.88000; 1.689073e-03; 99.57644;50.00000;20.00000;5.66990;1
 29.56600;  5.92000; 1.782048e-03; 99.56100;50.00000;20.00000;5.66991;1
 29.55900;  5.96000; 1.828533e-03; 99.54937;50.00000;20.00000;5.66992;1
 29.55700;  6.00000; 1.875020e-03; 99.56089;50.00000;20.00000;5.66992;1
 29.55300;  6.04000; 1.813034e-03; 99.54546;50.00000;20.00000;5.66993;1
 29.54700;  6.08000; 1.936999e-03; 99.54546;50.00000;20.00000;5.66993;1
 29.54400;  6.12000; 1.766542e-03; 99.54546;50.00000;20.00000;5.66994;1
 29.53900;  6.16000; 1.890507e-03; 99.54546;50.00000;20.00000;5.66995;1
 29.53400;  6.20000; 1.890505e-03; 99.54546;50.00000;20.00000;5.66995;1
 29.52800;  6.24000; 1.952486e-03; 99.56089;50.00000;20.00000;5.66996;1
 29.52700;  6.28000; 1.813022e-03; 99.54546;50.00000;20.00000;5.66996;1
 29.52000;  6.32000; 1.859507e-03; 99.54546;50.00000;20.00000;5.66997;1
 29.51600;  6.36000; 1.967976e-03; 99.56100;50.00000;20.00000;5.66998;1
 29.51000;  6.40000; 1.952477e-03; 99.54557;50.00000;20.00000;5.66999;1
 29.50800;  6.44000; 1.936981e-03; 99.54557;50.00000;20.00000;5.66999;1
 29.50100;  6.48000; 2.029952e-03; 99.53014;50.00000;20.00000;5.67000;1
 29.49800;  6.52000; 2.029951e-03; 99.53014;50.00000;20.00000;5.67000;1
 29.49300;  6.56000; 1.983461e-03; 99.53394;50.00000;20.00000;5.67001;1
 29.48500;  6.60000; 1.983457e-03; 99.53394;50.00000;20.00000;5.67002;1
 29.48700;  6.64000; 2.060937e-03; 99.54937;50.00000;20.00000;5.67002;1
 29.48100;  6.68000; 1.998951e-03; 99.54546;50.00000;20.00000;5.67003;1
 29.47500;  6.72000; 1.952461e-03; 99.56089;50.00000;20.00000;5.67003;1
 29.47300;  6.76000; 1.983451e-03; 99.54546;50.00000;20.00000;5.67004;1
 29.46200;  6.80000; 2.014437e-03; 99.54546;50.00000;20.00000;5.67005;1
 29.46100;  6.84000; 2.200385e-03; 99.53003;50.00000;20.00000;5.67005;1
 29.45700;  6.88000; 2.029930e-03; 99.53003;50.00000;20.00000;5.67006;1
 29.45500;  6.92000; 2.060921e-03; 99.51459;50.00000;20.00000;5.67006;1
 29.45000;  6.96000; 2.076414e-03; 99.51851;50.00000;20.00000;5.67007;1
 29.44900;  7.00000; 2.138396e-03; 99.52231;50.00000;20.00000;5.67007;1
 29.44500;  7.04000; 2.215872e-03; 99.53003;50.00000;20.00000;5.67008;1
 29.43800;  7.08000; 2.122894e-03; 99.52611;50.00000;20.00000;5.67009;1
 29.43500;  7.12000; 2.091902e-03; 99.51459;50.00000;20.00000;5.67009;1
 29.43500;  7.16000; 2.277848e-03; 99.53014;50.00000;20.00000;5.67009;1
 29.43300;  7.20000; 2.293343e-03; 99.51471;50.00000;20.00000;5.67009;1
 29.42700;  7.24000; 2.277844e-03; 99.53014;50.00000;20.00000;5.67010;1
 29.42800;  7.28000; 2.231358e-03; 99.53014;50.00000;20.00000;5.67010;1
 29.42700;  7.32000; 2.262348e-03; 99.53003;50.00000;20.00000;5.67010;1
 29.42500;  7.36000; 2.324329e-03; 99.52611;50.00000;20.00000;5.67010;1
 29.42500;  7.40000; 2.417303e-03; 99.53003;50.00000;20.00000;5.67010;1
 29.42500;  7.44000; 2.525771e-03; 99.53003;50.00000;20.00000;5.67010;1
 29.42400;  7.48000; 2.727213e-03; 99.53003;50.00000;20.00000;5.67010;1
 29.42800;  7.52000; 2.789198e-03; 99.53003;50.00000;20.00000;5.67010;1
 29.42700;  7.56000; 2.789197e-03; 99.54166;50.00000;20.00000;5.67010;1
 29.43000;  7.60000; 2.990641e-03; 99.54166;50.00000;20.00000;5.67010;1
 29.43100;  7.64000; 3.068120e-03; 99.54546;50.00000;20.00000;5.67010;1
 29.43700;  7.68000; 3.192089e-03; 99.54546;50.00000;20.00000;5.67009;1
 29.43900;  7.72000; 3.300559e-03; 99.54546;50.00000;20.00000;5.67008;1
 29.44300;  7.76000; 3.641466e-03; 99.56100;50.00000;20.00000;5.67008;1
 29.44700;  7.80000; 3.687956e-03; 99.56100;50.00000;20.00000;5.67007;1
 29.45100;  7.84000; 3.920394e-03; 99.56480;50.00000;20.00000;5.67007;1
 29.45900;  7.88000; 3.982384e-03; 99.58024;50.00000;20.00000;5.67006;1
 29.46500;  7.92000; 4.059869e-03; 99.58024;50.00000;20.00000;5.67005;1
 29.47000;  7.96000; 4.493753e-03; 99.57644;50.00000;20.00000;5.67004;1
 29.47500;  8.00000; 4.726195e-03; 99.57517;50.00000;20.00000;5.67003;1
 29.48400;  8.04000; 4.695214e-03; 99.55962;50.00000;20.00000;5.67002;1
 29.49400;  8.08000; 4.865679e-03; 99.57505;50.00000;20.00000;5.67001;1
 29.50400;  8.12000; 5.175607e-03; 99.57505;50.00000;20.00000;5.66999;1
 29.51000;  8.16000; 5.253094e-03; 99.57505;50.00000;20.00000;5.66999;1
 29.51800;  8.20000; 5.547526e-03; 99.59313;50.00000;20.00000;5.66997;1
 29.52900;  8.24000; 5.764484e-03; 99.60857;50.00000;20.00000;5.66996;1
 29.54000;  8.28000; 5.779995e-03; 99.62400;50.00000;20.00000;5.66994;1
 29.55100;  8.32000; 6.012452e-03; 99.61121;50.00000;20.00000;5.66993;1
 29.56000;  8.36000; 6.151929e-03; 99.60730;50.00000;20.00000;5.66992;1
 29.56900;  8.40000; 6.368888e-03; 99.60730;50.00000;20.00000;5.66990;1
 29.57900;  8.44000; 6.570353e-03; 99.60730;50.00000;20.00000;5.66989;1
 29.59300;  8.48000; 6.678849e-03; 99.60730;50.00000;20.00000;5.66987;1
 29.60600;  8.52000; 6.849328e-03; 99.59578;50.00000;20.00000;5.66985;1
 29.61800;  8.56000; 6.957822e-03; 99.60730;50.00000;20.00000;5.66983;1
 29.62500;  8.60000; 7.174782e-03; 99.62285;50.00000;20.00000;5.66983;1
 29.63700;  8.64000; 7.298774e-03; 99.62285;50.00000;20.00000;5.66981;1
 29.64900;  8.68000; 7.453759e-03; 99.60730;50.00000;20.00000;5.66979;1
 29.66400;  8.72000; 7.422794e-03; 99.60338;50.00000;20.00000;5.66977;1
 29.67700;  8.76000; 7.717250e-03; 99.60730;50.00000;20.00000;5.66975;1
 29.68900;  8.80000; 7.794756e-03; 99.62273;50.00000;20.00000;5.66974;1
 29.70300;  8.84000; 7.887762e-03; 99.63816;50.00000;20.00000;5.66972;1
 29.71200;  8.88000; 7.934269e-03; 99.63816;50.00000;20.00000;5.66970;1
 29.72700;  8.92000; 7.996285e-03; 99.62273;50.00000;20.00000;5.66968;1
 29.74000;  8.96000; 8.042801e-03; 99.62665;50.00000;20.00000;5.66967;1
 29.75300;  9.00000; 8.120311e-03; 99.63816;50.00000;20.00000;5.66965;1
 29.76600;  9.04000; 8.042853e-03; 99.63816;50.00000;20.00000;5.66963;1
 29.77900;  9.08000; 8.244338e-03; 99.63816;50.00000;20.00000;5.66961;1
 29.79000;  9.12000; 8.337341e-03; 99.63816;50.00000;20.00000;5.66960;1
 29.79600;  9.16000; 8.244372e-03; 99.62273;50.00000;20.00000;5.66959;1
 29.80900;  9.20000; 8.228902e-03; 99.63828;50.00000;20.00000;5.66957;1
 29.82300;  9.24000; 8.275421e-03; 99.63828;50.00000;20.00000;5.66955;1
 29.83500;  9.28000; 8.321937e-03; 99.62665;50.00000;20.00000;5.66953;1
 29.85000;  9.32000; 8.321968e-03; 99.62285;50.00000;20.00000;5.66951;1
 29.85700;  9.36000; 8.213502e-03; 99.61513;50.00000;20.00000;5.66950;1
 29.87000;  9.40000; 8.167036e-03; 99.60741;50.00000;20.00000;5.66948;1
 29.87600;  9.44000; 8.167048e-03; 99.60741;50.00000;20.00000;5.66948;1
 29.89000;  9.48000; 8.120585e-03; 99.60741;50.00000;20.00000;5.66946;1
 29.89800;  9.52000; 8.089606e-03; 99.62285;50.00000;20.00000;5.66944;1
 29.91000;  9.56000; 7.996646e-03; 99.60730;50.00000;20.00000;5.66943;1
 29.91900;  9.60000; 7.950171e-03; 99.60730;50.00000;20.00000;5.66942;1
 29.92900;  9.64000; 7.810714e-03; 99.60730;50.00000;20.00000;5.66940;1
 29.93900;  9.68000; 7.795236e-03; 99.61502;50.00000;20.00000;5.66939;1
 29.94800;  9.72000; 7.640278e-03; 99.60730;50.00000;20.00000;5.66937;1
 29.95500;  9.76000; 7.500813e-03; 99.60338;50.00000;20.00000;5.66937;1
 29.96200;  9.80000; 7.516324e-03; 99.60338;50.00000;20.00000;5.66936;1
 29.97000;  9.84000; 7.392358e-03; 99.58795;50.00000;20.00000;5.66934;1
 29.97800;  9.88000; 7.345880e-03; 99.58795;50.00000;20.00000;5.66933;1
 29.98600;  9.92000; 7.206415e-03; 99.58795;50.00000;20.00000;5.66932;1
 29.99400;  9.96000; 6.989462e-03; 99.58795;50.00000;20.00000;5.66931;1
 29.99400;  9.97000; 7.082448e-03; 99.57252;50.00000;20.00000;5.66931;2
 29.99900;  9.98000; 7.035964e-03; 99.57252;50.00000;20.00000;5.66930;2
 29.99900;  9.99000; 6.973973e-03; 99.57644;50.00000;20.00000;5.66930;2
 30.00100; 10.00000; 6.927483e-03; 99.57644;50.00000;20.00000;5.66930;2
 30.00100; 10.01000; 6.865492e-03; 99.57644;50.00000;20.00000;5.66930;2
 30.00300; 10.02000; 6.880993e-03; 99.57644;50.00000;20.00000;5.66930;2
 30.00500; 10.03000; 6.803508e-03; 99.57644;50.00000;20.00000;5.66929;2
 30.00900; 10.04000; 6.772519e-03; 99.57644;50.00000;20.00000;5.66929;2
 30.00700; 10.05000; 6.772516e-03; 99.58415;50.00000;20.00000;5.66929;2
 30.00900; 10.06000; 6.726026e-03; 99.59187;50.00000;20.00000;5.66929;2
 30.01300; 10.07000; 6.726033e-03; 99.59187;50.00000;20.00000;5.66928;2
 30.01600; 10.08000; 6.695042e-03; 99.58415;50.00000;20.00000;5.66928;2
 30.01700; 10.09000; 6.586559e-03; 99.57644;50.00000;20.00000;5.66928;2
 30.01700; 10.10000; 6.524568e-03; 99.57644;50.00000;20.00000;5.66928;2
 30.02000; 10.11000; 6.478080e-03; 99.57644;50.00000;20.00000;5.66927;2
 30.02300; 10.12000; 6.509080e-03; 99.57644;50.00000;20.00000;5.66927;2
 30.02200; 10.13000; 6.540074e-03; 99.57644;50.00000;20.00000;5.66927;2
 30.02500; 10.14000; 6.555577e-03; 99.57644;50.00000;20.00000;5.66927;2
 30.02800; 10.15000; 6.509088e-03; 99.58035;50.00000;20.00000;5.66926;2
 30.02900; 10.16000; 6.555583e-03; 99.59187;50.00000;20.00000;5.66926;2
 30.03100; 10.17000; 6.462599e-03; 99.59187;50.00000;20.00000;5.66926;2
 30.03200; 10.18000; 6.431605e-03; 99.59187;50.00000;20.00000;5.66926;2
 30.03600; 10.19000; 6.509101e-03; 99.59187;50.00000;20.00000;5.66925;2
 30.03900; 10.20000; 6.478110e-03; 99.58795;50.00000;20.00000;5.66925;2
 30.04000; 10.21000; 6.400622e-03; 99.57644;50.00000;20.00000;5.66925;2
 30.04300; 10.22000; 6.400627e-03; 99.58807;50.00000;20.00000;5.66924;2
 30.04300; 10.23000; 6.431623e-03; 99.59187;50.00000;20.00000;5.66924;2
 30.04700; 10.24000; 6.509119e-03; 99.59187;50.00000;20.00000;5.66924;2
 30.04900; 10.25000; 6.555616e-03; 99.58024;50.00000;20.00000;5.66923;2
 30.05400; 10.26000; 6.555624e-03; 99.57632;50.00000;20.00000;5.66923;2
 30.05600; 10.27000; 6.524631e-03; 99.57632;50.00000;20.00000;5.66922;2
 30.05600; 10.28000; 6.602121e-03; 99.57252;50.00000;20.00000;5.66922;2
 30.06000; 10.29000; 6.633123e-03; 99.57125;50.00000;20.00000;5.66922;2
 30.06600; 10.30000; 6.586639e-03; 99.57505;50.00000;20.00000;5.66921;2
 30.07000; 10.31000; 6.710630e-03; 99.57505;50.00000;20.00000;5.66920;2
 30.07100; 10.32000; 6.648639e-03; 99.56216;50.00000;20.00000;5.66920;2
 30.07800; 10.33000; 6.555663e-03; 99.56872;50.00000;20.00000;5.66919;2
 30.07800; 10.34000; 6.540165e-03; 99.57390;50.00000;20.00000;5.66919;2
 30.08600; 10.35000; 6.602170e-03; 99.56354;50.00000;20.00000;5.66918;2
 30.08800; 10.36000; 6.695161e-03; 99.57252;50.00000;20.00000;5.66918;2
 30.09300; 10.37000; 6.757162e-03; 99.56861;50.00000;20.00000;5.66917;2
 30.09800; 10.38000; 6.943148e-03; 99.56216;50.00000;20.00000;5.66916;2
 30.10200; 10.39000; 6.943154e-03; 99.57252;50.00000;20.00000;5.66916;2
 30.10900; 10.40000; 7.113646e-03; 99.56354;50.00000;20.00000;5.66915;2
 30.11300; 10.41000; 7.206642e-03; 99.55974;50.00000;20.00000;5.66914;2
 30.12000; 10.42000; 7.222153e-03; 99.56999;50.00000;20.00000;5.66913;2
 30.12700; 10.43000; 7.206667e-03; 99.55582;50.00000;20.00000;5.66912;2
 30.13100; 10.44000; 7.330660e-03; 99.55847;50.00000;20.00000;5.66912;2
 30.13900; 10.45000; 7.516654e-03; 99.56480;50.00000;20.00000;5.66911;2
 30.14500; 10.46000; 7.625153e-03; 99.55064;50.00000;20.00000;5.66910;2
 30.15000; 10.47000; 7.671657e-03; 99.56354;50.00000;20.00000;5.66909;2
 30.15800; 10.48000; 7.811157e-03; 99.56480;50.00000;20.00000;5.66908;2
 30.16500; 10.49000; 7.857666e-03; 99.55191;50.00000;20.00000;5.66907;2
 30.17400; 10.50000; 7.997169e-03; 99.56861;50.00000;20.00000;5.66906;2
 30.18300; 10.51000; 8.260660e-03; 99.55317;50.00000;20.00000;5.66904;2
 30.18800; 10.52000; 8.415654e-03; 99.55582;50.00000;20.00000;5.66904;2
 30.19800; 10.53000; 8.431174e-03; 99.55191;50.00000;20.00000;5.66902;2
 30.20800; 10.54000; 8.741165e-03; 99.54937;50.00000;20.00000;5.66901;2
 30.21700; 10.55000; 8.989161e-03; 99.55709;50.00000;20.00000;5.66900;2
 30.22700; 10.56000; 9.190665e-03; 99.54684;50.00000;20.00000;5.66898;2
 30.23100; 10.57000; 9.423154e-03; 99.56100;50.00000;20.00000;5.66898;2
 30.24300; 10.58000; 9.562670e-03; 99.55329;50.00000;20.00000;5.66896;2
 30.25600; 10.59000; 9.764184e-03; 99.56100;50.00000;20.00000;5.66894;2
 30.26700; 10.60000; 1.013618e-02; 99.55329;50.00000;20.00000;5.66893;2
 30.27500; 10.61000; 1.030669e-02; 99.56227;50.00000;20.00000;5.66892;2
 30.28900; 10.62000; 1.046171e-02; 99.55456;50.00000;20.00000;5.66890;2
 30.30300; 10.63000; 1.072523e-02; 99.56354;50.00000;20.00000;5.66888;2
 30.31200; 10.64000; 1.109723e-02; 99.56100;50.00000;20.00000;5.66886;2
 30.32500; 10.65000; 1.142274e-02; 99.55709;50.00000;20.00000;5.66884;2
 30.33700; 10.66000; 1.160876e-02; 99.56100;50.00000;20.00000;5.66883;2
 30.35000; 10.67000; 1.182579e-02; 99.55191;50.00000;20.00000;5.66881;2
 30.36300; 10.68000; 1.227530e-02; 99.55962;50.00000;20.00000;5.66879;2
 30.37700; 10.69000; 1.269382e-02; 99.54684;50.00000;20.00000;5.66877;2
 30.39200; 10.70000; 1.305035e-02; 99.55444;50.00000;20.00000;5.66875;2
 30.40700; 10.71000; 1.337589e-02; 99.54166;50.00000;20.00000;5.66873;2
 30.42400; 10.72000; 1.374793e-02; 99.55076;50.00000;20.00000;5.66870;2
 30.43700; 10.73000; 1.413546e-02; 99.53659;50.00000;20.00000;5.66869;2
 30.45300; 10.74000; 1.450750e-02; 99.54419;50.00000;20.00000;5.66866;2
 30.46600; 10.75000; 1.486404e-02; 99.53901;50.00000;20.00000;5.66865;2
 30.48700; 10.76000; 1.532910e-02; 99.54546;50.00000;20.00000;5.66862;2
 30.49900; 10.77000; 1.570114e-02; 99.54039;50.00000;20.00000;5.66860;2
 30.51800; 10.78000; 1.604221e-02; 99.55064;50.00000;20.00000;5.66857;2
 30.53800; 10.79000; 1.655378e-02; 99.54546;50.00000;20.00000;5.66854;2
 30.55500; 10.80000; 1.691035e-02; 99.55191;50.00000;20.00000;5.66852;2
 30.57100; 10.81000; 1.737541e-02; 99.54419;50.00000;20.00000;5.66850;2
 30.59100; 10.82000; 1.791800e-02; 99.54557;50.00000;20.00000;5.66847;2
 30.61100; 10.83000; 1.842959e-02; 99.53521;50.00000;20.00000;5.66844;2
 30.63000; 10.84000; 1.898769e-02; 99.54166;50.00000;20.00000;5.66841;2
 30.65000; 10.85000; 1.957679e-02; 99.53521;50.00000;20.00000;5.66838;2
 30.67000; 10.86000; 2.002640e-02; 99.53901;50.00000;20.00000;5.66836;2
 30.69200; 10.87000; 2.049152e-02; 99.53003;50.00000;20.00000;5.66832;2
 30.71300; 10.88000; 2.103414e-02; 99.53648;50.00000;20.00000;5.66829;2
 30.73500; 10.89000; 2.160778e-02; 99.53003;50.00000;20.00000;5.66826;2
 30.75500; 10.90000; 2.235192e-02; 99.53774;50.00000;20.00000;5.66823;2
 30.77900; 10.91000; 2.287908e-02; 99.53394;50.00000;20.00000;5.66820;2
 30.80300; 10.92000; 2.343725e-02; 99.54546;50.00000;20.00000;5.66817;2
 30.82900; 10.93000; 2.390243e-02; 99.54028;50.00000;20.00000;5.66813;2
 30.85000; 10.94000; 2.449159e-02; 99.54557;50.00000;20.00000;5.66810;2
 30.87500; 10.95000; 2.503429e-02; 99.54419;50.00000;20.00000;5.66806;2
 30.90400; 10.96000; 2.570102e-02; 99.54039;50.00000;20.00000;5.66802;2
 30.92600; 10.97000; 2.636772e-02; 99.54292;50.00000;20.00000;5.66799;2
 30.95300; 10.98000; 2.709646e-02; 99.53912;50.00000;20.00000;5.66795;2
 30.97700; 10.99000; 2.788721e-02; 99.53521;50.00000;20.00000;5.66792;2
 31.00500; 11.00000; 2.846096e-02; 99.53129;50.00000;20.00000;5.66788;2
 31.03000; 11.01000; 2.917422e-02; 99.53901;50.00000;20.00000;5.66784;2
 31.05900; 11.02000; 2.981001e-02; 99.52369;50.00000;20.00000;5.66780;2
 31.08800; 11.03000; 3.061633e-02; 99.52749;50.00000;20.00000;5.66776;2
 31.11500; 11.04000; 3.136064e-02; 99.52611;50.00000;20.00000;5.66772;2
 31.14500; 11.05000; 3.199646e-02; 99.52104;50.00000;20.00000;5.66768;2
 31.17400; 11.06000; 3.266330e-02; 99.53141;50.00000;20.00000;5.66764;2
 31.20400; 11.07000; 3.331465e-02; 99.51713;50.00000;20.00000;5.66759;2
 31.23600; 11.08000; 3.419856e-02; 99.52749;50.00000;20.00000;5.66755;2
 31.26600; 11.09000; 3.502046e-02; 99.52243;50.00000;20.00000;5.66750;2
 31.30100; 11.10000; 3.582692e-02; 99.52749;50.00000;20.00000;5.66745;2
 31.33200; 11.11000; 3.671086e-02; 99.52104;50.00000;20.00000;5.66741;2
 31.36300; 11.12000; 3.745530e-02; 99.53014;50.00000;20.00000;5.66736;2
 31.39600; 11.13000; 3.810675e-02; 99.52496;50.00000;20.00000;5.66732;2
 31.42900; 11.14000; 3.882022e-02; 99.53003;50.00000;20.00000;5.66727;2
 31.46300; 11.15000; 3.978177e-02; 99.52484;50.00000;20.00000;5.66722;2
 31.49600; 11.16000; 4.065030e-02; 99.52749;50.00000;20.00000;5.66717;2
 31.53100; 11.17000; 4.131732e-02; 99.53014;50.00000;20.00000;5.66712;2
 31.56700; 11.18000; 4.217041e-02; 99.51839;50.00000;20.00000;5.66707;2
 31.60100; 11.19000; 4.308551e-02; 99.52876;50.00000;20.00000;5.66702;2
 31.64000; 11.20000; 4.392317e-02; 99.51068;50.00000;20.00000;5.66696;2
 31.67500; 11.21000; 4.474528e-02; 99.52369;50.00000;20.00000;5.66691;2
 31.71500; 11.22000; 4.561399e-02; 99.51586;50.00000;20.00000;5.66685;2
 31.75000; 11.23000; 4.657568e-02; 99.51713;50.00000;20.00000;5.66680;2
 31.78900; 11.24000; 4.749092e-02; 99.52369;50.00000;20.00000;5.66675;2
 31.82800; 11.25000; 4.829765e-02; 99.51333;50.00000;20.00000;5.66669;2
 31.86700; 11.26000; 4.913541e-02; 99.52369;50.00000;20.00000;5.66663;2
 31.90600; 11.27000; 5.000419e-02; 99.51724;50.00000;20.00000;5.66658;2
 31.94600; 11.28000; 5.098154e-02; 99.52358;50.00000;20.00000;5.66652;2
 31.98900; 11.29000; 5.192794e-02; 99.51724;50.00000;20.00000;5.66645;2
 32.02800; 11.30000; 5.287431e-02; 99.52358;50.00000;20.00000;5.66640;2
 32.06900; 11.31000; 5.385174e-02; 99.52484;50.00000;20.00000;5.66634;2
 32.11300; 11.32000; 5.476720e-02; 99.52231;50.00000;20.00000;5.66627;2
 32.15200; 11.33000; 5.565160e-02; 99.52876;50.00000;20.00000;5.66622;2
 32.19400; 11.34000; 5.670664e-02; 99.51598;50.00000;20.00000;5.66616;2
 32.23900; 11.35000; 5.762218e-02; 99.51851;50.00000;20.00000;5.66609;2
 32.28300; 11.36000; 5.856875e-02; 99.50941;50.00000;20.00000;5.66602;2
 32.32900; 11.37000; 5.959290e-02; 99.51978;50.00000;20.00000;5.66596;2
 32.37000; 11.38000; 6.043092e-02; 99.51471;50.00000;20.00000;5.66590;2
 32.41600; 11.39000; 6.145512e-02; 99.51978;50.00000;20.00000;5.66583;2
 32.46300; 11.40000; 6.249486e-02; 99.51978;50.00000;20.00000;5.66576;2
 32.50900; 11.41000; 6.337955e-02; 99.52243;50.00000;20.00000;5.66569;2
 32.55800; 11.42000; 6.432633e-02; 99.52611;50.00000;20.00000;5.66562;2
 32.60300; 11.43000; 6.524206e-02; 99.51851;50.00000;20.00000;5.66555;2
 32.65000; 11.44000; 6.631292e-02; 99.51978;50.00000;20.00000;5.66548;2
 32.69500; 11.45000; 6.730623e-02; 99.51079;50.00000;20.00000;5.66542;2
 32.74600; 11.46000; 6.833070e-02; 99.50953;50.00000;20.00000;5.66534;2
 32.79300; 11.47000; 6.929308e-02; 99.51068;50.00000;20.00000;5.66527;2
 32.84200; 11.48000; 7.024001e-02; 99.50688;50.00000;20.00000;5.66520;2
 32.89500; 11.49000; 7.124909e-02; 99.50688;50.00000;20.00000;5.66512;2
 32.94500; 11.50000; 7.224262e-02; 99.50941;50.00000;20.00000;5.66505;2
 32.99600; 11.51000; 7.323620e-02; 99.51713;50.00000;20.00000;5.66497;2
 33.04500; 11.52000; 7.426079e-02; 99.51068;50.00000;20.00000;5.66490;2
 33.09700; 11.53000; 7.526996e-02; 99.51333;50.00000;20.00000;5.66482;2
 33.15100; 11.54000; 7.631022e-02; 99.50550;50.00000;20.00000;5.66474;2
 33.19800; 11.55000; 7.738138e-02; 99.50296;50.00000;20.00000;5.66467;2
 33.25500; 11.56000; 7.832869e-02; 99.50561;50.00000;20.00000;5.66458;2
 33.30900; 11.57000; 7.936904e-02; 99.49651;50.00000;20.00000;5.66450;2
 33.36100; 11.58000; 8.033182e-02; 99.50688;50.00000;20.00000;5.66442;2
 33.41200; 11.59000; 8.154278e-02; 99.49651;50.00000;20.00000;5.66435;2
 33.46800; 11.60000; 8.250571e-02; 99.50296;50.00000;20.00000;5.66426;2
 33.52400; 11.61000; 8.351520e-02; 99.49145;50.00000;20.00000;5.66418;2
 33.57600; 11.62000; 8.450912e-02; 99.49790;50.00000;20.00000;5.66410;2
 33.63400; 11.63000; 8.548769e-02; 99.49145;50.00000;20.00000;5.66401;2
 33.69000; 11.64000; 8.643523e-02; 99.50170;50.00000;20.00000;5.66393;2
 33.74200; 11.65000; 8.742924e-02; 99.49916;50.00000;20.00000;5.66385;2
 33.80400; 11.66000; 8.845453e-02; 99.50953;50.00000;20.00000;5.66376;2
 33.86000; 11.67000; 8.941767e-02; 99.50181;50.00000;20.00000;5.66367;2
 33.91600; 11.68000; 9.039635e-02; 99.51333;50.00000;20.00000;5.66359;2
 33.97500; 11.69000; 9.143719e-02; 99.50181;50.00000;20.00000;5.66350;2
 34.03300; 11.70000; 9.241599e-02; 99.51068;50.00000;20.00000;5.66341;2
 34.09300; 11.71000; 9.344141e-02; 99.49790;50.00000;20.00000;5.66332;2
 34.14800; 11.72000; 9.449776e-02; 99.50561;50.00000;20.00000;5.66323;2
 34.21000; 11.73000; 9.546125e-02; 99.49271;50.00000;20.00000;5.66314;2
 34.27000; 11.74000; 9.644022e-02; 99.49790;50.00000;20.00000;5.66305;2
 34.33000; 11.75000; 9.748130e-02; 99.48246;50.00000;20.00000;5.66296;2
 34.39100; 11.76000; 9.849140e-02; 99.49145;50.00000;20.00000;5.66286;2
 34.45000; 11.77000; 9.940839e-02; 99.48500;50.00000;20.00000;5.66277;2
 34.51100; 11.78000;      0.10034; 99.49145;50.00000;20.00000;5.66268;2
 34.57300; 11.79000;      0.10130; 99.48373;50.00000;20.00000;5.66258;2
 34.63200; 11.80000;      0.10241; 99.49398;50.00000;20.00000;5.66249;2
 34.70000; 11.81000;      0.10340; 99.49007;50.00000;20.00000;5.66239;2
 34.76200; 11.82000;      0.10443; 99.49651;50.00000;20.00000;5.66229;2
 34.82400; 11.83000;      0.10538; 99.49145;50.00000;20.00000;5.66220;2
 34.88700; 11.84000;      0.10645; 99.49536;50.00000;20.00000;5.66210;2
 34.94700; 11.85000;      0.10726; 99.48753;50.00000;20.00000;5.66201;2
 35.01300; 11.86000;      0.10819; 99.48753;50.00000;20.00000;5.66190;2
 35.07300; 11.87000;      0.10920; 99.48500;50.00000;20.00000;5.66181;2
 35.13900; 11.88000;      0.11010; 99.47982;50.00000;20.00000;5.66171;2
 35.20500; 11.89000;      0.11101; 99.48373;50.00000;20.00000;5.66161;2
 35.27300; 11.90000;      0.11188; 99.47348;50.00000;20.00000;5.66150;2
 35.33300; 11.91000;      0.11279; 99.48880;50.00000;20.00000;5.66141;2
 35.39900; 11.92000;      0.11379; 99.47993;50.00000;20.00000;5.66130;2
 35.46600; 11.93000;      0.11465; 99.49145;50.00000;20.00000;5.66120;2
 35.53300; 11.94000;      0.11556; 99.48626;50.00000;20.00000;5.66110;2
 35.59900; 11.95000;      0.11645; 99.49018;50.00000;20.00000;5.66099;2
 35.66700; 11.96000;      0.11743; 99.48500;50.00000;20.00000;5.66089;2
 35.73300; 11.97000;      0.11825; 99.49145;50.00000;20.00000;5.66078;2
 35.80100; 11.98000;      0.11923; 99.48500;50.00000;20.00000;5.66067;2
 35.86500; 11.99000;      0.12006; 99.49007;50.00000;20.00000;5.66057;2
 35.93300; 12.00000;      0.12095; 99.48500;50.00000;20.00000;5.66047;2
 36.00100; 12.01000;      0.12182; 99.48753;50.00000;20.00000;5.66036;2
 36.07200; 12.02000;      0.12280; 99.47982;50.00000;20.00000;5.66025;2
 36.13800; 12.03000;      0.12379; 99.48246;50.00000;20.00000;5.66014;2
 36.20600; 12.04000;      0.12453; 99.48373;50.00000;20.00000;5.66004;2
 36.27500; 12.05000;      0.12527; 99.47728;50.00000;20.00000;5.65993;2
 36.34300; 12.06000;      0.12618; 99.49018;50.00000;20.00000;5.65982;2
 36.41600; 12.07000;      0.12700; 99.48373;50.00000;20.00000;5.65970;2
 36.48500; 12.08000;      0.12773; 99.48891;50.00000;20.00000;5.65959;2
 36.55300; 12.09000;      0.12853; 99.48246;50.00000;20.00000;5.65949;2
 36.62100; 12.10000;      0.12931; 99.48638;50.00000;20.00000;5.65938;2
 36.69400; 12.11000;      0.13009; 99.47210;50.00000;20.00000;5.65926;2
 36.76700; 12.12000;      0.13088; 99.48246;50.00000;20.00000;5.65914;2
 36.83300; 12.13000;      0.13169; 99.46703;50.00000;20.00000;5.65904;2
 36.90300; 12.14000;      0.13252; 99.47728;50.00000;20.00000;5.65893;2
 36.97600; 12.15000;      0.13322; 99.47221;50.00000;20.00000;5.65881;2
 37.04700; 12.16000;      0.13390; 99.47728;50.00000;20.00000;5.65869;2
 37.11900; 12.17000;      0.13465; 99.47728;50.00000;20.00000;5.65858;2
 37.18800; 12.18000;      0.13543; 99.49271;50.00000;20.00000;5.65847;2
 37.26100; 12.19000;      0.13619; 99.48626;50.00000;20.00000;5.65835;2
 37.33400; 12.20000;      0.13703; 99.48500;50.00000;20.00000;5.65823;2
 37.40600; 12.21000;      0.13780; 99.50043;50.00000;20.00000;5.65812;2
 37.47600; 12.22000;      0.13844; 99.48626;50.00000;20.00000;5.65800;2
 37.54700; 12.23000;      0.13903; 99.48362;50.00000;20.00000;5.65789;2
 37.62100; 12.24000;      0.13984; 99.48880;50.00000;20.00000;5.65777;2
 37.69300; 12.25000;      0.14064; 99.47728;50.00000;20.00000;5.65765;2
 37.76400; 12.26000;      0.14109; 99.48235;50.00000;20.00000;5.65753;2
 37.84100; 12.27000;      0.14165; 99.47728;50.00000;20.00000;5.65741;2
 37.91300; 12.28000;      0.14242; 99.48362;50.00000;20.00000;5.65729;2
 37.98400; 12.29000;      0.14323; 99.47728;50.00000;20.00000;5.65718;2
 38.05800; 12.30000;      0.14396; 99.48108;50.00000;20.00000;5.65705;2
 38.13200; 12.31000;      0.14446; 99.47348;50.00000;20.00000;5.65693;2
 38.20500; 12.32000;      0.14494; 99.47348;50.00000;20.00000;5.65681;2
 38.28000; 12.33000;      0.14566; 99.46703;50.00000;20.00000;5.65669;2
 38.35300; 12.34000;      0.14632; 99.47210;50.00000;20.00000;5.65657;2
 38.42500; 12.35000;      0.14696; 99.47210;50.00000;20.00000;5.65645;2
 38.49800; 12.36000;      0.14747; 99.46703;50.00000;20.00000;5.65633;2
 38.57400; 12.37000;      0.14802; 99.47337;50.00000;20.00000;5.65621;2
 38.64900; 12.38000;      0.14874; 99.47337;50.00000;20.00000;5.65608;2
 38.72100; 12.39000;      0.14939; 99.47463;50.00000;20.00000;5.65596;2
 38.79600; 12.40000;      0.14994; 99.47602;50.00000;20.00000;5.65584;2
 38.87000; 12.41000;      0.15049; 99.47602;50.00000;20.00000;5.65572;2
 38.94400; 12.42000;      0.15083; 99.47728;50.00000;20.00000;5.65559;2
 39.01800; 12.43000;      0.15127; 99.47728;50.00000;20.00000;5.65547;2
 39.09100; 12.44000;      0.15202; 99.46957;50.00000;20.00000;5.65535;2
 39.17000; 12.45000;      0.15236; 99.46957;50.00000;20.00000;5.65522;2
 39.23900; 12.46000;      0.15283; 99.47083;50.00000;20.00000;5.65510;2
 39.31600; 12.47000;      0.15357; 99.45413;50.00000;20.00000;5.65497;2
 39.38900; 12.48000;      0.15390; 99.46185;50.00000;20.00000;5.65485;2
 39.46200; 12.49000;      0.15446; 99.45932;50.00000;20.00000;5.65473;2
 39.54000; 12.50000;      0.15493; 99.45413;50.00000;20.00000;5.65460;2
 39.61100; 12.51000;      0.15535; 99.45413;50.00000;20.00000;5.65448;2
 39.68600; 12.52000;      0.15590; 99.45413;50.00000;20.00000;5.65435;2
 39.76000; 12.53000;      0.15631; 99.45413;50.00000;20.00000;5.65423;2
 39.83600; 12.54000;      0.15681; 99.46185;50.00000;20.00000;5.65410;2
 39.91100; 12.55000;      0.15723; 99.46058;50.00000;20.00000;5.65397;2
 39.98700; 12.56000;      0.15758; 99.45667;50.00000;20.00000;5.65384;2
 40.06200; 12.57000;      0.15795; 99.47083;50.00000;20.00000;5.65372;2
 40.13200; 12.58000;      0.15830; 99.47717;50.00000;20.00000;5.65360;2
 40.21000; 12.59000;      0.15867; 99.47337;50.00000;20.00000;5.65347;2
 40.28400; 12.60000;      0.15910; 99.47463;50.00000;20.00000;5.65334;2
 40.35900; 12.61000;      0.15943; 99.47982;50.00000;20.00000;5.65321;2
 40.43900; 12.62000;      0.15991; 99.47602;50.00000;20.00000;5.65308;2
 40.51100; 12.63000;      0.16032; 99.46692;50.00000;20.00000;5.65295;2
 40.58400; 12.64000;      0.16071; 99.47463;50.00000;20.00000;5.65283;2
 40.66100; 12.65000;      0.16095; 99.47083;50.00000;20.00000;5.65270;2
 40.73500; 12.66000;      0.16126; 99.45793;50.00000;20.00000;5.65257;2
 40.81100; 12.67000;      0.16152; 99.45793;50.00000;20.00000;5.65244;2
 40.88100; 12.68000;      0.16185; 99.45793;50.00000;20.00000;5.65232;2
 40.95900; 12.69000;      0.16226; 99.46174;50.00000;20.00000;5.65219;2
 41.03400; 12.70000;      0.16259; 99.45793;50.00000;20.00000;5.65206;2
 41.10700; 12.71000;      0.16271; 99.45793;50.00000;20.00000;5.65193;2
 41.18200; 12.72000;      0.16303; 99.46185;50.00000;20.00000;5.65180;2
 41.25600; 12.73000;      0.16333; 99.47602;50.00000;20.00000;5.65167;2
 41.32900; 12.74000;      0.16339; 99.46830;50.00000;20.00000;5.65155;2
 41.40400; 12.75000;      0.16361; 99.46185;50.00000;20.00000;5.65142;2
 41.47700; 12.76000;      0.16391; 99.47337;50.00000;20.00000;5.65129;2
 41.55400; 12.77000;      0.16434; 99.46565;50.00000;20.00000;5.65116;2
 41.62700; 12.78000;      0.16454; 99.45667;50.00000;20.00000;5.65103;2
 41.70000; 12.79000;      0.16489; 99.45667;50.00000;20.00000;5.65090;2
