Repository: TristanHehnen/BESKID_ExperimentalData

# Experimental Data of the BESKID Project

The repository contains the public experimental data of the BESKID project.

The primary material investigate is Poly(methyl methacrylate) (PMMA).

The materials have been examined in various experimental setups, across different sizes, from micro- to real-scale. Data of the following setups is available:
- Thermogravimetric analysis (TGA)
- Micro-scale combustion calorimetry (MCC)
- Differential scanning calorimetry (DSC)
- Cone calorimetry

File: ExpData/TGA/DE_6mm/ExpDat_PMMA_DE_6mm_5Kmin_03.txt (part 1 of 25)
#EXPORTTYPE:                 ;DATA ALL
#FILE:                       ;PMMA_DE_6mm_5Kmin_03.ngb-ds3
#FORMAT:                     ;NETZSCH5
#FTYPE:                      ;ANSI
#IDENTITY:                   ;PMMA_DE_6mm_5Kmin
#DECIMAL:                    ;POINT
#SEPARATOR:                  ;SEMICOLON
#MTYPE:                      ;DSC
#INSTRUMENT:                 ;NETZSCH STA 449F3
#PROJECT:                    ;BESKID_PMMA_DE_6mm
#DATE/TIME:                  ;05.02.2025 9:28:56 (UTC+1)
#CORR. FILE:                 ;Correction for method PMMA_5Kmin
#TEMPCAL:                    ;14-07-2023 15:00
#SENSITIVITY:                ;14-07-2023 14:38
#LABORATORY:                 ;TUPO
#OPERATOR:                   ;
#REMARK:                     ;PMMA_DE_6mm_5Kmin
#SAMPLE:                     ;PMMA_DE_6mm_5Kmin
#SAMPLE MASS /mg:            ;8.5654
#MATERIAL:                   ;black PMMA
#REFERENCE:                  ;-----
#REFERENCE MASS /mg:         ;0
#TYPE OF CRUCIBLE:           ;Al2O3 85 �l, open
#SAMPLE CRUCIBLE MASS /mg:   ;138.6376
#REFERENCE CRUCIBLE MASS /mg:;132.95
#DSC RANGE /�V:              ;5000
#TG RANGE /mg:               ;35000
#TAU-R:                      ;---
#CORR. CODE:                 ;020
#EXO:                        ;-1
#RANGE:                      ;30�C....700�C/0.0....5.0K/min
#SEGMENT:                    ;S1-3/3
#SEG. 1:                     ;30�C/00:10/30�C
#SEG. 2:                     ;30�C/5.0(K/min)/700�C
#SEG. 3:                     ;700�C/00:10/700�C

##Temp./�C;Time/min;DSC/(mW/mg);Mass/%;Gas Flow(purge2)/(ml/min);Gas Flow(protective)/(ml/min);Sensit./(uV/mW);Segment
 30.36900;  0.00000; 5.028082e-04;100.00000;50.00000;20.00000;5.66878;1
 30.36500;  0.04000; 3.771059e-04; 99.98436;50.00000;20.00000;5.66879;1
 30.36100;  0.08000; 2.514038e-04; 99.97256;50.00000;20.00000;5.66879;1
 30.36100;  0.12000; 2.042653e-04; 99.98436;50.00000;20.00000;5.66879;1
 30.36100;  0.16000; 0.000000e+00; 99.96859;50.00000;20.00000;5.66879;1
 30.35500;  0.20000; 1.571269e-05; 99.96859;50.00000;20.00000;5.66880;1
 30.35000;  0.24000;-1.257014e-04; 99.96077;50.00000;20.00000;5.66881;1
 30.34900;  0.28000;-1.099887e-04; 99.96871;50.00000;20.00000;5.66881;1
 30.34500;  0.32000;-2.042645e-04; 99.95307;50.00000;20.00000;5.66882;1
 30.34100;  0.36000;-2.514022e-04; 99.94128;50.00000;20.00000;5.66882;1
 30.33900;  0.40000;-2.042642e-04; 99.93742;50.00000;20.00000;5.66882;1
 30.33100;  0.44000;-4.713780e-04; 99.92178;50.00000;20.00000;5.66884;1
 30.32900;  0.48000;-4.242400e-04; 99.92166;50.00000;20.00000;5.66884;1
 30.32600;  0.52000;-4.399522e-04; 99.90602;50.00000;20.00000;5.66884;1
 30.31800;  0.56000;-4.713764e-04; 99.92166;50.00000;20.00000;5.66885;1
 30.31500;  0.60000;-6.127889e-04; 99.90602;50.00000;20.00000;5.66886;1
 30.31000;  0.64000;-5.499381e-04; 99.90602;50.00000;20.00000;5.66887;1
 30.30600;  0.68000;-5.185125e-04; 99.89037;50.00000;20.00000;5.66887;1
 30.30000;  0.72000;-5.027993e-04; 99.89434;50.00000;20.00000;5.66888;1
 30.29800;  0.76000;-4.556616e-04; 99.88652;50.00000;20.00000;5.66888;1
 30.29200;  0.80000;-4.713734e-04; 99.89037;50.00000;20.00000;5.66889;1
 30.28800;  0.84000;-5.970724e-04; 99.89037;50.00000;20.00000;5.66890;1
 30.28000;  0.88000;-7.070580e-04; 99.90613;50.00000;20.00000;5.66891;1
 30.27400;  0.92000;-6.284950e-04; 99.89037;50.00000;20.00000;5.66892;1
 30.26800;  0.96000;-5.813570e-04; 99.87870;50.00000;20.00000;5.66892;1
 30.26500;  1.00000;-5.185072e-04; 99.87088;50.00000;20.00000;5.66893;1
 30.25800;  1.04000;-5.656433e-04; 99.87076;50.00000;20.00000;5.66894;1
 30.25500;  1.08000;-5.656429e-04; 99.85908;50.00000;20.00000;5.66894;1
 30.24800;  1.12000;-6.127787e-04; 99.84344;50.00000;20.00000;5.66895;1
 30.24200;  1.16000;-5.970655e-04; 99.84344;50.00000;20.00000;5.66896;1
 30.23300;  1.20000;-5.970642e-04; 99.85908;50.00000;20.00000;5.66897;1
 30.22900;  1.24000;-5.185026e-04; 99.85908;50.00000;20.00000;5.66898;1
 30.22600;  1.28000;-5.185022e-04; 99.84344;50.00000;20.00000;5.66898;1
 30.21800;  1.32000;-6.127741e-04; 99.83690;50.00000;20.00000;5.66900;1
 30.21400;  1.36000;-5.027885e-04; 99.82383;50.00000;20.00000;5.66900;1
 30.20600;  1.40000;-4.556512e-04; 99.82383;50.00000;20.00000;5.66901;1
 30.20000;  1.44000;-4.085143e-04; 99.82383;50.00000;20.00000;5.66902;1
 30.19400;  1.48000;-4.870740e-04; 99.82383;50.00000;20.00000;5.66903;1
 30.19000;  1.52000;-3.928012e-04; 99.81589;50.00000;20.00000;5.66904;1
 30.18200;  1.56000;-3.456644e-04; 99.80807;50.00000;20.00000;5.66905;1
 30.17500;  1.60000;-4.556477e-04; 99.80807;50.00000;20.00000;5.66906;1
 30.17000;  1.64000;-3.770873e-04; 99.79242;50.00000;20.00000;5.66906;1
 30.16500;  1.68000;-2.042554e-04; 99.80818;50.00000;20.00000;5.66907;1
 30.15700;  1.72000;-3.456622e-04; 99.79254;50.00000;20.00000;5.66908;1
 30.15200;  1.76000;-2.828142e-04; 99.77689;50.00000;20.00000;5.66909;1
 30.14500;  1.80000;-2.985256e-04; 99.79254;50.00000;20.00000;5.66910;1
 30.14100;  1.84000;-2.042541e-04; 99.78075;50.00000;20.00000;5.66910;1
 30.13400;  1.88000;-2.042538e-04; 99.79254;50.00000;20.00000;5.66911;1
 30.12800;  1.92000;-2.042535e-04; 99.77678;50.00000;20.00000;5.66912;1
 30.12000;  1.96000;-2.828119e-04; 99.78460;50.00000;20.00000;5.66913;1
 30.11200;  2.00000;-1.571174e-04; 99.77292;50.00000;20.00000;5.66914;1
 30.10800;  2.04000;-1.256938e-04; 99.76113;50.00000;20.00000;5.66915;1
 30.10300;  2.08000;-1.414054e-04; 99.77678;50.00000;20.00000;5.66916;1
 30.09500;  2.12000;-7.855839e-05; 99.76113;50.00000;20.00000;5.66917;1
 30.08600;  2.16000;-1.571164e-05; 99.77678;50.00000;20.00000;5.66918;1
 30.08500;  2.20000;-4.713492e-05; 99.76498;50.00000;20.00000;5.66918;1
 30.07500;  2.24000; 1.571160e-05; 99.77678;50.00000;20.00000;5.66920;1
 30.07000;  2.28000;-4.713474e-05; 99.76113;50.00000;20.00000;5.66920;1
 30.06200;  2.32000;-7.855775e-05; 99.77689;50.00000;20.00000;5.66921;1
 30.05500;  2.36000; 4.713457e-05; 99.76125;50.00000;20.00000;5.66922;1
 30.04900;  2.40000; 9.426899e-05; 99.77689;50.00000;20.00000;5.66923;1
 30.04600;  2.44000; 1.256919e-04; 99.76113;50.00000;20.00000;5.66924;1
 30.03700;  2.48000; 1.571145e-05; 99.74420;50.00000;20.00000;5.66925;1
 30.03500;  2.52000; 4.713433e-05; 99.74420;50.00000;20.00000;5.66925;1
 30.02400;  2.56000; 1.728257e-04; 99.74420;50.00000;20.00000;5.66927;1
 30.02200;  2.60000; 1.256911e-04; 99.75588;50.00000;20.00000;5.66927;1
 30.01400;  2.64000; 2.513821e-04; 99.74292;50.00000;20.00000;5.66928;1
 30.00700;  2.68000; 1.885360e-04; 99.72716;50.00000;20.00000;5.66929;1
 30.00200;  2.72000; 2.356700e-04; 99.72716;50.00000;20.00000;5.66930;1
 29.99300;  2.76000; 2.985146e-04; 99.71151;50.00000;20.00000;5.66931;1
 29.98700;  2.80000; 2.042467e-04; 99.71934;50.00000;20.00000;5.66932;1
 29.97900;  2.84000; 3.456473e-04; 99.71548;50.00000;20.00000;5.66933;1
 29.97900;  2.88000; 3.456473e-04; 99.72716;50.00000;20.00000;5.66933;1
 29.97100;  2.92000; 3.613578e-04; 99.72716;50.00000;20.00000;5.66934;1
 29.96300;  2.96000; 3.142236e-04; 99.72331;50.00000;20.00000;5.66935;1
 29.95800;  3.00000; 3.770678e-04; 99.72331;50.00000;20.00000;5.66936;1
 29.95100;  3.04000; 3.456449e-04; 99.71163;50.00000;20.00000;5.66937;1
 29.94600;  3.08000; 4.399111e-04; 99.71945;50.00000;20.00000;5.66938;1
 29.94000;  3.12000; 5.184658e-04; 99.70766;50.00000;20.00000;5.66939;1
 29.93500;  3.16000; 5.341762e-04; 99.69599;50.00000;20.00000;5.66939;1
 29.92900;  3.20000; 5.970195e-04; 99.71163;50.00000;20.00000;5.66940;1
 29.91800;  3.24000; 5.341740e-04; 99.69587;50.00000;20.00000;5.66942;1
 29.91600;  3.28000; 4.556188e-04; 99.69587;50.00000;20.00000;5.66942;1
 29.91100;  3.32000; 5.341730e-04; 99.69587;50.00000;20.00000;5.66943;1
 29.90300;  3.36000; 6.284376e-04; 99.68023;50.00000;20.00000;5.66944;1
 29.89800;  3.40000; 5.341713e-04; 99.69587;50.00000;20.00000;5.66944;1
 29.89100;  3.44000; 5.813031e-04; 99.68023;50.00000;20.00000;5.66945;1
 29.88300;  3.48000; 6.284345e-04; 99.68023;50.00000;20.00000;5.66947;1
 29.87900;  3.52000; 7.226989e-04; 99.66458;50.00000;20.00000;5.66947;1
 29.87400;  3.56000; 6.441439e-04; 99.66855;50.00000;20.00000;5.66948;1
 29.86500;  3.60000; 7.384072e-04; 99.68023;50.00000;20.00000;5.66949;1
 29.85900;  3.64000; 7.541168e-04; 99.66458;50.00000;20.00000;5.66950;1
 29.85400;  3.68000; 8.326696e-04; 99.68023;50.00000;20.00000;5.66951;1
 29.84900;  3.72000; 7.855364e-04; 99.68023;50.00000;20.00000;5.66951;1
 29.84400;  3.76000; 8.012462e-04; 99.68023;50.00000;20.00000;5.66952;1
 29.83900;  3.80000; 8.012452e-04; 99.66855;50.00000;20.00000;5.66953;1
 29.82800;  3.84000; 8.797965e-04; 99.66458;50.00000;20.00000;5.66954;1
 29.82500;  3.88000; 8.955065e-04; 99.64894;50.00000;20.00000;5.66955;1
 29.82100;  3.92000; 8.483738e-04; 99.66061;50.00000;20.00000;5.66955;1
 29.81300;  3.96000; 7.226874e-04; 99.64894;50.00000;20.00000;5.66956;1
 29.80900;  4.00000; 8.483713e-04; 99.66458;50.00000;20.00000;5.66957;1
 29.79900;  4.04000; 8.326586e-04; 99.65279;50.00000;20.00000;5.66958;1
 29.79700;  4.08000; 8.955003e-04; 99.66458;50.00000;20.00000;5.66959;1
 29.78900;  4.12000; 1.005472e-03; 99.64894;50.00000;20.00000;5.66960;1
 29.78400;  4.16000; 1.005471e-03; 99.66458;50.00000;20.00000;5.66960;1
 29.77800;  4.20000; 9.583379e-04; 99.64894;50.00000;20.00000;5.66961;1
 29.77200;  4.24000; 9.897573e-04; 99.64894;50.00000;20.00000;5.66962;1
 29.76700;  4.28000; 1.052598e-03; 99.64100;50.00000;20.00000;5.66963;1
 29.75900;  4.32000; 1.005465e-03; 99.64882;50.00000;20.00000;5.66964;1
 29.75700;  4.36000; 1.036885e-03; 99.63715;50.00000;20.00000;5.66964;1
 29.74900;  4.40000; 1.084014e-03; 99.63318;50.00000;20.00000;5.66965;1
 29.74200;  4.44000; 1.052591e-03; 99.63318;50.00000;20.00000;5.66966;1
 29.74100;  4.48000; 1.068301e-03; 99.61753;50.00000;20.00000;5.66966;1
 29.73200;  4.52000; 1.131140e-03; 99.63329;50.00000;20.00000;5.66968;1
 29.72900;  4.56000; 1.131139e-03; 99.61765;50.00000;20.00000;5.66968;1
 29.72400;  4.60000; 1.099717e-03; 99.62150;50.00000;20.00000;5.66969;1
 29.71800;  4.64000; 1.115426e-03; 99.62547;50.00000;20.00000;5.66970;1
 29.71500;  4.68000; 1.162556e-03; 99.61765;50.00000;20.00000;5.66970;1
 29.70600;  4.72000; 1.209684e-03; 99.61765;50.00000;20.00000;5.66971;1
 29.70400;  4.76000; 1.193973e-03; 99.61765;50.00000;20.00000;5.66972;1
 29.69800;  4.80000; 1.115420e-03; 99.62150;50.00000;20.00000;5.66972;1
 29.69100;  4.84000; 1.256810e-03; 99.61765;50.00000;20.00000;5.66973;1
 29.68700;  4.88000; 1.209678e-03; 99.60189;50.00000;20.00000;5.66974;1
 29.68200;  4.92000; 1.319647e-03; 99.59010;50.00000;20.00000;5.66975;1
 29.67800;  4.96000; 1.193965e-03; 99.60189;50.00000;20.00000;5.66975;1
 29.67000;  5.00000; 1.256803e-03; 99.61753;50.00000;20.00000;5.66976;1
 29.66800;  5.04000; 1.225382e-03; 99.60189;50.00000;20.00000;5.66977;1
 29.65900;  5.08000; 1.146830e-03; 99.60189;50.00000;20.00000;5.66978;1
 29.65600;  5.12000; 1.319639e-03; 99.60189;50.00000;20.00000;5.66978;1
 29.64800;  5.16000; 1.476735e-03; 99.59803;50.00000;20.00000;5.66979;1
 29.64600;  5.20000; 1.351055e-03; 99.58496;50.00000;20.00000;5.66980;1
 29.64000;  5.24000; 1.366763e-03; 99.58496;50.00000;20.00000;5.66980;1
 29.63500;  5.28000; 1.335342e-03; 99.60072;50.00000;20.00000;5.66981;1
 29.62900;  5.32000; 1.335340e-03; 99.58893;50.00000;20.00000;5.66982;1
 29.62600;  5.36000; 1.398178e-03; 99.58893;50.00000;20.00000;5.66982;1
 29.61900;  5.40000; 1.492435e-03; 99.58496;50.00000;20.00000;5.66983;1
 29.61300;  5.44000; 1.461013e-03; 99.59278;50.00000;20.00000;5.66984;1
 29.60700;  5.48000; 1.633819e-03; 99.58496;50.00000;20.00000;5.66985;1
 29.60300;  5.52000; 1.445300e-03; 99.58496;50.00000;20.00000;5.66986;1
 29.59900;  5.56000; 1.476718e-03; 99.58496;50.00000;20.00000;5.66986;1
 29.59500;  5.60000; 1.476716e-03; 99.56931;50.00000;20.00000;5.66987;1
 29.58800;  5.64000; 1.492423e-03; 99.55752;50.00000;20.00000;5.66988;1
 29.58200;  5.68000; 1.492421e-03; 99.56931;50.00000;20.00000;5.66989;1
 29.57800;  5.72000; 1.461000e-03; 99.56931;50.00000;20.00000;5.66989;1
 29.57500;  5.76000; 1.586677e-03; 99.58496;50.00000;20.00000;5.66990;1
 29.56800;  5.80000; 1.523835e-03; 99.58496;50.00000;20.00000;5.66990;1
 29.56600;  5.84000; 1.665221e-03; 99.56931;50.00000;20.00000;5.66991;1
 29.56100;  5.88000; 1.476704e-03; 99.58111;50.00000;20.00000;5.66991;1
 29.55400;  5.92000; 1.523830e-03; 99.56931;50.00000;20.00000;5.66992;1
 29.54900;  5.96000; 1.618086e-03; 99.55752;50.00000;20.00000;5.66993;1
 29.54200;  6.00000; 1.649502e-03; 99.55355;50.00000;20.00000;5.66994;1
 29.53800;  6.04000; 1.586662e-03; 99.55355;50.00000;20.00000;5.66995;1
 29.53300;  6.08000; 1.665208e-03; 99.55355;50.00000;20.00000;5.66995;1
 29.52900;  6.12000; 1.570949e-03; 99.55355;50.00000;20.00000;5.66996;1
 29.52300;  6.16000; 1.633785e-03; 99.54585;50.00000;20.00000;5.66997;1
 29.52000;  6.20000; 1.680912e-03; 99.55367;50.00000;20.00000;5.66997;1
 29.51300;  6.24000; 1.759456e-03; 99.55367;50.00000;20.00000;5.66998;1
 29.51200;  6.28000; 1.508105e-03; 99.53803;50.00000;20.00000;5.66998;1
 29.50500;  6.32000; 1.602359e-03; 99.53803;50.00000;20.00000;5.66999;1
 29.49900;  6.36000; 1.728032e-03; 99.55367;50.00000;20.00000;5.67000;1
 29.49500;  6.40000; 1.743739e-03; 99.53803;50.00000;20.00000;5.67001;1
 29.49200;  6.44000; 1.680901e-03; 99.54188;50.00000;20.00000;5.67001;1
 29.49000;  6.48000; 1.743737e-03; 99.53803;50.00000;20.00000;5.67001;1
 29.47900;  6.52000; 1.806570e-03; 99.53803;50.00000;20.00000;5.67003;1
 29.47800;  6.56000; 1.743732e-03; 99.53803;50.00000;20.00000;5.67003;1
 29.47300;  6.60000; 1.775148e-03; 99.54188;50.00000;20.00000;5.67004;1
 29.46800;  6.64000; 1.822274e-03; 99.54188;50.00000;20.00000;5.67004;1
 29.46600;  6.68000; 1.837982e-03; 99.55355;50.00000;20.00000;5.67005;1
 29.45800;  6.72000; 1.743723e-03; 99.55355;50.00000;20.00000;5.67006;1
 29.45700;  6.76000; 1.806560e-03; 99.53791;50.00000;20.00000;5.67006;1
 29.45000;  6.80000; 1.837975e-03; 99.53791;50.00000;20.00000;5.67007;1
 29.44400;  6.84000; 1.932227e-03; 99.52226;50.00000;20.00000;5.67008;1
 29.43800;  6.88000; 1.790842e-03; 99.53791;50.00000;20.00000;5.67009;1
 29.43900;  6.92000; 1.837970e-03; 99.52226;50.00000;20.00000;5.67008;1
 29.43500;  6.96000; 1.869387e-03; 99.53791;50.00000;20.00000;5.67009;1
 29.42900;  7.00000; 1.853675e-03; 99.53009;50.00000;20.00000;5.67010;1
 29.42500;  7.04000; 1.979346e-03; 99.52226;50.00000;20.00000;5.67010;1
 29.42600;  7.08000; 2.042182e-03; 99.51830;50.00000;20.00000;5.67010;1
 29.42100;  7.12000; 1.916507e-03; 99.52238;50.00000;20.00000;5.67011;1
 29.41900;  7.16000; 2.152142e-03; 99.52623;50.00000;20.00000;5.67011;1
 29.41800;  7.20000; 2.152142e-03; 99.52238;50.00000;20.00000;5.67011;1
 29.41700;  7.24000; 2.230687e-03; 99.52238;50.00000;20.00000;5.67011;1
 29.41400;  7.28000; 2.230685e-03; 99.53406;50.00000;20.00000;5.67012;1
 29.41300;  7.32000; 2.277812e-03; 99.52226;50.00000;20.00000;5.67012;1
 29.41100;  7.36000; 2.434901e-03; 99.51841;50.00000;20.00000;5.67012;1
 29.41300;  7.40000; 2.466320e-03; 99.52226;50.00000;20.00000;5.67012;1
 29.41500;  7.44000; 2.591994e-03; 99.53791;50.00000;20.00000;5.67012;1
 29.40900;  7.48000; 2.654826e-03; 99.53406;50.00000;20.00000;5.67013;1
 29.41100;  7.52000; 2.764791e-03; 99.53791;50.00000;20.00000;5.67012;1
 29.41500;  7.56000; 2.874757e-03; 99.53791;50.00000;20.00000;5.67012;1
 29.41800;  7.60000; 3.031850e-03; 99.55367;50.00000;20.00000;5.67011;1
 29.42400;  7.64000; 3.188945e-03; 99.55367;50.00000;20.00000;5.67010;1
 29.42400;  7.68000; 3.314618e-03; 99.55367;50.00000;20.00000;5.67010;1
 29.43000;  7.72000; 3.518841e-03; 99.55367;50.00000;20.00000;5.67010;1
 29.43100;  7.76000; 3.738770e-03; 99.56931;50.00000;20.00000;5.67010;1
 29.44000;  7.80000; 3.848742e-03; 99.56931;50.00000;20.00000;5.67008;1
 29.44400;  7.84000; 4.084383e-03; 99.57317;50.00000;20.00000;5.67008;1
 29.44900;  7.88000; 4.115806e-03; 99.58881;50.00000;20.00000;5.67007;1
 29.45900;  7.92000; 4.225781e-03; 99.59278;50.00000;20.00000;5.67006;1
 29.46000;  7.96000; 4.618512e-03; 99.60060;50.00000;20.00000;5.67005;1
 29.46600;  8.00000; 4.697065e-03; 99.58367;50.00000;20.00000;5.67005;1
 29.47900;  8.04000; 4.901302e-03; 99.56791;50.00000;20.00000;5.67003;1
 29.48600;  8.08000; 5.136950e-03; 99.58356;50.00000;20.00000;5.67002;1
 29.49600;  8.12000; 5.231219e-03; 99.57188;50.00000;20.00000;5.67001;1
 29.50300;  8.16000; 5.388322e-03; 99.58367;50.00000;20.00000;5.66999;1
 29.51200;  8.20000; 5.655394e-03; 99.59932;50.00000;20.00000;5.66998;1
 29.52500;  8.24000; 5.828216e-03; 99.60317;50.00000;20.00000;5.66996;1
 29.53300;  8.28000; 6.016742e-03; 99.63061;50.00000;20.00000;5.66995;1
 29.54100;  8.32000; 6.173849e-03; 99.62932;50.00000;20.00000;5.66994;1
 29.55500;  8.36000; 6.330966e-03; 99.61368;50.00000;20.00000;5.66992;1
 29.56200;  8.40000; 6.598040e-03; 99.62932;50.00000;20.00000;5.66991;1
 29.57400;  8.44000; 6.660898e-03; 99.61368;50.00000;20.00000;5.66990;1
 29.58800;  8.48000; 6.708050e-03; 99.61368;50.00000;20.00000;5.66988;1
 29.59800;  8.52000; 6.975133e-03; 99.61368;50.00000;20.00000;5.66986;1
 29.60700;  8.56000; 6.990858e-03; 99.61368;50.00000;20.00000;5.66985;1
 29.62000;  8.60000; 7.226528e-03; 99.62944;50.00000;20.00000;5.66983;1
 29.63400;  8.64000; 7.336522e-03; 99.62944;50.00000;20.00000;5.66981;1
 29.64500;  8.68000; 7.540771e-03; 99.62932;50.00000;20.00000;5.66980;1
 29.65800;  8.72000; 7.509375e-03; 99.61368;50.00000;20.00000;5.66978;1
 29.67300;  8.76000; 7.603663e-03; 99.61753;50.00000;20.00000;5.66976;1
 29.68700;  8.80000; 7.807920e-03; 99.62932;50.00000;20.00000;5.66974;1
 29.69700;  8.84000; 7.855070e-03; 99.62932;50.00000;20.00000;5.66973;1
 29.70700;  8.88000; 7.933640e-03; 99.64497;50.00000;20.00000;5.66971;1
 29.72000;  8.92000; 7.902245e-03; 99.62932;50.00000;20.00000;5.66969;1
 29.73600;  8.96000; 7.980827e-03; 99.62932;50.00000;20.00000;5.66967;1
 29.74500;  9.00000; 8.059397e-03; 99.62932;50.00000;20.00000;5.66966;1
 29.76000;  9.04000; 7.996585e-03; 99.62932;50.00000;20.00000;5.66964;1
 29.77200;  9.08000; 8.059450e-03; 99.62932;50.00000;20.00000;5.66962;1
 29.78600;  9.12000; 8.153741e-03; 99.62932;50.00000;20.00000;5.66960;1
 29.80000;  9.16000; 8.075216e-03; 99.62932;50.00000;20.00000;5.66958;1
 29.81000;  9.20000; 8.232342e-03; 99.62932;50.00000;20.00000;5.66957;1
 29.82400;  9.24000; 8.106685e-03; 99.64497;50.00000;20.00000;5.66955;1
 29.83400;  9.28000; 8.138126e-03; 99.63318;50.00000;20.00000;5.66953;1
 29.84500;  9.32000; 8.059595e-03; 99.62932;50.00000;20.00000;5.66952;1
 29.85800;  9.36000; 8.012489e-03; 99.62150;50.00000;20.00000;5.66950;1
 29.87100;  9.40000; 7.965382e-03; 99.62547;50.00000;20.00000;5.66948;1
 29.87900;  9.44000; 7.902554e-03; 99.62944;50.00000;20.00000;5.66947;1
 29.89000;  9.48000; 7.902576e-03; 99.62944;50.00000;20.00000;5.66946;1
 29.90200;  9.52000; 7.871177e-03; 99.62944;50.00000;20.00000;5.66944;1
 29.91100;  9.56000; 7.682663e-03; 99.61368;50.00000;20.00000;5.66943;1
 29.92200;  9.60000; 7.651262e-03; 99.62932;50.00000;20.00000;5.66941;1
 29.93500;  9.64000; 7.509887e-03; 99.62932;50.00000;20.00000;5.66939;1
 29.94100;  9.68000; 7.525609e-03; 99.62547;50.00000;20.00000;5.66938;1
 29.95000;  9.72000; 7.415648e-03; 99.63329;50.00000;20.00000;5.66937;1
 29.96000;  9.76000; 7.227133e-03; 99.62932;50.00000;20.00000;5.66936;1
 29.96700;  9.80000; 7.117167e-03; 99.61753;50.00000;20.00000;5.66935;1
 29.97700;  9.84000; 6.944361e-03; 99.60189;50.00000;20.00000;5.66933;1
 29.98500;  9.88000; 7.022931e-03; 99.60189;50.00000;20.00000;5.66932;1
 29.99400;  9.92000; 6.928679e-03; 99.61753;50.00000;20.00000;5.66931;1
 29.99900;  9.96000; 6.693018e-03; 99.61753;50.00000;20.00000;5.66930;1
 30.00500;  9.97000; 6.755873e-03; 99.60189;50.00000;20.00000;5.66929;2
 30.00300;  9.98000; 6.724447e-03; 99.60189;50.00000;20.00000;5.66930;2
 30.00600;  9.99000; 6.614473e-03; 99.60189;50.00000;20.00000;5.66929;2
 30.00800; 10.00000; 6.567342e-03; 99.60971;50.00000;20.00000;5.66929;2
 30.00800; 10.01000; 6.614476e-03; 99.61368;50.00000;20.00000;5.66929;2
 30.01200; 10.02000; 6.551637e-03; 99.61368;50.00000;20.00000;5.66928;2
 30.01400; 10.03000; 6.567352e-03; 99.61765;50.00000;20.00000;5.66928;2
 30.01400; 10.04000; 6.520218e-03; 99.61765;50.00000;20.00000;5.66928;2
 30.01800; 10.05000; 6.441667e-03; 99.61765;50.00000;20.00000;5.66928;2
 30.01900; 10.06000; 6.363112e-03; 99.61765;50.00000;20.00000;5.66928;2
 30.02200; 10.07000; 6.363117e-03; 99.61765;50.00000;20.00000;5.66927;2
 30.02100; 10.08000; 6.363115e-03; 99.60983;50.00000;20.00000;5.66927;2
 30.02500; 10.09000; 6.237430e-03; 99.60200;50.00000;20.00000;5.66927;2
 30.02600; 10.10000; 6.174586e-03; 99.60200;50.00000;20.00000;5.66927;2
 30.02900; 10.11000; 6.111745e-03; 99.60200;50.00000;20.00000;5.66926;2
 30.03100; 10.12000; 6.064614e-03; 99.60200;50.00000;20.00000;5.66926;2
 30.03100; 10.13000; 6.096037e-03; 99.60200;50.00000;20.00000;5.66926;2
 30.03600; 10.14000; 6.127467e-03; 99.60200;50.00000;20.00000;5.66925;2
 30.03700; 10.15000; 6.143180e-03; 99.60200;50.00000;20.00000;5.66925;2
 30.03800; 10.16000; 6.143182e-03; 99.60200;50.00000;20.00000;5.66925;2
 30.03900; 10.17000; 6.096048e-03; 99.61368;50.00000;20.00000;5.66925;2
 30.04000; 10.18000; 6.158896e-03; 99.61765;50.00000;20.00000;5.66925;2
 30.04300; 10.19000; 6.143189e-03; 99.61765;50.00000;20.00000;5.66924;2
 30.04700; 10.20000; 6.127484e-03; 99.61368;50.00000;20.00000;5.66924;2
 30.05000; 10.21000; 6.080353e-03; 99.60200;50.00000;20.00000;5.66923;2
 30.04800; 10.22000; 6.096062e-03; 99.60200;50.00000;20.00000;5.66923;2
 30.05100; 10.23000; 6.127489e-03; 99.60200;50.00000;20.00000;5.66923;2
 30.05500; 10.24000; 6.143207e-03; 99.60200;50.00000;20.00000;5.66922;2
 30.05600; 10.25000; 6.174631e-03; 99.59406;50.00000;20.00000;5.66922;2
 30.06200; 10.26000; 6.143218e-03; 99.60189;50.00000;20.00000;5.66921;2
 30.06600; 10.27000; 6.127512e-03; 99.60189;50.00000;20.00000;5.66921;2
 30.06900; 10.28000; 6.206074e-03; 99.59803;50.00000;20.00000;5.66921;2
 30.07100; 10.29000; 6.284635e-03; 99.58496;50.00000;20.00000;5.66920;2
 30.07500; 10.30000; 6.300353e-03; 99.58496;50.00000;20.00000;5.66920;2
 30.07800; 10.31000; 6.394628e-03; 99.59663;50.00000;20.00000;5.66919;2
 30.08200; 10.32000; 6.363211e-03; 99.58753;50.00000;20.00000;5.66919;2
 30.08800; 10.33000; 6.331797e-03; 99.58239;50.00000;20.00000;5.66918;2
 30.08900; 10.34000; 6.378933e-03; 99.58636;50.00000;20.00000;5.66918;2
 30.09600; 10.35000; 6.520350e-03; 99.58496;50.00000;20.00000;5.66917;2
 30.10100; 10.36000; 6.661764e-03; 99.57970;50.00000;20.00000;5.66916;2
 30.10600; 10.37000; 6.677484e-03; 99.57574;50.00000;20.00000;5.66915;2
 30.11000; 10.38000; 6.787472e-03; 99.57317;50.00000;20.00000;5.66915;2
 30.11400; 10.39000; 6.724632e-03; 99.57842;50.00000;20.00000;5.66914;2
 30.11800; 10.40000; 7.023163e-03; 99.56931;50.00000;20.00000;5.66914;2
 30.12200; 10.41000; 7.086017e-03; 99.56931;50.00000;20.00000;5.66913;2
 30.12900; 10.42000; 7.101741e-03; 99.57457;50.00000;20.00000;5.66912;2
 30.13800; 10.43000; 7.133180e-03; 99.56021;50.00000;20.00000;5.66911;2
 30.14300; 10.44000; 7.321732e-03; 99.56675;50.00000;20.00000;5.66910;2
 30.14900; 10.45000; 7.494573e-03; 99.56803;50.00000;20.00000;5.66909;2
 30.15500; 10.46000; 7.683127e-03; 99.55752;50.00000;20.00000;5.66908;2
 30.16000; 10.47000; 7.730273e-03; 99.57445;50.00000;20.00000;5.66908;2
 30.17100; 10.48000; 7.934549e-03; 99.57060;50.00000;20.00000;5.66906;2
 30.17600; 10.49000; 8.154527e-03; 99.56791;50.00000;20.00000;5.66905;2
 30.18400; 10.50000; 8.233104e-03; 99.57445;50.00000;20.00000;5.66904;2
 30.19300; 10.51000; 8.390243e-03; 99.56791;50.00000;20.00000;5.66903;2
 30.20000; 10.52000; 8.531666e-03; 99.57445;50.00000;20.00000;5.66902;2
 30.21100; 10.53000; 8.688811e-03; 99.56803;50.00000;20.00000;5.66901;2
 30.21800; 10.54000; 9.128766e-03; 99.57317;50.00000;20.00000;5.66900;2
 30.22700; 10.55000; 9.270196e-03; 99.57445;50.00000;20.00000;5.66898;2
 30.23600; 10.56000; 9.474476e-03; 99.57842;50.00000;20.00000;5.66897;2
 30.24800; 10.57000; 9.694476e-03; 99.58764;50.00000;20.00000;5.66895;2
 30.25800; 10.58000; 9.930185e-03; 99.58764;50.00000;20.00000;5.66894;2
 30.26900; 10.59000; 1.040158e-02; 99.58496;50.00000;20.00000;5.66892;2
 30.27800; 10.60000; 1.065300e-02; 99.58753;50.00000;20.00000;5.66891;2
 30.29000; 10.61000; 1.090444e-02; 99.58099;50.00000;20.00000;5.66889;2
 30.30000; 10.62000; 1.117157e-02; 99.56931;50.00000;20.00000;5.66888;2
 30.31300; 10.63000; 1.145444e-02; 99.57842;50.00000;20.00000;5.66886;2
 30.32400; 10.64000; 1.183157e-02; 99.56931;50.00000;20.00000;5.66885;2
 30.33700; 10.65000; 1.213015e-02; 99.57060;50.00000;20.00000;5.66883;2
 30.34800; 10.66000; 1.225588e-02; 99.56803;50.00000;20.00000;5.66881;2
 30.36100; 10.67000; 1.264874e-02; 99.57060;50.00000;20.00000;5.66879;2
 30.37400; 10.68000; 1.302589e-02; 99.56663;50.00000;20.00000;5.66878;2
 30.39000; 10.69000; 1.340305e-02; 99.56534;50.00000;20.00000;5.66875;2
 30.40300; 10.70000; 1.376449e-02; 99.56138;50.00000;20.00000;5.66873;2
 30.41500; 10.71000; 1.434591e-02; 99.56021;50.00000;20.00000;5.66872;2
 30.43000; 10.72000; 1.477021e-02; 99.55764;50.00000;20.00000;5.66870;2
 30.44800; 10.73000; 1.514739e-02; 99.56021;50.00000;20.00000;5.66867;2
 30.46200; 10.74000; 1.549313e-02; 99.55881;50.00000;20.00000;5.66865;2
 30.48000; 10.75000; 1.587032e-02; 99.56534;50.00000;20.00000;5.66863;2
 30.49500; 10.76000; 1.648320e-02; 99.56534;50.00000;20.00000;5.66860;2
 30.51500; 10.77000; 1.692325e-02; 99.57328;50.00000;20.00000;5.66858;2
 30.52900; 10.78000; 1.734757e-02; 99.57317;50.00000;20.00000;5.66856;2
 30.54700; 10.79000; 1.783477e-02; 99.57445;50.00000;20.00000;5.66853;2
 30.56600; 10.80000; 1.832197e-02; 99.57317;50.00000;20.00000;5.66850;2
 30.58700; 10.81000; 1.880919e-02; 99.57317;50.00000;20.00000;5.66847;2
 30.60700; 10.82000; 1.929641e-02; 99.56803;50.00000;20.00000;5.66845;2
 30.62300; 10.83000; 1.978361e-02; 99.56009;50.00000;20.00000;5.66842;2
 30.64400; 10.84000; 2.028656e-02; 99.56534;50.00000;20.00000;5.66839;2
 30.66300; 10.85000; 2.085236e-02; 99.56021;50.00000;20.00000;5.66837;2
 30.68200; 10.86000; 2.143387e-02; 99.56009;50.00000;20.00000;5.66834;2
 30.70300; 10.87000; 2.207826e-02; 99.55227;50.00000;20.00000;5.66831;2
 30.72300; 10.88000; 2.247123e-02; 99.55752;50.00000;20.00000;5.66828;2
 30.74800; 10.89000; 2.316279e-02; 99.55239;50.00000;20.00000;5.66825;2
 30.77200; 10.90000; 2.382294e-02; 99.55495;50.00000;20.00000;5.66821;2
 30.79100; 10.91000; 2.435734e-02; 99.54713;50.00000;20.00000;5.66818;2
 30.81500; 10.92000; 2.508035e-02; 99.54970;50.00000;20.00000;5.66815;2
 30.83800; 10.93000; 2.570908e-02; 99.54316;50.00000;20.00000;5.66812;2
 30.86100; 10.94000; 2.608638e-02; 99.54585;50.00000;20.00000;5.66808;2
 30.88700; 10.95000; 2.677801e-02; 99.54059;50.00000;20.00000;5.66805;2
 30.91100; 10.96000; 2.757963e-02; 99.54585;50.00000;20.00000;5.66801;2
 30.93600; 10.97000; 2.831840e-02; 99.54048;50.00000;20.00000;5.66798;2
 30.96300; 10.98000; 2.901006e-02; 99.54585;50.00000;20.00000;5.66794;2
 30.98700; 10.99000; 2.974885e-02; 99.54188;50.00000;20.00000;5.66790;2
 31.01700; 11.00000; 3.045627e-02; 99.53931;50.00000;20.00000;5.66786;2
 31.04200; 11.01000; 3.114794e-02; 99.55098;50.00000;20.00000;5.66782;2
 31.07100; 11.02000; 3.179250e-02; 99.53534;50.00000;20.00000;5.66778;2
 31.10100; 11.03000; 3.270425e-02; 99.53931;50.00000;20.00000;5.66774;2
 31.12900; 11.04000; 3.356885e-02; 99.53534;50.00000;20.00000;5.66770;2
 31.15600; 11.05000; 3.421343e-02; 99.52495;50.00000;20.00000;5.66766;2
 31.18500; 11.06000; 3.484232e-02; 99.53546;50.00000;20.00000;5.66762;2
 31.21700; 11.07000; 3.551839e-02; 99.52623;50.00000;20.00000;5.66757;2
 31.24700; 11.08000; 3.619446e-02; 99.53803;50.00000;20.00000;5.66753;2
 31.27800; 11.09000; 3.710629e-02; 99.53803;50.00000;20.00000;5.66749;2
 31.30900; 11.10000; 3.784526e-02; 99.54328;50.00000;20.00000;5.66744;2
 31.34000; 11.11000; 3.874141e-02; 99.54445;50.00000;20.00000;5.66740;2
 31.37200; 11.12000; 3.968472e-02; 99.54713;50.00000;20.00000;5.66735;2
 31.40700; 11.13000; 4.036090e-02; 99.53546;50.00000;20.00000;5.66730;2
 31.44000; 11.14000; 4.117853e-02; 99.54445;50.00000;20.00000;5.66725;2
 31.47200; 11.15000; 4.207474e-02; 99.52752;50.00000;20.00000;5.66721;2
 31.50800; 11.16000; 4.293957e-02; 99.53803;50.00000;20.00000;5.66715;2
 31.54200; 11.17000; 4.369438e-02; 99.52623;50.00000;20.00000;5.66710;2
 31.57600; 11.18000; 4.444921e-02; 99.53277;50.00000;20.00000;5.66706;2
 31.61300; 11.19000; 4.534553e-02; 99.52880;50.00000;20.00000;5.66700;2
 31.65100; 11.20000; 4.622617e-02; 99.52226;50.00000;20.00000;5.66695;2
 31.68600; 11.21000; 4.715395e-02; 99.53020;50.00000;20.00000;5.66690;2
 31.72100; 11.22000; 4.801887e-02; 99.52612;50.00000;20.00000;5.66685;2
 31.76400; 11.23000; 4.904109e-02; 99.53137;50.00000;20.00000;5.66678;2
 31.79500; 11.24000; 4.995315e-02; 99.53020;50.00000;20.00000;5.66674;2
 31.83900; 11.25000; 5.081823e-02; 99.52752;50.00000;20.00000;5.66667;2
 31.87400; 11.26000; 5.165178e-02; 99.53674;50.00000;20.00000;5.66662;2
 31.91400; 11.27000; 5.256401e-02; 99.53149;50.00000;20.00000;5.66656;2
 31.95700; 11.28000; 5.353917e-02; 99.53534;50.00000;20.00000;5.66650;2
 31.99500; 11.29000; 5.446713e-02; 99.52495;50.00000;20.00000;5.66645;2
 32.03500; 11.30000; 5.542658e-02; 99.52483;50.00000;20.00000;5.66639;2
 32.07700; 11.31000; 5.641751e-02; 99.52880;50.00000;20.00000;5.66633;2
 32.11900; 11.32000; 5.739275e-02; 99.53020;50.00000;20.00000;5.66626;2
 32.16300; 11.33000; 5.830515e-02; 99.53137;50.00000;20.00000;5.66620;2
 32.20200; 11.34000; 5.934327e-02; 99.53020;50.00000;20.00000;5.66614;2
 32.24600; 11.35000; 6.027144e-02; 99.53534;50.00000;20.00000;5.66608;2
 32.29100; 11.36000; 6.127825e-02; 99.52752;50.00000;20.00000;5.66601;2
 32.33400; 11.37000; 6.215929e-02; 99.54059;50.00000;20.00000;5.66595;2
 32.37800; 11.38000; 6.319757e-02; 99.53406;50.00000;20.00000;5.66588;2
 32.42500; 11.39000; 6.428309e-02; 99.53662;50.00000;20.00000;5.66582;2
 32.46900; 11.40000; 6.517993e-02; 99.53277;50.00000;20.00000;5.66575;2
 32.51600; 11.41000; 6.606113e-02; 99.54059;50.00000;20.00000;5.66568;2
 32.56300; 11.42000; 6.702095e-02; 99.53406;50.00000;20.00000;5.66561;2
 32.61000; 11.43000; 6.824807e-02; 99.53149;50.00000;20.00000;5.66554;2
 32.65500; 11.44000; 6.928652e-02; 99.52752;50.00000;20.00000;5.66548;2
 32.70500; 11.45000; 7.023075e-02; 99.51713;50.00000;20.00000;5.66540;2
 32.75600; 11.46000; 7.117503e-02; 99.51970;50.00000;20.00000;5.66533;2
 32.80400; 11.47000; 7.208783e-02; 99.52098;50.00000;20.00000;5.66525;2
 32.85200; 11.48000; 7.298493e-02; 99.52752;50.00000;20.00000;5.66518;2
 32.90100; 11.49000; 7.400786e-02; 99.52495;50.00000;20.00000;5.66511;2
 32.95300; 11.50000; 7.504660e-02; 99.53534;50.00000;20.00000;5.66503;2
 33.00200; 11.51000; 7.599097e-02; 99.52483;50.00000;20.00000;5.66496;2
 33.05400; 11.52000; 7.706121e-02; 99.52880;50.00000;20.00000;5.66488;2
 33.10500; 11.53000; 7.817864e-02; 99.52110;50.00000;20.00000;5.66481;2
 33.15400; 11.54000; 7.926460e-02; 99.51701;50.00000;20.00000;5.66473;2
 33.20700; 11.55000; 8.031923e-02; 99.51573;50.00000;20.00000;5.66465;2
 33.26100; 11.56000; 8.124812e-02; 99.51456;50.00000;20.00000;5.66457;2
 33.31300; 11.57000; 8.219271e-02; 99.51316;50.00000;20.00000;5.66450;2
 33.37000; 11.58000; 8.315317e-02; 99.51713;50.00000;20.00000;5.66441;2
 33.42200; 11.59000; 8.428652e-02; 99.51970;50.00000;20.00000;5.66433;2
 33.47700; 11.60000; 8.535708e-02; 99.51573;50.00000;20.00000;5.66425;2
 33.53100; 11.61000; 8.631756e-02; 99.51059;50.00000;20.00000;5.66417;2
 33.58400; 11.62000; 8.737241e-02; 99.51713;50.00000;20.00000;5.66409;2
 33.64000; 11.63000; 8.838017e-02; 99.51456;50.00000;20.00000;5.66400;2
 33.69400; 11.64000; 8.941938e-02; 99.52367;50.00000;20.00000;5.66392;2
 33.75100; 11.65000; 9.041151e-02; 99.51713;50.00000;20.00000;5.66384;2
 33.80600; 11.66000; 9.138789e-02; 99.52238;50.00000;20.00000;5.66375;2
 33.86200; 11.67000; 9.234860e-02; 99.52495;50.00000;20.00000;5.66367;2
 33.92000; 11.68000; 9.334085e-02; 99.52098;50.00000;20.00000;5.66358;2
 33.97800; 11.69000; 9.436458e-02; 99.51970;50.00000;20.00000;5.66349;2
 34.03900; 11.70000; 9.537270e-02; 99.51573;50.00000;20.00000;5.66340;2
 34.09600; 11.71000; 9.628638e-02; 99.51444;50.00000;20.00000;5.66331;2
 34.15500; 11.72000; 9.738888e-02; 99.50919;50.00000;20.00000;5.66322;2
 34.21500; 11.73000; 9.831843e-02; 99.51187;50.00000;20.00000;5.66313;2
 34.27500; 11.74000; 9.929519e-02; 99.50790;50.00000;20.00000;5.66304;2
 34.33400; 11.75000;      0.10041; 99.50790;50.00000;20.00000;5.66295;2
 34.39400; 11.76000;      0.10128; 99.50662;50.00000;20.00000;5.66286;2
 34.45600; 11.77000;      0.10237; 99.50790;50.00000;20.00000;5.66276;2
 34.51800; 11.78000;      0.10342; 99.50405;50.00000;20.00000;5.66267;2
 34.57700; 11.79000;      0.10440; 99.50137;50.00000;20.00000;5.66258;2
 34.63800; 11.80000;      0.10544; 99.49880;50.00000;20.00000;5.66248;2
 34.70100; 11.81000;      0.10634; 99.50265;50.00000;20.00000;5.66239;2
 34.76200; 11.82000;      0.10732; 99.50265;50.00000;20.00000;5.66229;2
 34.82500; 11.83000;      0.10820; 99.50674;50.00000;20.00000;5.66220;2
 34.88900; 11.84000;      0.10902; 99.50931;50.00000;20.00000;5.66210;2
 34.95500; 11.85000;      0.11003; 99.50405;50.00000;20.00000;5.66199;2
 35.01400; 11.86000;      0.11093; 99.50662;50.00000;20.00000;5.66190;2
 35.07700; 11.87000;      0.11197; 99.49880;50.00000;20.00000;5.66181;2
 35.14300; 11.88000;      0.11288; 99.49751;50.00000;20.00000;5.66170;2
 35.20900; 11.89000;      0.11381; 99.50148;50.00000;20.00000;5.66160;2
 35.27300; 11.90000;      0.11472; 99.49495;50.00000;20.00000;5.66150;2
 35.33700; 11.91000;      0.11567; 99.50265;50.00000;20.00000;5.66140;2
 35.40400; 11.92000;      0.11666; 99.49623;50.00000;20.00000;5.66130;2
 35.46800; 11.93000;      0.11739; 99.49880;50.00000;20.00000;5.66120;2
 35.53500; 11.94000;      0.11830; 99.50265;50.00000;20.00000;5.66109;2
 35.60300; 11.95000;      0.11925; 99.49366;50.00000;20.00000;5.66099;2
 35.66600; 11.96000;      0.12028; 99.50394;50.00000;20.00000;5.66089;2
 35.73200; 11.97000;      0.12117; 99.49495;50.00000;20.00000;5.66078;2
 35.80300; 11.98000;      0.12220; 99.50008;50.00000;20.00000;5.66067;2
 35.87200; 11.99000;      0.12305; 99.48572;50.00000;20.00000;5.66056;2
 35.93800; 12.00000;      0.12379; 99.49098;50.00000;20.00000;5.66046;2
 36.00600; 12.01000;      0.12465; 99.48315;50.00000;20.00000;5.66035;2
 36.07300; 12.02000;      0.12550; 99.48315;50.00000;20.00000;5.66025;2
 36.14100; 12.03000;      0.12632; 99.48444;50.00000;20.00000;5.66014;2
 36.21200; 12.04000;      0.12712; 99.48969;50.00000;20.00000;5.66003;2
 36.28100; 12.05000;      0.12817; 99.48841;50.00000;20.00000;5.65992;2
 36.34800; 12.06000;      0.12894; 99.49880;50.00000;20.00000;5.65981;2
 36.41700; 12.07000;      0.12973; 99.49880;50.00000;20.00000;5.65970;2
 36.48800; 12.08000;      0.13053; 99.50020;50.00000;20.00000;5.65959;2
 36.55400; 12.09000;      0.13143; 99.49891;50.00000;20.00000;5.65948;2
 36.62400; 12.10000;      0.13221; 99.50020;50.00000;20.00000;5.65937;2
 36.69600; 12.11000;      0.13289; 99.49495;50.00000;20.00000;5.65926;2
 36.76700; 12.12000;      0.13374; 99.48969;50.00000;20.00000;5.65914;2
 36.83400; 12.13000;      0.13447; 99.48841;50.00000;20.00000;5.65904;2
 36.90800; 12.14000;      0.13527; 99.48059;50.00000;20.00000;5.65892;2
 36.97900; 12.15000;      0.13606; 99.47533;50.00000;20.00000;5.65880;2
 37.04800; 12.16000;      0.13674; 99.47662;50.00000;20.00000;5.65869;2
 37.11600; 12.17000;      0.13751; 99.47662;50.00000;20.00000;5.65858;2
 37.19100; 12.18000;      0.13829; 99.49226;50.00000;20.00000;5.65846;2
 37.26300; 12.19000;      0.13908; 99.48572;50.00000;20.00000;5.65835;2
 37.33500; 12.20000;      0.13988; 99.49623;50.00000;20.00000;5.65823;2
 37.40400; 12.21000;      0.14061; 99.50405;50.00000;20.00000;5.65812;2
 37.47700; 12.22000;      0.14124; 99.50534;50.00000;20.00000;5.65800;2
 37.55000; 12.23000;      0.14180; 99.50534;50.00000;20.00000;5.65788;2
 37.62100; 12.24000;      0.14265; 99.50405;50.00000;20.00000;5.65777;2
 37.69500; 12.25000;      0.14354; 99.50277;50.00000;20.00000;5.65765;2
 37.76700; 12.26000;      0.14384; 99.49354;50.00000;20.00000;5.65753;2
 37.84000; 12.27000;      0.14452; 99.48969;50.00000;20.00000;5.65741;2
 37.91100; 12.28000;      0.14531; 99.49098;50.00000;20.00000;5.65729;2
 37.98500; 12.29000;      0.14607; 99.47802;50.00000;20.00000;5.65717;2
 38.06100; 12.30000;      0.14662; 99.48841;50.00000;20.00000;5.65705;2
 38.13200; 12.31000;      0.14717; 99.47533;50.00000;20.00000;5.65693;2
 38.20500; 12.32000;      0.14768; 99.47930;50.00000;20.00000;5.65681;2
 38.28100; 12.33000;      0.14838; 99.47930;50.00000;20.00000;5.65669;2
 38.35100; 12.34000;      0.14904; 99.47405;50.00000;20.00000;5.65657;2
 38.42600; 12.35000;      0.14968; 99.48315;50.00000;20.00000;5.65645;2
 38.49800; 12.36000;      0.15020; 99.48059;50.00000;20.00000;5.65633;2
 38.57600; 12.37000;      0.15078; 99.47918;50.00000;20.00000;5.65620;2
 38.64900; 12.38000;      0.15153; 99.49751;50.00000;20.00000;5.65608;2
 38.72200; 12.39000;      0.15202; 99.48444;50.00000;20.00000;5.65596;2
 38.79600; 12.40000;      0.15265; 99.49366;50.00000;20.00000;5.65584;2
 38.86900; 12.41000;      0.15322; 99.49483;50.00000;20.00000;5.65572;2
 38.94400; 12.42000;      0.15392; 99.48444;50.00000;20.00000;5.65559;2
 39.01900; 12.43000;      0.15435; 99.49623;50.00000;20.00000;5.65547;2
 39.09400; 12.44000;      0.15468; 99.48841;50.00000;20.00000;5.65534;2
 39.16400; 12.45000;      0.15514; 99.47673;50.00000;20.00000;5.65523;2
 39.23900; 12.46000;      0.15568; 99.48059;50.00000;20.00000;5.65510;2
 39.31400; 12.47000;      0.15635; 99.47276;50.00000;20.00000;5.65498;2
 39.39000; 12.48000;      0.15662; 99.47276;50.00000;20.00000;5.65485;2
 39.46500; 12.49000;      0.15706; 99.47276;50.00000;20.00000;5.65472;2
 39.53600; 12.50000;      0.15765; 99.47265;50.00000;20.00000;5.65460;2
 39.61200; 12.51000;      0.15798; 99.47276;50.00000;20.00000;5.65448;2
 39.68600; 12.52000;      0.15858; 99.47276;50.00000;20.00000;5.65435;2
 39.76000; 12.53000;      0.15903; 99.47276;50.00000;20.00000;5.65423;2
 39.83600; 12.54000;      0.15949; 99.47662;50.00000;20.00000;5.65410;2
 39.91400; 12.55000;      0.15984; 99.47918;50.00000;20.00000;5.65397;2
 39.98600; 12.56000;      0.16013; 99.47521;50.00000;20.00000;5.65384;2
 40.06000; 12.57000;      0.16057; 99.47521;50.00000;20.00000;5.65372;2
 40.13300; 12.58000;      0.16098; 99.48315;50.00000;20.00000;5.65360;2
 40.20900; 12.59000;      0.16135; 99.48841;50.00000;20.00000;5.65347;2
 40.28500; 12.60000;      0.16175; 99.47533;50.00000;20.00000;5.65334;2
 40.35900; 12.61000;      0.16213; 99.48315;50.00000;20.00000;5.65321;2
 40.43300; 12.62000;      0.16259; 99.48841;50.00000;20.00000;5.65309;2
 40.50800; 12.63000;      0.16294; 99.47136;50.00000;20.00000;5.65296;2
 40.58600; 12.64000;      0.16323; 99.48444;50.00000;20.00000;5.65282;2
 40.65500; 12.65000;      0.16348; 99.48584;50.00000;20.00000;5.65271;2
 40.73300; 12.66000;      0.16382; 99.47662;50.00000;20.00000;5.65257;2
 40.80600; 12.67000;      0.16411; 99.49098;50.00000;20.00000;5.65245;2
 40.88100; 12.68000;      0.16438; 99.49098;50.00000;20.00000;5.65232;2
 40.95500; 12.69000;      0.16476; 99.49098;50.00000;20.00000;5.65219;2
 41.03000; 12.70000;      0.16505; 99.49366;50.00000;20.00000;5.65206;2
 41.10400; 12.71000;      0.16518; 99.49366;50.00000;20.00000;5.65194;2
 41.18000; 12.72000;      0.16543; 99.49366;50.00000;20.00000;5.65180;2
 41.25000; 12.73000;      0.16586; 99.49366;50.00000;20.00000;5.65168;2
 41.32800; 12.74000;      0.16607; 99.48584;50.00000;20.00000;5.65155;2
 41.40100; 12.75000;      0.16618; 99.47533;50.00000;20.00000;5.65142;2
 41.47400; 12.76000;      0.16649; 99.47918;50.00000;20.00000;5.65130;2
 41.54700; 12.77000;      0.16684; 99.48315;50.00000;20.00000;5.65117;2
 41.62400; 12.78000;      0.16702; 99.47405;50.00000;20.00000;5.65103;2
 41.70000; 12.79000;      0.16730; 99.47405;50.00000;20.00000;5.65090;2
