Repository: TristanHehnen/BESKID_ExperimentalData

# Experimental Data of the BESKID Project

The repository contains the public experimental data of the BESKID project.

The primary material investigate is Poly(methyl methacrylate) (PMMA).

The materials have been examined in various experimental setups, across different sizes, from micro- to real-scale. Data of the following setups is available:
- Thermogravimetric analysis (TGA)
- Micro-scale combustion calorimetry (MCC)
- Differential scanning calorimetry (DSC)
- Cone calorimetry

File: ExpData/TGA/DE_6mm/ExpDat_PMMA_DE_6mm_30Kmin_01.txt (part 2 of 6)
#SEGMENT:                    ;S2/3
#SEG. 2:                     ;30�C/30.0(K/min)/700�C
##Temp./�C;Time/min;DSC/(mW/mg);Mass/%;Gas Flow(purge2)/(ml/min);Gas Flow(protective)/(ml/min);Sensit./(uV/mW)
142.69299;13.68750;      0.14228; 99.95716;50.00000;20.00000;5.25002
142.94099;13.69417;      0.14094; 99.96366;50.00000;20.00000;5.24899
143.18800;13.70083;      0.13957; 99.95844;50.00000;20.00000;5.24796
143.43201;13.70750;      0.13813; 99.95066;50.00000;20.00000;5.24695
143.68300;13.71417;      0.13674; 99.94938;50.00000;20.00000;5.24590
143.92799;13.72083;      0.13531; 99.94415;50.00000;20.00000;5.24488
144.17300;13.72750;      0.13385; 99.94160;50.00000;20.00000;5.24386
144.41701;13.73417;      0.13207; 99.93777;50.00000;20.00000;5.24284
144.66200;13.74083;      0.13039; 99.93510;50.00000;20.00000;5.24182
144.90601;13.74750;      0.12884; 99.94032;50.00000;20.00000;5.24081
145.14999;13.75417;      0.12723; 99.93649;50.00000;20.00000;5.23979
145.39301;13.76083;      0.12534; 99.93115;50.00000;20.00000;5.23878
145.63600;13.76750;      0.12376; 99.93638;50.00000;20.00000;5.23777
145.87601;13.77417;      0.12206; 99.94032;50.00000;20.00000;5.23677
146.11700;13.78083;      0.12034; 99.92732;50.00000;20.00000;5.23576
146.35899;13.78750;      0.11862; 99.92732;50.00000;20.00000;5.23475
146.60001;13.79417;      0.11688; 99.93510;50.00000;20.00000;5.23375
146.83900;13.80083;      0.11509; 99.92082;50.00000;20.00000;5.23275
147.07800;13.80750;      0.11340; 99.91571;50.00000;20.00000;5.23176
147.31599;13.81417;      0.11173; 99.92082;50.00000;20.00000;5.23077
147.55299;13.82083;      0.10999; 99.91304;50.00000;20.00000;5.22978
147.79100;13.82750;      0.10807; 99.90398;50.00000;20.00000;5.22879
148.02699;13.83417;      0.10622; 99.90909;50.00000;20.00000;5.22780
148.26601;13.84083;      0.10438; 99.90921;50.00000;20.00000;5.22681
148.50000;13.84750;      0.10262; 99.90271;50.00000;20.00000;5.22583
148.73399;13.85417;      0.10087; 99.90259;50.00000;20.00000;5.22485
148.97301;13.86083; 9.911224e-02; 99.90143;50.00000;20.00000;5.22386
149.20799;13.86750; 9.738396e-02; 99.90004;50.00000;20.00000;5.22288
149.44000;13.87417; 9.558696e-02; 99.89620;50.00000;20.00000;5.22191
149.67500;13.88083; 9.380647e-02; 99.89353;50.00000;20.00000;5.22093
149.90800;13.88750; 9.197427e-02; 99.89748;50.00000;20.00000;5.21996
150.14200;13.89417; 9.010753e-02; 99.89365;50.00000;20.00000;5.21898
150.37300;13.90083; 8.832474e-02; 99.88575;50.00000;20.00000;5.21802
150.60500;13.90750; 8.666021e-02; 99.88970;50.00000;20.00000;5.21705
150.83400;13.91417; 8.499487e-02; 99.89226;50.00000;20.00000;5.21610
151.06900;13.92083; 8.334629e-02; 99.88065;50.00000;20.00000;5.21512
151.29601;13.92750; 8.159465e-02; 99.88065;50.00000;20.00000;5.21417
151.52699;13.93417; 7.985962e-02; 99.88320;50.00000;20.00000;5.21321
151.75700;13.94083; 7.802192e-02; 99.86892;50.00000;20.00000;5.21225
151.98399;13.94750; 7.626834e-02; 99.86497;50.00000;20.00000;5.21130
152.21300;13.95417; 7.449725e-02; 99.85986;50.00000;20.00000;5.21034
152.44299;13.96083; 7.260654e-02; 99.86242;50.00000;20.00000;5.20938
152.66701;13.96750; 7.088486e-02; 99.85336;50.00000;20.00000;5.20845
152.89700;13.97417; 6.921395e-02; 99.84303;50.00000;20.00000;5.20749
153.12199;13.98083; 6.749109e-02; 99.84941;50.00000;20.00000;5.20655
153.34900;13.98750; 6.575071e-02; 99.84291;50.00000;20.00000;5.20560
153.57401;13.99417; 6.397554e-02; 99.83386;50.00000;20.00000;5.20466
153.79800;14.00083; 6.213160e-02; 99.83258;50.00000;20.00000;5.20373
154.02299;14.00750; 6.030405e-02; 99.82863;50.00000;20.00000;5.20279
154.25000;14.01417; 5.856109e-02; 99.82608;50.00000;20.00000;5.20184
154.47099;14.02083; 5.688536e-02; 99.82085;50.00000;20.00000;5.20092
154.69400;14.02750; 5.512394e-02; 99.81563;50.00000;20.00000;5.19999
154.91600;14.03417; 5.331074e-02; 99.81830;50.00000;20.00000;5.19906
155.14101;14.04083; 5.166743e-02; 99.81447;50.00000;20.00000;5.19812
155.36301;14.04750; 4.995522e-02; 99.80657;50.00000;20.00000;5.19720
155.58501;14.05417; 4.810603e-02; 99.81052;50.00000;20.00000;5.19627
155.80701;14.06083; 4.629028e-02; 99.81180;50.00000;20.00000;5.19534
156.02600;14.06750; 4.454197e-02; 99.79752;50.00000;20.00000;5.19443
156.24699;14.07417; 4.294663e-02; 99.79752;50.00000;20.00000;5.19351
156.46800;14.08083; 4.129955e-02; 99.80146;50.00000;20.00000;5.19258
156.68700;14.08750; 3.963476e-02; 99.78718;50.00000;20.00000;5.19167
156.90700;14.09417; 3.802061e-02; 99.78324;50.00000;20.00000;5.19075
157.12700;14.10083; 3.632055e-02; 99.77940;50.00000;20.00000;5.18983
157.34200;14.10750; 3.467095e-02; 99.78184;50.00000;20.00000;5.18894
157.55901;14.11417; 3.303794e-02; 99.77279;50.00000;20.00000;5.18803
157.77901;14.12083; 3.145564e-02; 99.75851;50.00000;20.00000;5.18711
157.99500;14.12750; 2.983853e-02; 99.76245;50.00000;20.00000;5.18621
158.21300;14.13417; 2.823798e-02; 99.76118;50.00000;20.00000;5.18530
158.42799;14.14083; 2.651720e-02; 99.75340;50.00000;20.00000;5.18440
158.64600;14.14750; 2.500096e-02; 99.74817;50.00000;20.00000;5.18349
158.85899;14.15417; 2.344990e-02; 99.74167;50.00000;20.00000;5.18260
159.07401;14.16083; 2.206927e-02; 99.74434;50.00000;20.00000;5.18170
159.28700;14.16750; 2.051717e-02; 99.73261;50.00000;20.00000;5.18081
159.50400;14.17417; 1.886200e-02; 99.72867;50.00000;20.00000;5.17991
159.71700;14.18083; 1.732592e-02; 99.73261;50.00000;20.00000;5.17902
159.93100;14.18750; 1.566958e-02; 99.72484;50.00000;20.00000;5.17812
160.14200;14.19417; 1.420083e-02; 99.71706;50.00000;20.00000;5.17724
160.35699;14.20083; 1.285142e-02; 99.71311;50.00000;20.00000;5.17634
160.56900;14.20750; 1.127901e-02; 99.70150;50.00000;20.00000;5.17546
160.78101;14.21417; 9.877239e-03; 99.70150;50.00000;20.00000;5.17457
160.99500;14.22083; 8.303793e-03; 99.70278;50.00000;20.00000;5.17368
161.20399;14.22750; 6.849645e-03; 99.68850;50.00000;20.00000;5.17280
161.41499;14.23417; 5.412142e-03; 99.68455;50.00000;20.00000;5.17192
161.62300;14.24083; 4.008399e-03; 99.67421;50.00000;20.00000;5.17105
161.83400;14.24750; 2.604190e-03; 99.67549;50.00000;20.00000;5.17017
162.04500;14.25417; 1.130960e-03; 99.67027;50.00000;20.00000;5.16929
162.25600;14.26083;-3.256349e-04; 99.65215;50.00000;20.00000;5.16841
162.46400;14.26750;-1.799864e-03; 99.65215;50.00000;20.00000;5.16754
162.67200;14.27417;-3.257444e-03; 99.64693;50.00000;20.00000;5.16667
162.88000;14.28083;-4.749810e-03; 99.64438;50.00000;20.00000;5.16580
163.08800;14.28750;-6.156927e-03; 99.63404;50.00000;20.00000;5.16493
163.29401;14.29417;-7.564505e-03; 99.62487;50.00000;20.00000;5.16407
163.50301;14.30083;-9.058365e-03; 99.63137;50.00000;20.00000;5.16320
163.71001;14.30750;-1.048407e-02; 99.61837;50.00000;20.00000;5.16233
163.91600;14.31417;-1.180726e-02; 99.61059;50.00000;20.00000;5.16147
164.12199;14.32083;-1.306224e-02; 99.61454;50.00000;20.00000;5.16061
164.33099;14.32750;-1.457519e-02; 99.61187;50.00000;20.00000;5.15974
164.53500;14.33417;-1.600274e-02; 99.60281;50.00000;20.00000;5.15888
164.74200;14.34083;-1.748232e-02; 99.59886;50.00000;20.00000;5.15802
164.94701;14.34750;-1.868754e-02; 99.59503;50.00000;20.00000;5.15716
165.14700;14.35417;-2.004771e-02; 99.59770;50.00000;20.00000;5.15633
165.35300;14.36083;-2.144278e-02; 99.58853;50.00000;20.00000;5.15547
165.55901;14.36750;-2.280394e-02; 99.57437;50.00000;20.00000;5.15460
165.76300;14.37417;-2.416552e-02; 99.57947;50.00000;20.00000;5.15375
165.96500;14.38083;-2.547594e-02; 99.57680;50.00000;20.00000;5.15291
166.16701;14.38750;-2.701030e-02; 99.56775;50.00000;20.00000;5.15206
166.37100;14.39417;-2.833885e-02; 99.55730;50.00000;20.00000;5.15121
166.57401;14.40083;-2.951304e-02; 99.54046;50.00000;20.00000;5.15036
166.77800;14.40750;-3.065323e-02; 99.54441;50.00000;20.00000;5.14951
166.97800;14.41417;-3.179369e-02; 99.54313;50.00000;20.00000;5.14867
167.18100;14.42083;-3.303785e-02; 99.53536;50.00000;20.00000;5.14782
167.38100;14.42750;-3.424792e-02; 99.52630;50.00000;20.00000;5.14699
167.58400;14.43417;-3.542404e-02; 99.51585;50.00000;20.00000;5.14614
167.78300;14.44083;-3.644549e-02; 99.52235;50.00000;20.00000;5.14531
167.98399;14.44750;-3.753621e-02; 99.51585;50.00000;20.00000;5.14447
168.18300;14.45417;-3.873055e-02; 99.50679;50.00000;20.00000;5.14363
168.38600;14.46083;-3.983928e-02; 99.49646;50.00000;20.00000;5.14279
168.58501;14.46750;-4.086211e-02; 99.48729;50.00000;20.00000;5.14195
168.78400;14.47417;-4.169575e-02; 99.49124;50.00000;20.00000;5.14112
168.98000;14.48083;-4.268464e-02; 99.47568;50.00000;20.00000;5.14030
169.17999;14.48750;-4.372570e-02; 99.46523;50.00000;20.00000;5.13947
169.37900;14.49417;-4.473258e-02; 99.45362;50.00000;20.00000;5.13863
169.57800;14.50083;-4.556739e-02; 99.43794;50.00000;20.00000;5.13780
169.77400;14.50750;-4.638510e-02; 99.44189;50.00000;20.00000;5.13698
169.97301;14.51417;-4.723769e-02; 99.42889;50.00000;20.00000;5.13615
170.17101;14.52083;-4.812501e-02; 99.41716;50.00000;20.00000;5.13532
170.36600;14.52750;-4.904700e-02; 99.40416;50.00000;20.00000;5.13451
170.56300;14.53417;-4.991760e-02; 99.38605;50.00000;20.00000;5.13368
170.75999;14.54083;-5.073670e-02; 99.39127;50.00000;20.00000;5.13286
170.95799;14.54750;-5.153886e-02; 99.37954;50.00000;20.00000;5.13203
171.15601;14.55417;-5.227222e-02; 99.36921;50.00000;20.00000;5.13120
171.34801;14.56083;-5.297103e-02; 99.36410;50.00000;20.00000;5.13040
171.54500;14.56750;-5.348032e-02; 99.35621;50.00000;20.00000;5.12958
171.74100;14.57417;-5.426607e-02; 99.35760;50.00000;20.00000;5.12876
171.93700;14.58083;-5.493116e-02; 99.34587;50.00000;20.00000;5.12794
172.13000;14.58750;-5.571725e-02; 99.33682;50.00000;20.00000;5.12713
172.32500;14.59417;-5.643457e-02; 99.33415;50.00000;20.00000;5.12631
172.52000;14.60083;-5.689289e-02; 99.32254;50.00000;20.00000;5.12550
172.71600;14.60750;-5.752425e-02; 99.31731;50.00000;20.00000;5.12468
172.91200;14.61417;-5.813852e-02; 99.29909;50.00000;20.00000;5.12386
173.10500;14.62083;-5.878742e-02; 99.28747;50.00000;20.00000;5.12305
173.29700;14.62750;-5.928085e-02; 99.27319;50.00000;20.00000;5.12225
173.49200;14.63417;-5.977458e-02; 99.24846;50.00000;20.00000;5.12143
173.68500;14.64083;-6.026836e-02; 99.25113;50.00000;20.00000;5.12063
173.87700;14.64750;-6.088336e-02; 99.24069;50.00000;20.00000;5.11982
174.07100;14.65417;-6.153326e-02; 99.22908;50.00000;20.00000;5.11901
174.26300;14.66083;-6.197558e-02; 99.21607;50.00000;20.00000;5.11821
174.45599;14.66750;-6.222769e-02; 99.19401;50.00000;20.00000;5.11740
174.64900;14.67417;-6.241063e-02; 99.19657;50.00000;20.00000;5.11659
174.84100;14.68083;-6.273210e-02; 99.18751;50.00000;20.00000;5.11579
175.03200;14.68750;-6.296703e-02; 99.17451;50.00000;20.00000;5.11499
175.22501;14.69417;-6.330605e-02; 99.15895;50.00000;20.00000;5.11418
175.41400;14.70083;-6.355837e-02; 99.13689;50.00000;20.00000;5.11339
175.60800;14.70750;-6.374171e-02; 99.13817;50.00000;20.00000;5.11258
175.79900;14.71417;-6.392496e-02; 99.12261;50.00000;20.00000;5.11178
175.99001;14.72083;-6.403894e-02; 99.10833;50.00000;20.00000;5.11098
176.18100;14.72750;-6.417029e-02; 99.09277;50.00000;20.00000;5.11019
176.37100;14.73417;-6.442298e-02; 99.06816;50.00000;20.00000;5.10939
176.56200;14.74083;-6.451976e-02; 99.07071;50.00000;20.00000;5.10859
176.75400;14.74750;-6.456459e-02; 99.06026;50.00000;20.00000;5.10779
176.94299;14.75417;-6.455724e-02; 99.04865;50.00000;20.00000;5.10700
177.13499;14.76083;-6.470617e-02; 99.03437;50.00000;20.00000;5.10620
177.32201;14.76750;-6.475078e-02; 99.00976;50.00000;20.00000;5.10541
177.51401;14.77417;-6.476097e-02; 99.00325;50.00000;20.00000;5.10461
177.70200;14.78083;-6.471888e-02; 98.98630;50.00000;20.00000;5.10382
177.89200;14.78750;-6.469425e-02; 98.97585;50.00000;20.00000;5.10303
178.08000;14.79417;-6.479102e-02; 98.96297;50.00000;20.00000;5.10224
178.27400;14.80083;-6.481869e-02; 98.94613;50.00000;20.00000;5.10143
178.46001;14.80750;-6.486331e-02; 98.92407;50.00000;20.00000;5.10065
178.64900;14.81417;-6.490811e-02; 98.90457;50.00000;20.00000;5.09986
178.83800;14.82083;-6.498766e-02; 98.88251;50.00000;20.00000;5.09907
179.02699;14.82750;-6.498037e-02; 98.86683;50.00000;20.00000;5.09828
179.21400;14.83417;-6.500771e-02; 98.85255;50.00000;20.00000;5.09750
179.40100;14.84083;-6.496555e-02; 98.84222;50.00000;20.00000;5.09672
179.59200;14.84750;-6.485406e-02; 98.82538;50.00000;20.00000;5.09592
179.77901;14.85417;-6.489879e-02; 98.79938;50.00000;20.00000;5.09513
179.96800;14.86083;-6.478715e-02; 98.79288;50.00000;20.00000;5.09434
180.15601;14.86750;-6.469280e-02; 98.77209;50.00000;20.00000;5.09356
180.34399;14.87417;-6.458104e-02; 98.75921;50.00000;20.00000;5.09277
180.53200;14.88083;-6.438226e-02; 98.74353;50.00000;20.00000;5.09198
180.72000;14.88750;-6.425302e-02; 98.71764;50.00000;20.00000;5.09120
180.90700;14.89417;-6.407148e-02; 98.70719;50.00000;20.00000;5.09042
181.09500;14.90083;-6.390734e-02; 98.68780;50.00000;20.00000;5.08963
181.28000;14.90750;-6.362115e-02; 98.68525;50.00000;20.00000;5.08886
181.46899;14.91417;-6.350918e-02; 98.66435;50.00000;20.00000;5.08806
181.65300;14.92083;-6.337949e-02; 98.65262;50.00000;20.00000;5.08730
181.84000;14.92750;-6.307577e-02; 98.62545;50.00000;20.00000;5.08651
182.02699;14.93417;-6.299839e-02; 98.61117;50.00000;20.00000;5.08573
182.21600;14.94083;-6.285140e-02; 98.58528;50.00000;20.00000;5.08494
182.40199;14.94750;-6.268679e-02; 98.57739;50.00000;20.00000;5.08416
182.58800;14.95417;-6.250471e-02; 98.54894;50.00000;20.00000;5.08338
182.77299;14.96083;-6.233995e-02; 98.53338;50.00000;20.00000;5.08261
182.96100;14.96750;-6.219273e-02; 98.50088;50.00000;20.00000;5.08182
183.14600;14.97417;-6.202787e-02; 98.48660;50.00000;20.00000;5.08105
183.33299;14.98083;-6.175844e-02; 98.45548;50.00000;20.00000;5.08027
183.51700;14.98750;-6.159341e-02; 98.44898;50.00000;20.00000;5.07950
183.70599;14.99417;-6.144603e-02; 98.42820;50.00000;20.00000;5.07871
183.88901;15.00083;-6.119363e-02; 98.41519;50.00000;20.00000;5.07794
184.07600;15.00750;-6.090646e-02; 98.38930;50.00000;20.00000;5.07716
184.26401;15.01417;-6.068906e-02; 98.37630;50.00000;20.00000;5.07637
184.44701;15.02083;-6.036662e-02; 98.35296;50.00000;20.00000;5.07561
184.63100;15.02750;-6.002668e-02; 98.34774;50.00000;20.00000;5.07484
184.81799;15.03417;-5.984390e-02; 98.32301;50.00000;20.00000;5.07405
185.00500;15.04083;-5.969599e-02; 98.31000;50.00000;20.00000;5.07327
185.18900;15.04750;-5.954789e-02; 98.28016;50.00000;20.00000;5.07250
185.37601;15.05417;-5.934749e-02; 98.26461;50.00000;20.00000;5.07172
185.55901;15.06083;-5.914683e-02; 98.23744;50.00000;20.00000;5.07095
185.74500;15.06750;-5.887637e-02; 98.22966;50.00000;20.00000;5.07018
185.92900;15.07417;-5.867563e-02; 98.20226;50.00000;20.00000;5.06941
186.11501;15.08083;-5.847492e-02; 98.18798;50.00000;20.00000;5.06863
186.30099;15.08750;-5.829163e-02; 98.15686;50.00000;20.00000;5.06785
186.48500;15.09417;-5.795086e-02; 98.14130;50.00000;20.00000;5.06708
186.66901;15.10083;-5.774986e-02; 98.11019;50.00000;20.00000;5.06631
186.85600;15.10750;-5.765385e-02; 98.10369;50.00000;20.00000;5.06553
187.03999;15.11417;-5.754019e-02; 98.08023;50.00000;20.00000;5.06476
187.22600;15.12083;-5.733913e-02; 98.06595;50.00000;20.00000;5.06398
187.40900;15.12750;-5.715535e-02; 98.03484;50.00000;20.00000;5.06322
187.59599;15.13417;-5.704170e-02; 98.01928;50.00000;20.00000;5.06243
187.77699;15.14083;-5.691023e-02; 97.98689;50.00000;20.00000;5.06168
187.96500;15.14750;-5.681406e-02; 97.97121;50.00000;20.00000;5.06089
188.14700;15.15417;-5.675258e-02; 97.93627;50.00000;20.00000;5.06013
188.33099;15.16083;-5.665617e-02; 97.91932;50.00000;20.00000;5.05936
188.51601;15.16750;-5.654226e-02; 97.88948;50.00000;20.00000;5.05859
188.70300;15.17417;-5.639338e-02; 97.87926;50.00000;20.00000;5.05780
188.88499;15.18083;-5.633180e-02; 97.84153;50.00000;20.00000;5.05704
189.07100;15.18750;-5.628791e-02; 97.82469;50.00000;20.00000;5.05626
189.25600;15.19417;-5.631405e-02; 97.78963;50.00000;20.00000;5.05549
189.44000;15.20083;-5.634015e-02; 97.77662;50.00000;20.00000;5.05472
189.62399;15.20750;-5.633120e-02; 97.74806;50.00000;20.00000;5.05395
189.80901;15.21417;-5.637489e-02; 97.73518;50.00000;20.00000;5.05318
189.99200;15.22083;-5.643602e-02; 97.70661;50.00000;20.00000;5.05241
190.17700;15.22750;-5.653235e-02; 97.69489;50.00000;20.00000;5.05164
190.36400;15.23417;-5.652357e-02; 97.66760;50.00000;20.00000;5.05086
190.54700;15.24083;-5.669000e-02; 97.65332;50.00000;20.00000;5.05009
190.72900;15.24750;-5.682134e-02; 97.62221;50.00000;20.00000;5.04933
190.91600;15.25417;-5.690033e-02; 97.60793;50.00000;20.00000;5.04855
191.10001;15.26083;-5.701429e-02; 97.57809;50.00000;20.00000;5.04778
191.28400;15.26750;-5.714584e-02; 97.56381;50.00000;20.00000;5.04701
191.46800;15.27417;-5.741786e-02; 97.53397;50.00000;20.00000;5.04624
191.65300;15.28083;-5.763734e-02; 97.51841;50.00000;20.00000;5.04547
191.83701;15.28750;-5.785684e-02; 97.48718;50.00000;20.00000;5.04470
192.02299;15.29417;-5.812919e-02; 97.47162;50.00000;20.00000;5.04392
192.20700;15.30083;-5.841909e-02; 97.43923;50.00000;20.00000;5.04315
192.39000;15.30750;-5.879686e-02; 97.42367;50.00000;20.00000;5.04238
192.57401;15.31417;-5.910452e-02; 97.38861;50.00000;20.00000;5.04161
192.75800;15.32083;-5.958800e-02; 97.37305;50.00000;20.00000;5.04084
192.94200;15.32750;-6.008919e-02; 97.33799;50.00000;20.00000;5.04007
193.12801;15.33417;-6.037971e-02; 97.32243;50.00000;20.00000;5.03930
193.31100;15.34083;-6.082839e-02; 97.28737;50.00000;20.00000;5.03853
193.49800;15.34750;-6.129500e-02; 97.27819;50.00000;20.00000;5.03775
193.68100;15.35417;-6.177913e-02; 97.24836;50.00000;20.00000;5.03698
193.86600;15.36083;-6.236904e-02; 97.23024;50.00000;20.00000;5.03621
194.04900;15.36750;-6.304699e-02; 97.19263;50.00000;20.00000;5.03545
194.23300;15.37417;-6.379557e-02; 97.17567;50.00000;20.00000;5.03468
194.41800;15.38083;-6.450923e-02; 97.14061;50.00000;20.00000;5.03390
194.60300;15.38750;-6.520552e-02; 97.12505;50.00000;20.00000;5.03313
194.78600;15.39417;-6.588431e-02; 97.09266;50.00000;20.00000;5.03236
194.97400;15.40083;-6.658119e-02; 97.08488;50.00000;20.00000;5.03158
195.15700;15.40750;-6.734844e-02; 97.06143;50.00000;20.00000;5.03081
195.34100;15.41417;-6.822163e-02; 97.04843;50.00000;20.00000;5.03004
195.52699;15.42083;-6.914805e-02; 97.01998;50.00000;20.00000;5.02927
195.71100;15.42750;-7.009225e-02; 97.00698;50.00000;20.00000;5.02850
195.89700;15.43417;-7.119544e-02; 96.97842;50.00000;20.00000;5.02772
196.08400;15.44083;-7.214042e-02; 96.96413;50.00000;20.00000;5.02694
196.26601;15.44750;-7.322639e-02; 96.93302;50.00000;20.00000;5.02618
196.45000;15.45417;-7.429518e-02; 96.91874;50.00000;20.00000;5.02541
196.63499;15.46083;-7.532910e-02; 96.88878;50.00000;20.00000;5.02463
196.82100;15.46750;-7.632814e-02; 96.87450;50.00000;20.00000;5.02386
197.00600;15.47417;-7.743323e-02; 96.84466;50.00000;20.00000;5.02308
197.19099;15.48083;-7.866213e-02; 96.83038;50.00000;20.00000;5.02231
197.37801;15.48750;-7.992681e-02; 96.79927;50.00000;20.00000;5.02153
197.56100;15.49417;-8.119162e-02; 96.78371;50.00000;20.00000;5.02076
197.74699;15.50083;-8.247467e-02; 96.75120;50.00000;20.00000;5.01998
197.93300;15.50750;-8.386400e-02; 96.73692;50.00000;20.00000;5.01921
198.11700;15.51417;-8.518301e-02; 96.70581;50.00000;20.00000;5.01844
198.30299;15.52083;-8.671443e-02; 96.69280;50.00000;20.00000;5.01766
198.48900;15.52750;-8.817569e-02; 96.66424;50.00000;20.00000;5.01688
198.67500;15.53417;-8.963740e-02; 96.65135;50.00000;20.00000;5.01611
198.86099;15.54083;-9.109956e-02; 96.62151;50.00000;20.00000;5.01533
199.04401;15.54750;-9.293290e-02; 96.60723;50.00000;20.00000;5.01456
199.23000;15.55417;-9.444902e-02; 96.57867;50.00000;20.00000;5.01379
199.41400;15.56083;-9.605380e-02; 96.56567;50.00000;20.00000;5.01302
199.60300;15.56750;-9.773018e-02; 96.53711;50.00000;20.00000;5.01223
199.78700;15.57417;-9.951272e-02; 96.52283;50.00000;20.00000;5.01146
199.97301;15.58083;     -0.10126; 96.49427;50.00000;20.00000;5.01068
200.15800;15.58750;     -0.10304; 96.48509;50.00000;20.00000;5.00991
200.34300;15.59417;     -0.10483; 96.46048;50.00000;20.00000;5.00913
200.52800;15.60083;     -0.10670; 96.44887;50.00000;20.00000;5.00836
200.71700;15.60750;     -0.10858; 96.42286;50.00000;20.00000;5.00757
200.90199;15.61417;     -0.11038; 96.41114;50.00000;20.00000;5.00680
201.08800;15.62083;     -0.11236; 96.38780;50.00000;20.00000;5.00602
201.27699;15.62750;     -0.11448; 96.37619;50.00000;20.00000;5.00523
201.46201;15.63417;     -0.11661; 96.35274;50.00000;20.00000;5.00446
201.64900;15.64083;     -0.11868; 96.34113;50.00000;20.00000;5.00368
201.83501;15.64750;     -0.12082; 96.31779;50.00000;20.00000;5.00290
202.02200;15.65417;     -0.12309; 96.31129;50.00000;20.00000;5.00212
202.20700;15.66083;     -0.12529; 96.28923;50.00000;20.00000;5.00134
202.39500;15.66750;     -0.12752; 96.27495;50.00000;20.00000;5.00056
202.58299;15.67417;     -0.12974; 96.25927;50.00000;20.00000;4.99977
202.76801;15.68083;     -0.13205; 96.23466;50.00000;20.00000;4.99900
202.95399;15.68750;     -0.13441; 96.23594;50.00000;20.00000;4.99822
203.14200;15.69417;     -0.13693; 96.21260;50.00000;20.00000;4.99744
203.32800;15.70083;     -0.13962; 96.19309;50.00000;20.00000;4.99666
203.51500;15.70750;     -0.14199; 96.17626;50.00000;20.00000;4.99588
203.70500;15.71417;     -0.14456; 96.15942;50.00000;20.00000;4.99509
203.89000;15.72083;     -0.14700; 96.14247;50.00000;20.00000;4.99431
204.07700;15.72750;     -0.14943; 96.12564;50.00000;20.00000;4.99353
204.26401;15.73417;     -0.15198; 96.11008;50.00000;20.00000;4.99275
204.45100;15.74083;     -0.15457; 96.09835;50.00000;20.00000;4.99197
204.63699;15.74750;     -0.15731; 96.08535;50.00000;20.00000;4.99119
204.82500;15.75417;     -0.16002; 96.06596;50.00000;20.00000;4.99041
205.01500;15.76083;     -0.16254; 96.06201;50.00000;20.00000;4.98961
205.20200;15.76750;     -0.16518; 96.04646;50.00000;20.00000;4.98883
205.38901;15.77417;     -0.16789; 96.03612;50.00000;20.00000;4.98805
205.57600;15.78083;     -0.17060; 96.02312;50.00000;20.00000;4.98727
205.76401;15.78750;     -0.17327; 96.00106;50.00000;20.00000;4.98649
205.95300;15.79417;     -0.17618; 95.99583;50.00000;20.00000;4.98570
206.14200;15.80083;     -0.17906; 95.97761;50.00000;20.00000;4.98491
206.33000;15.80750;     -0.18206; 95.96600;50.00000;20.00000;4.98412
206.51700;15.81417;     -0.18492; 95.95555;50.00000;20.00000;4.98334
206.70599;15.82083;     -0.18779; 95.93871;50.00000;20.00000;4.98255
206.89500;15.82750;     -0.19059; 95.93488;50.00000;20.00000;4.98176
207.08400;15.83417;     -0.19347; 95.92315;50.00000;20.00000;4.98097
207.27200;15.84083;     -0.19631; 95.91537;50.00000;20.00000;4.98019
207.45900;15.84750;     -0.19926; 95.90632;50.00000;20.00000;4.97941
207.64799;15.85417;     -0.20222; 95.89982;50.00000;20.00000;4.97862
207.83800;15.86083;     -0.20503; 95.89459;50.00000;20.00000;4.97783
208.02800;15.86750;     -0.20800; 95.87903;50.00000;20.00000;4.97703
208.21600;15.87417;     -0.21102; 95.86859;50.00000;20.00000;4.97625
208.40500;15.88083;     -0.21412; 95.85825;50.00000;20.00000;4.97546
208.59399;15.88750;     -0.21707; 95.83875;50.00000;20.00000;4.97467
208.78400;15.89417;     -0.21992; 95.83492;50.00000;20.00000;4.97388
208.97200;15.90083;     -0.22274; 95.82191;50.00000;20.00000;4.97309
209.16299;15.90750;     -0.22569; 95.81413;50.00000;20.00000;4.97229
209.35201;15.91417;     -0.22871; 95.80891;50.00000;20.00000;4.97151
209.54500;15.92083;     -0.23175; 95.79463;50.00000;20.00000;4.97070
209.73399;15.92750;     -0.23468; 95.78685;50.00000;20.00000;4.96991
209.92300;15.93417;     -0.23744; 95.78302;50.00000;20.00000;4.96912
210.11301;15.94083;     -0.24032; 95.77129;50.00000;20.00000;4.96833
210.30200;15.94750;     -0.24317; 95.76351;50.00000;20.00000;4.96754
210.49200;15.95417;     -0.24608; 95.75956;50.00000;20.00000;4.96675
210.68100;15.96083;     -0.24897; 95.74795;50.00000;20.00000;4.96596
210.87300;15.96750;     -0.25189; 95.74145;50.00000;20.00000;4.96516
211.06500;15.97417;     -0.25478; 95.73750;50.00000;20.00000;4.96436
211.25301;15.98083;     -0.25764; 95.72717;50.00000;20.00000;4.96357
211.44501;15.98750;     -0.26059; 95.72067;50.00000;20.00000;4.96277
211.63499;15.99417;     -0.26342; 95.72067;50.00000;20.00000;4.96198
211.82700;16.00083;     -0.26614; 95.71161;50.00000;20.00000;4.96118
212.01700;16.00750;     -0.26888; 95.70116;50.00000;20.00000;4.96038
212.20799;16.01417;     -0.27139; 95.70116;50.00000;20.00000;4.95959
212.39799;16.02083;     -0.27406; 95.69733;50.00000;20.00000;4.95879
212.59000;16.02750;     -0.27692; 95.68816;50.00000;20.00000;4.95799
212.78200;16.03417;     -0.27976; 95.68178;50.00000;20.00000;4.95719
212.97301;16.04083;     -0.28257; 95.68178;50.00000;20.00000;4.95639
213.16400;16.04750;     -0.28519; 95.67260;50.00000;20.00000;4.95560
213.35201;16.05417;     -0.28786; 95.65832;50.00000;20.00000;4.95481
213.54800;16.06083;     -0.29056; 95.65832;50.00000;20.00000;4.95400
213.74100;16.06750;     -0.29323; 95.65449;50.00000;20.00000;4.95319
213.93201;16.07417;     -0.29587; 95.64276;50.00000;20.00000;4.95239
214.12399;16.08083;     -0.29848; 95.63626;50.00000;20.00000;4.95159
214.31599;16.08750;     -0.30109; 95.63626;50.00000;20.00000;4.95079
214.50900;16.09417;     -0.30369; 95.63243;50.00000;20.00000;4.94999
214.69901;16.10083;     -0.30607; 95.62198;50.00000;20.00000;4.94920
214.89000;16.10750;     -0.30848; 95.61548;50.00000;20.00000;4.94840
215.08600;16.11417;     -0.31097; 95.61548;50.00000;20.00000;4.94758
215.27699;16.12083;     -0.31338; 95.60642;50.00000;20.00000;4.94679
215.47000;16.12750;     -0.31580; 95.59481;50.00000;20.00000;4.94598
215.66200;16.13417;     -0.31839; 95.59481;50.00000;20.00000;4.94518
215.85500;16.14083;     -0.32075; 95.59087;50.00000;20.00000;4.94438
216.04900;16.14750;     -0.32317; 95.57914;50.00000;20.00000;4.94357
216.24001;16.15417;     -0.32554; 95.57136;50.00000;20.00000;4.94277
216.43600;16.16083;     -0.32771; 95.57136;50.00000;20.00000;4.94195
216.62601;16.16750;     -0.33005; 95.56231;50.00000;20.00000;4.94116
216.81900;16.17417;     -0.33242; 95.55058;50.00000;20.00000;4.94036
217.01401;16.18083;     -0.33482; 95.55058;50.00000;20.00000;4.93954
217.20599;16.18750;     -0.33690; 95.55058;50.00000;20.00000;4.93874
217.39799;16.19417;     -0.33899; 95.54152;50.00000;20.00000;4.93794
217.59300;16.20083;     -0.34125; 95.53119;50.00000;20.00000;4.93713
217.78500;16.20750;     -0.34369; 95.53119;50.00000;20.00000;4.93633
217.97800;16.21417;     -0.34588; 95.53119;50.00000;20.00000;4.93553
218.17300;16.22083;     -0.34790; 95.53119;50.00000;20.00000;4.93471
218.36800;16.22750;     -0.34993; 95.52724;50.00000;20.00000;4.93390
218.56000;16.23417;     -0.35203; 95.51819;50.00000;20.00000;4.93310
218.75600;16.24083;     -0.35423; 95.51296;50.00000;20.00000;4.93228
218.95000;16.24750;     -0.35630; 95.51296;50.00000;20.00000;4.93148
219.14400;16.25417;     -0.35828; 95.51296;50.00000;20.00000;4.93067
219.33800;16.26083;     -0.36031; 95.51296;50.00000;20.00000;4.92986
219.53101;16.26750;     -0.36235; 95.50391;50.00000;20.00000;4.92905
219.72501;16.27417;     -0.36431; 95.49357;50.00000;20.00000;4.92825
219.92000;16.28083;     -0.36628; 95.49357;50.00000;20.00000;4.92743
220.11600;16.28750;     -0.36819; 95.49357;50.00000;20.00000;4.92662
220.30800;16.29417;     -0.37014; 95.48440;50.00000;20.00000;4.92582
220.50500;16.30083;     -0.37205; 95.47151;50.00000;20.00000;4.92500
220.70200;16.30750;     -0.37391; 95.46768;50.00000;20.00000;4.92418
220.89600;16.31417;     -0.37565; 95.45584;50.00000;20.00000;4.92337
221.08800;16.32083;     -0.37762; 95.44678;50.00000;20.00000;4.92257
221.28700;16.32750;     -0.37957; 95.44156;50.00000;20.00000;4.92174
221.48000;16.33417;     -0.38152; 95.44156;50.00000;20.00000;4.92094
221.67400;16.34083;     -0.38346; 95.43761;50.00000;20.00000;4.92013
221.87300;16.34750;     -0.38512; 95.42855;50.00000;20.00000;4.91930
222.06599;16.35417;     -0.38686; 95.42333;50.00000;20.00000;4.91850
222.26300;16.36083;     -0.38858; 95.42333;50.00000;20.00000;4.91768
222.46001;16.36750;     -0.39020; 95.42333;50.00000;20.00000;4.91686
222.65199;16.37417;     -0.39199; 95.42333;50.00000;20.00000;4.91606
222.85001;16.38083;     -0.39372; 95.41555;50.00000;20.00000;4.91523
223.04500;16.38750;     -0.39544; 95.40522;50.00000;20.00000;4.91442
223.24100;16.39417;     -0.39714; 95.40522;50.00000;20.00000;4.91360
223.43700;16.40083;     -0.39887; 95.40127;50.00000;20.00000;4.91279
223.63300;16.40750;     -0.40058; 95.39221;50.00000;20.00000;4.91197
223.82800;16.41417;     -0.40218; 95.38571;50.00000;20.00000;4.91116
224.02499;16.42083;     -0.40383; 95.38571;50.00000;20.00000;4.91034
224.22301;16.42750;     -0.40545; 95.37793;50.00000;20.00000;4.90952
224.41499;16.43417;     -0.40709; 95.36760;50.00000;20.00000;4.90872
224.61400;16.44083;     -0.40865; 95.36760;50.00000;20.00000;4.90789
224.81200;16.44750;     -0.41026; 95.36760;50.00000;20.00000;4.90707
225.00900;16.45417;     -0.41197; 95.36365;50.00000;20.00000;4.90625
225.20599;16.46083;     -0.41346; 95.35460;50.00000;20.00000;4.90543
225.39999;16.46750;     -0.41490; 95.34937;50.00000;20.00000;4.90462
225.59700;16.47417;     -0.41653; 95.34937;50.00000;20.00000;4.90380
225.79300;16.48083;     -0.41811; 95.34937;50.00000;20.00000;4.90298
225.99100;16.48750;     -0.41976; 95.34159;50.00000;20.00000;4.90216
226.18800;16.49417;     -0.42136; 95.33126;50.00000;20.00000;4.90134
226.38699;16.50083;     -0.42284; 95.33126;50.00000;20.00000;4.90051
226.58299;16.50750;     -0.42438; 95.32731;50.00000;20.00000;4.89970
226.78101;16.51417;     -0.42595; 95.31826;50.00000;20.00000;4.89887
226.97701;16.52083;     -0.42741; 95.31303;50.00000;20.00000;4.89806
227.17400;16.52750;     -0.42891; 95.31303;50.00000;20.00000;4.89724
227.37100;16.53417;     -0.43043; 95.30398;50.00000;20.00000;4.89642
227.57001;16.54083;     -0.43193; 95.28714;50.00000;20.00000;4.89559
227.76900;16.54750;     -0.43340; 95.28714;50.00000;20.00000;4.89477
227.96500;16.55417;     -0.43481; 95.28714;50.00000;20.00000;4.89395
228.16100;16.56083;     -0.43619; 95.27808;50.00000;20.00000;4.89314
228.36099;16.56750;     -0.43762; 95.26775;50.00000;20.00000;4.89230
228.55800;16.57417;     -0.43914; 95.26775;50.00000;20.00000;4.89148
228.75500;16.58083;     -0.44065; 95.26775;50.00000;20.00000;4.89067
228.95200;16.58750;     -0.44217; 95.26775;50.00000;20.00000;4.88985
229.14900;16.59417;     -0.44369; 95.25986;50.00000;20.00000;4.88903
229.35001;16.60083;     -0.44509; 95.25208;50.00000;20.00000;4.88819
229.54700;16.60750;     -0.44654; 95.25208;50.00000;20.00000;4.88737
229.74800;16.61417;     -0.44802; 95.25208;50.00000;20.00000;4.88654
229.94501;16.62083;     -0.44945; 95.24825;50.00000;20.00000;4.88572
230.14101;16.62750;     -0.45089; 95.23919;50.00000;20.00000;4.88490
230.33800;16.63417;     -0.45229; 95.23397;50.00000;20.00000;4.88409
230.53999;16.64083;     -0.45367; 95.23397;50.00000;20.00000;4.88325
230.73700;16.64750;     -0.45503; 95.23397;50.00000;20.00000;4.88243
230.93600;16.65417;     -0.45633; 95.22619;50.00000;20.00000;4.88160
231.13499;16.66083;     -0.45778; 95.21713;50.00000;20.00000;4.88077
231.33400;16.66750;     -0.45928; 95.21713;50.00000;20.00000;4.87995
231.53200;16.67417;     -0.46079; 95.21713;50.00000;20.00000;4.87913
231.72900;16.68083;     -0.46215; 95.21318;50.00000;20.00000;4.87831
231.93100;16.68750;     -0.46354; 95.20413;50.00000;20.00000;4.87747
232.12801;16.69417;     -0.46507; 95.19890;50.00000;20.00000;4.87665
232.32600;16.70083;     -0.46655; 95.19890;50.00000;20.00000;4.87583
232.52600;16.70750;     -0.46797; 95.19495;50.00000;20.00000;4.87500
232.72701;16.71417;     -0.46931; 95.18067;50.00000;20.00000;4.87416
232.92500;16.72083;     -0.47068; 95.16639;50.00000;20.00000;4.87334
233.12500;16.72750;     -0.47208; 95.16256;50.00000;20.00000;4.87251
233.32500;16.73417;     -0.47349; 95.16256;50.00000;20.00000;4.87168
233.52299;16.74083;     -0.47486; 95.15351;50.00000;20.00000;4.87086
233.72200;16.74750;     -0.47616; 95.14306;50.00000;20.00000;4.87003
233.92101;16.75417;     -0.47761; 95.14306;50.00000;20.00000;4.86920
234.12100;16.76083;     -0.47911; 95.14306;50.00000;20.00000;4.86837
234.32201;16.76750;     -0.48054; 95.14306;50.00000;20.00000;4.86754
234.52200;16.77417;     -0.48193; 95.13528;50.00000;20.00000;4.86671
234.72000;16.78083;     -0.48329; 95.12622;50.00000;20.00000;4.86589
234.92200;16.78750;     -0.48464; 95.12622;50.00000;20.00000;4.86505
235.12000;16.79417;     -0.48593; 95.12622;50.00000;20.00000;4.86423
235.32001;16.80083;     -0.48727; 95.11844;50.00000;20.00000;4.86340
235.51900;16.80750;     -0.48881; 95.10811;50.00000;20.00000;4.86257
235.72000;16.81417;     -0.49017; 95.10811;50.00000;20.00000;4.86174
235.91701;16.82083;     -0.49151; 95.10811;50.00000;20.00000;4.86092
236.11900;16.82750;     -0.49290; 95.10033;50.00000;20.00000;4.86008
236.31700;16.83417;     -0.49432; 95.09116;50.00000;20.00000;4.85926
236.52000;16.84083;     -0.49566; 95.09116;50.00000;20.00000;4.85842
236.72000;16.84750;     -0.49709; 95.09116;50.00000;20.00000;4.85759
236.92000;16.85417;     -0.49853; 95.08733;50.00000;20.00000;4.85676
237.12000;16.86083;     -0.49993; 95.07827;50.00000;20.00000;4.85593
237.32001;16.86750;     -0.50131; 95.07305;50.00000;20.00000;4.85510
237.52000;16.87417;     -0.50254; 95.07305;50.00000;20.00000;4.85427
237.72099;16.88083;     -0.50389; 95.06910;50.00000;20.00000;4.85344
237.92200;16.88750;     -0.50525; 95.06132;50.00000;20.00000;4.85261
238.12100;16.89417;     -0.50669; 95.05610;50.00000;20.00000;4.85178
238.32201;16.90083;     -0.50809; 95.05610;50.00000;20.00000;4.85095
238.52299;16.90750;     -0.50959; 95.05610;50.00000;20.00000;4.85011
238.72301;16.91417;     -0.51103; 95.05226;50.00000;20.00000;4.84928
238.92400;16.92083;     -0.51256; 95.04448;50.00000;20.00000;4.84845
239.12601;16.92750;     -0.51402; 95.03926;50.00000;20.00000;4.84761
239.32500;16.93417;     -0.51536; 95.03926;50.00000;20.00000;4.84679
239.52600;16.94083;     -0.51670; 95.03926;50.00000;20.00000;4.84596
239.72701;16.94750;     -0.51799; 95.03543;50.00000;20.00000;4.84512
239.92999;16.95417;     -0.51940; 95.02626;50.00000;20.00000;4.84428
240.12801;16.96083;     -0.52089; 95.02498;50.00000;20.00000;4.84346
240.32899;16.96750;     -0.52228; 95.02893;50.00000;20.00000;4.84263
240.52901;16.97417;     -0.52356; 95.02893;50.00000;20.00000;4.84180
240.73300;16.98083;     -0.52488; 95.02893;50.00000;20.00000;4.84096
240.93201;16.98750;     -0.52630; 95.02115;50.00000;20.00000;4.84013
241.13400;16.99417;     -0.52775; 95.01198;50.00000;20.00000;4.83929
241.33501;17.00083;     -0.52912; 95.01198;50.00000;20.00000;4.83846
241.53500;17.00750;     -0.53044; 95.01198;50.00000;20.00000;4.83763
241.73500;17.01417;     -0.53188; 95.01198;50.00000;20.00000;4.83680
241.93900;17.02083;     -0.53319; 95.00420;50.00000;20.00000;4.83596
242.13901;17.02750;     -0.53450; 94.99514;50.00000;20.00000;4.83513
242.33900;17.03417;     -0.53603; 94.99514;50.00000;20.00000;4.83430
242.54201;17.04083;     -0.53740; 94.99514;50.00000;20.00000;4.83346
242.74400;17.04750;     -0.53878; 94.99514;50.00000;20.00000;4.83263
242.94400;17.05417;     -0.54014; 94.99119;50.00000;20.00000;4.83180
243.14600;17.06083;     -0.54146; 94.98214;50.00000;20.00000;4.83096
243.34599;17.06750;     -0.54280; 94.97691;50.00000;20.00000;4.83014
243.54800;17.07417;     -0.54414; 94.97691;50.00000;20.00000;4.82930
243.75000;17.08083;     -0.54548; 94.97691;50.00000;20.00000;4.82846
243.95200;17.08750;     -0.54686; 94.96786;50.00000;20.00000;4.82763
244.14999;17.09417;     -0.54835; 94.95625;50.00000;20.00000;4.82681
244.35300;17.10083;     -0.54984; 94.95625;50.00000;20.00000;4.82597
244.55499;17.10750;     -0.55122; 94.95625;50.00000;20.00000;4.82513
244.75600;17.11417;     -0.55245; 94.94847;50.00000;20.00000;4.82430
244.95900;17.12083;     -0.55378; 94.93802;50.00000;20.00000;4.82346
245.16100;17.12750;     -0.55518; 94.93802;50.00000;20.00000;4.82263
245.36200;17.13417;     -0.55647; 94.93802;50.00000;20.00000;4.82179
245.56300;17.14083;     -0.55778; 94.93419;50.00000;20.00000;4.82096
245.76300;17.14750;     -0.55912; 94.92501;50.00000;20.00000;4.82014
245.96899;17.15417;     -0.56043; 94.91991;50.00000;20.00000;4.81928
246.16701;17.16083;     -0.56176; 94.91991;50.00000;20.00000;4.81846
246.37000;17.16750;     -0.56316; 94.91991;50.00000;20.00000;4.81763
246.57300;17.17417;     -0.56449; 94.91991;50.00000;20.00000;4.81679
246.77400;17.18083;     -0.56584; 94.91596;50.00000;20.00000;4.81595
246.97600;17.18750;     -0.56723; 94.90818;50.00000;20.00000;4.81512
247.17799;17.19417;     -0.56860; 94.90423;50.00000;20.00000;4.81429
247.38100;17.20083;     -0.56995; 94.90423;50.00000;20.00000;4.81345
247.58200;17.20750;     -0.57128; 94.90423;50.00000;20.00000;4.81262
247.78200;17.21417;     -0.57268; 94.90423;50.00000;20.00000;4.81179
247.98599;17.22083;     -0.57416; 94.90423;50.00000;20.00000;4.81095
248.18900;17.22750;     -0.57555; 94.89645;50.00000;20.00000;4.81011
248.39101;17.23417;     -0.57685; 94.88867;50.00000;20.00000;4.80927
248.59300;17.24083;     -0.57818; 94.88867;50.00000;20.00000;4.80844
248.79300;17.24750;     -0.57959; 94.88867;50.00000;20.00000;4.80761
248.99699;17.25417;     -0.58093; 94.88867;50.00000;20.00000;4.80677
249.19800;17.26083;     -0.58224; 94.88867;50.00000;20.00000;4.80594
249.39900;17.26750;     -0.58353; 94.88867;50.00000;20.00000;4.80511
249.60300;17.27417;     -0.58462; 94.88484;50.00000;20.00000;4.80427
249.80499;17.28083;     -0.58596; 94.87706;50.00000;20.00000;4.80343
250.00600;17.28750;     -0.58728; 94.87312;50.00000;20.00000;4.80260
250.21001;17.29417;     -0.58862; 94.87312;50.00000;20.00000;4.80176
250.40900;17.30083;     -0.58979; 94.87312;50.00000;20.00000;4.80094
250.61301;17.30750;     -0.59105; 94.86929;50.00000;20.00000;4.80010
250.81700;17.31417;     -0.59230; 94.86139;50.00000;20.00000;4.79925
251.01700;17.32083;     -0.59353; 94.85628;50.00000;20.00000;4.79843
251.22000;17.32750;     -0.59471; 94.85628;50.00000;20.00000;4.79759
251.42101;17.33417;     -0.59593; 94.85628;50.00000;20.00000;4.79676
251.62300;17.34083;     -0.59724; 94.84850;50.00000;20.00000;4.79593
251.82500;17.34750;     -0.59836; 94.83805;50.00000;20.00000;4.79509
252.02800;17.35417;     -0.59955; 94.83805;50.00000;20.00000;4.79426
252.23100;17.36083;     -0.60082; 94.83805;50.00000;20.00000;4.79342
252.43401;17.36750;     -0.60209; 94.83805;50.00000;20.00000;4.79258
252.63400;17.37417;     -0.60336; 94.83805;50.00000;20.00000;4.79176
252.83800;17.38083;     -0.60467; 94.83805;50.00000;20.00000;4.79091
253.03900;17.38750;     -0.60590; 94.83027;50.00000;20.00000;4.79008
253.24100;17.39417;     -0.60721; 94.82250;50.00000;20.00000;4.78925
253.44600;17.40083;     -0.60833; 94.82250;50.00000;20.00000;4.78841
253.64600;17.40750;     -0.60946; 94.82250;50.00000;20.00000;4.78758
253.84900;17.41417;     -0.61060; 94.82250;50.00000;20.00000;4.78674
254.04900;17.42083;     -0.61183; 94.82250;50.00000;20.00000;4.78592
254.25400;17.42750;     -0.61312; 94.81866;50.00000;20.00000;4.78507
254.45399;17.43417;     -0.61440; 94.81089;50.00000;20.00000;4.78425
254.65900;17.44083;     -0.61569; 94.80694;50.00000;20.00000;4.78340
254.85699;17.44750;     -0.61693; 94.80694;50.00000;20.00000;4.78259
255.06300;17.45417;     -0.61828; 94.80694;50.00000;20.00000;4.78174
255.26401;17.46083;     -0.61959; 94.80694;50.00000;20.00000;4.78091
255.46800;17.46750;     -0.62073; 94.79916;50.00000;20.00000;4.78007
255.66800;17.47417;     -0.62179; 94.79010;50.00000;20.00000;4.77925
255.86800;17.48083;     -0.62289; 94.79010;50.00000;20.00000;4.77842
256.07300;17.48750;     -0.62417; 94.79010;50.00000;20.00000;4.77758
256.27499;17.49417;     -0.62530; 94.78232;50.00000;20.00000;4.77675
256.47800;17.50083;     -0.62652; 94.77698;50.00000;20.00000;4.77591
256.67999;17.50750;     -0.62769; 94.78093;50.00000;20.00000;4.77508
256.88101;17.51417;     -0.62888; 94.78093;50.00000;20.00000;4.77425
257.08301;17.52083;     -0.63002; 94.78093;50.00000;20.00000;4.77342
257.28601;17.52750;     -0.63127; 94.78093;50.00000;20.00000;4.77258
257.48999;17.53417;     -0.63247; 94.78093;50.00000;20.00000;4.77174
257.69101;17.54083;     -0.63370; 94.77315;50.00000;20.00000;4.77091
