Repository: TristanHehnen/BESKID_ExperimentalData

# Experimental Data of the BESKID Project

The repository contains the public experimental data of the BESKID project.

The primary material investigate is Poly(methyl methacrylate) (PMMA).

The materials have been examined in various experimental setups, across different sizes, from micro- to real-scale. Data of the following setups is available:
- Thermogravimetric analysis (TGA)
- Micro-scale combustion calorimetry (MCC)
- Differential scanning calorimetry (DSC)
- Cone calorimetry

File: ExpData/TGA/DE_6mm/ExpDat_PMMA_DE_6mm_30Kmin_02.txt (part 2 of 6)
#SEGMENT:                    ;S2/3
#SEG. 2:                     ;30�C/30.0(K/min)/700�C
##Temp./�C;Time/min;DSC/(mW/mg);Mass/%;Gas Flow(purge2)/(ml/min);Gas Flow(protective)/(ml/min);Sensit./(uV/mW)
142.65700;13.68667;      0.61479; 99.97252;50.00000;20.00000;5.25017
142.90900;13.69333;      0.61272; 99.97778;50.00000;20.00000;5.24912
143.15500;13.70000;      0.61061; 99.96995;50.00000;20.00000;5.24810
143.39900;13.70667;      0.60847; 99.96071;50.00000;20.00000;5.24708
143.64799;13.71333;      0.60619; 99.96083;50.00000;20.00000;5.24605
143.89000;13.72000;      0.60386; 99.95814;50.00000;20.00000;5.24504
144.14000;13.72667;      0.60163; 99.95557;50.00000;20.00000;5.24400
144.38100;13.73333;      0.59926; 99.95031;50.00000;20.00000;5.24299
144.62700;13.74000;      0.59694; 99.94504;50.00000;20.00000;5.24197
144.87000;13.74667;      0.59476; 99.94773;50.00000;20.00000;5.24096
145.11301;13.75333;      0.59251; 99.94387;50.00000;20.00000;5.23995
145.35699;13.76000;      0.59016; 99.93721;50.00000;20.00000;5.23893
145.59801;13.76667;      0.58792; 99.94247;50.00000;20.00000;5.23792
145.83900;13.77333;      0.58563; 99.94645;50.00000;20.00000;5.23692
146.08200;13.78000;      0.58336; 99.93464;50.00000;20.00000;5.23591
146.32100;13.78667;      0.58107; 99.93721;50.00000;20.00000;5.23491
146.56200;13.79333;      0.57879; 99.95031;50.00000;20.00000;5.23391
146.80000;13.80000;      0.57653; 99.94119;50.00000;20.00000;5.23292
147.03900;13.80667;      0.57422; 99.93078;50.00000;20.00000;5.23192
147.27901;13.81333;      0.57189; 99.94119;50.00000;20.00000;5.23092
147.51500;13.82000;      0.56954; 99.93861;50.00000;20.00000;5.22994
147.75400;13.82667;      0.56704; 99.92552;50.00000;20.00000;5.22894
147.99001;13.83333;      0.56462; 99.93464;50.00000;20.00000;5.22796
148.22701;13.84000;      0.56220; 99.93592;50.00000;20.00000;5.22697
148.46400;13.84667;      0.56002; 99.91897;50.00000;20.00000;5.22598
148.69800;13.85333;      0.55782; 99.92283;50.00000;20.00000;5.22500
148.93401;13.86000;      0.55533; 99.92154;50.00000;20.00000;5.22402
149.16901;13.86667;      0.55299; 99.91114;50.00000;20.00000;5.22304
149.40401;13.87333;      0.55069; 99.91114;50.00000;20.00000;5.22206
149.63600;13.88000;      0.54835; 99.90856;50.00000;20.00000;5.22109
149.86800;13.88667;      0.54590; 99.90330;50.00000;20.00000;5.22013
150.10100;13.89333;      0.54346; 99.90330;50.00000;20.00000;5.21915
150.33200;13.90000;      0.54111; 99.89675;50.00000;20.00000;5.21819
150.56500;13.90667;      0.53904; 99.89418;50.00000;20.00000;5.21722
150.79800;13.91333;      0.53682; 99.90073;50.00000;20.00000;5.21625
151.02600;13.92000;      0.53462; 99.89161;50.00000;20.00000;5.21530
151.25600;13.92667;      0.53231; 99.88635;50.00000;20.00000;5.21434
151.48599;13.93333;      0.52998; 99.89804;50.00000;20.00000;5.21338
151.71500;13.94000;      0.52751; 99.88880;50.00000;20.00000;5.21242
151.94501;13.94667;      0.52514; 99.87454;50.00000;20.00000;5.21146
152.17200;13.95333;      0.52292; 99.88377;50.00000;20.00000;5.21051
152.40199;13.96000;      0.52067; 99.88494;50.00000;20.00000;5.20956
152.63000;13.96667;      0.51852; 99.86799;50.00000;20.00000;5.20860
152.85600;13.97333;      0.51641; 99.87196;50.00000;20.00000;5.20766
153.08299;13.98000;      0.51427; 99.87056;50.00000;20.00000;5.20671
153.30800;13.98667;      0.51216; 99.86144;50.00000;20.00000;5.20577
153.53400;13.99333;      0.50999; 99.86144;50.00000;20.00000;5.20483
153.76100;14.00000;      0.50775; 99.85501;50.00000;20.00000;5.20388
153.98300;14.00667;      0.50556; 99.84963;50.00000;20.00000;5.20296
154.20900;14.01333;      0.50340; 99.85618;50.00000;20.00000;5.20201
154.43100;14.02000;      0.50130; 99.84449;50.00000;20.00000;5.20109
154.65601;14.02667;      0.49928; 99.83654;50.00000;20.00000;5.20015
154.87900;14.03333;      0.49717; 99.84835;50.00000;20.00000;5.19922
155.10201;14.04000;      0.49513; 99.83665;50.00000;20.00000;5.19829
155.31900;14.04667;      0.49299; 99.82215;50.00000;20.00000;5.19738
155.54201;14.05333;      0.49079; 99.83396;50.00000;20.00000;5.19645
155.76500;14.06000;      0.48863; 99.82882;50.00000;20.00000;5.19552
155.98599;14.06667;      0.48655; 99.81046;50.00000;20.00000;5.19460
156.20599;14.07333;      0.48456; 99.81958;50.00000;20.00000;5.19368
156.42599;14.08000;      0.48253; 99.82098;50.00000;20.00000;5.19276
156.64600;14.08667;      0.48059; 99.80391;50.00000;20.00000;5.19184
156.86700;14.09333;      0.47863; 99.80005;50.00000;20.00000;5.19092
157.08400;14.10000;      0.47658; 99.79608;50.00000;20.00000;5.19001
157.30499;14.10667;      0.47464; 99.79865;50.00000;20.00000;5.18909
157.52100;14.11333;      0.47266; 99.78824;50.00000;20.00000;5.18819
157.73500;14.12000;      0.47075; 99.77117;50.00000;20.00000;5.18729
157.95300;14.12667;      0.46890; 99.77515;50.00000;20.00000;5.18638
158.17101;14.13333;      0.46687; 99.77386;50.00000;20.00000;5.18547
158.38699;14.14000;      0.46482; 99.76603;50.00000;20.00000;5.18457
158.60201;14.14667;      0.46285; 99.76463;50.00000;20.00000;5.18367
158.81799;14.15333;      0.46095; 99.76077;50.00000;20.00000;5.18277
159.03300;14.16000;      0.45910; 99.75819;50.00000;20.00000;5.18187
159.24800;14.16667;      0.45725; 99.75434;50.00000;20.00000;5.18098
159.46400;14.17333;      0.45535; 99.74638;50.00000;20.00000;5.18007
159.67700;14.18000;      0.45362; 99.74767;50.00000;20.00000;5.17918
159.89101;14.18667;      0.45175; 99.74779;50.00000;20.00000;5.17829
160.10300;14.19333;      0.45002; 99.73598;50.00000;20.00000;5.17740
160.31799;14.20000;      0.44845; 99.72814;50.00000;20.00000;5.17651
160.52800;14.20667;      0.44666; 99.72417;50.00000;20.00000;5.17563
160.74100;14.21333;      0.44493; 99.71762;50.00000;20.00000;5.17474
160.95300;14.22000;      0.44321; 99.72019;50.00000;20.00000;5.17385
161.16499;14.22667;      0.44147; 99.71633;50.00000;20.00000;5.17297
161.37300;14.23333;      0.43977; 99.70195;50.00000;20.00000;5.17210
161.58400;14.24000;      0.43835; 99.69809;50.00000;20.00000;5.17122
161.79601;14.24667;      0.43675; 99.69926;50.00000;20.00000;5.17033
162.00400;14.25333;      0.43506; 99.69014;50.00000;20.00000;5.16946
162.21500;14.26000;      0.43336; 99.68628;50.00000;20.00000;5.16858
162.42400;14.26667;      0.43183; 99.67845;50.00000;20.00000;5.16771
162.63300;14.27333;      0.43033; 99.67974;50.00000;20.00000;5.16683
162.84300;14.28000;      0.42874; 99.67716;50.00000;20.00000;5.16596
163.05000;14.28667;      0.42717; 99.66278;50.00000;20.00000;5.16509
163.25700;14.29333;      0.42557; 99.67062;50.00000;20.00000;5.16423
163.46500;14.30000;      0.42416; 99.66921;50.00000;20.00000;5.16336
163.67101;14.30667;      0.42290; 99.65354;50.00000;20.00000;5.16250
163.87801;14.31333;      0.42150; 99.65354;50.00000;20.00000;5.16163
164.08501;14.32000;      0.42008; 99.65109;50.00000;20.00000;5.16076
164.28999;14.32667;      0.41849; 99.64571;50.00000;20.00000;5.15991
164.49899;14.33333;      0.41723; 99.64185;50.00000;20.00000;5.15903
164.70300;14.34000;      0.41581; 99.63004;50.00000;20.00000;5.15818
164.90700;14.34667;      0.41441; 99.63004;50.00000;20.00000;5.15733
165.11301;14.35333;      0.41299; 99.63145;50.00000;20.00000;5.15647
165.31599;14.36000;      0.41154; 99.61437;50.00000;20.00000;5.15562
165.52200;14.36667;      0.41033; 99.61052;50.00000;20.00000;5.15476
165.72400;14.37333;      0.40910; 99.60525;50.00000;20.00000;5.15391
165.92700;14.38000;      0.40790; 99.60654;50.00000;20.00000;5.15307
166.13000;14.38667;      0.40648; 99.59602;50.00000;20.00000;5.15222
166.33501;14.39333;      0.40521; 99.57906;50.00000;20.00000;5.15136
166.53600;14.40000;      0.40419; 99.57509;50.00000;20.00000;5.15052
166.73801;14.40667;      0.40320; 99.56994;50.00000;20.00000;5.14968
166.94099;14.41333;      0.40217; 99.57123;50.00000;20.00000;5.14883
167.14400;14.42000;      0.40111; 99.56082;50.00000;20.00000;5.14798
167.34500;14.42667;      0.40005; 99.54387;50.00000;20.00000;5.14714
167.54500;14.43333;      0.39899; 99.54375;50.00000;20.00000;5.14630
167.74500;14.44000;      0.39793; 99.54118;50.00000;20.00000;5.14547
167.94600;14.44667;      0.39676; 99.53861;50.00000;20.00000;5.14463
168.14900;14.45333;      0.39566; 99.52948;50.00000;20.00000;5.14378
168.34801;14.46000;      0.39472; 99.51510;50.00000;20.00000;5.14294
168.54800;14.46667;      0.39393; 99.51896;50.00000;20.00000;5.14211
168.74699;14.47333;      0.39315; 99.51370;50.00000;20.00000;5.14128
168.94800;14.48000;      0.39229; 99.50458;50.00000;20.00000;5.14044
169.14400;14.48667;      0.39150; 99.49417;50.00000;20.00000;5.13962
169.34300;14.49333;      0.39075; 99.47582;50.00000;20.00000;5.13878
169.54201;14.50000;      0.39002; 99.47453;50.00000;20.00000;5.13795
169.74100;14.50667;      0.38933; 99.46798;50.00000;20.00000;5.13712
169.93800;14.51333;      0.38860; 99.46272;50.00000;20.00000;5.13630
170.13600;14.52000;      0.38790; 99.44962;50.00000;20.00000;5.13547
170.33099;14.52667;      0.38726; 99.42869;50.00000;20.00000;5.13465
170.53101;14.53333;      0.38666; 99.42881;50.00000;20.00000;5.13382
170.72800;14.54000;      0.38608; 99.42484;50.00000;20.00000;5.13299
170.92500;14.54667;      0.38562; 99.41957;50.00000;20.00000;5.13217
171.12199;14.55333;      0.38508; 99.40917;50.00000;20.00000;5.13134
171.31900;14.56000;      0.38460; 99.39619;50.00000;20.00000;5.13052
171.51401;14.56667;      0.38412; 99.40133;50.00000;20.00000;5.12971
171.70900;14.57333;      0.38354; 99.39221;50.00000;20.00000;5.12889
171.90500;14.58000;      0.38315; 99.38309;50.00000;20.00000;5.12807
172.10100;14.58667;      0.38281; 99.37128;50.00000;20.00000;5.12725
172.29700;14.59333;      0.38244; 99.35959;50.00000;20.00000;5.12643
172.49001;14.60000;      0.38208; 99.36216;50.00000;20.00000;5.12562
172.68600;14.60667;      0.38169; 99.34380;50.00000;20.00000;5.12480
172.88100;14.61333;      0.38149; 99.33211;50.00000;20.00000;5.12399
173.07401;14.62000;      0.38125; 99.31902;50.00000;20.00000;5.12318
173.26900;14.62667;      0.38117; 99.29809;50.00000;20.00000;5.12237
173.46201;14.63333;      0.38094; 99.29282;50.00000;20.00000;5.12156
173.65700;14.64000;      0.38077; 99.28242;50.00000;20.00000;5.12074
173.84900;14.64667;      0.38069; 99.27844;50.00000;20.00000;5.11994
174.04300;14.65333;      0.38065; 99.26535;50.00000;20.00000;5.11913
174.23599;14.66000;      0.38048; 99.24453;50.00000;20.00000;5.11832
174.42900;14.66667;      0.38038; 99.23927;50.00000;20.00000;5.11751
174.62100;14.67333;      0.38041; 99.22875;50.00000;20.00000;5.11671
174.81300;14.68000;      0.38038; 99.22618;50.00000;20.00000;5.11591
175.00800;14.68667;      0.38044; 99.21308;50.00000;20.00000;5.11509
175.20000;14.69333;      0.38052; 99.19344;50.00000;20.00000;5.11429
175.39000;14.70000;      0.38066; 99.19215;50.00000;20.00000;5.11349
175.58299;14.70667;      0.38086; 99.18303;50.00000;20.00000;5.11269
175.77699;14.71333;      0.38110; 99.17660;50.00000;20.00000;5.11188
175.96700;14.72000;      0.38135; 99.16350;50.00000;20.00000;5.11108
176.15700;14.72667;      0.38158; 99.14000;50.00000;20.00000;5.11029
176.34700;14.73333;      0.38173; 99.13474;50.00000;20.00000;5.10949
176.53700;14.74000;      0.38209; 99.12293;50.00000;20.00000;5.10870
176.72800;14.74667;      0.38250; 99.11767;50.00000;20.00000;5.10790
176.92101;14.75333;      0.38292; 99.10329;50.00000;20.00000;5.10709
177.11000;14.76000;      0.38314; 99.07978;50.00000;20.00000;5.10630
177.30099;14.76667;      0.38346; 99.07452;50.00000;20.00000;5.10550
177.49001;14.77333;      0.38398; 99.05628;50.00000;20.00000;5.10471
177.68201;14.78000;      0.38440; 99.04704;50.00000;20.00000;5.10391
177.87300;14.78667;      0.38480; 99.04050;50.00000;20.00000;5.10311
178.06000;14.79333;      0.38517; 99.01840;50.00000;20.00000;5.10233
178.25101;14.80000;      0.38561; 99.01185;50.00000;20.00000;5.10153
178.43900;14.80667;      0.38601; 98.98823;50.00000;20.00000;5.10074
178.62900;14.81333;      0.38635; 98.97256;50.00000;20.00000;5.09994
178.82001;14.82000;      0.38679; 98.95561;50.00000;20.00000;5.09915
179.00800;14.82667;      0.38734; 98.92941;50.00000;20.00000;5.09836
179.19701;14.83333;      0.38800; 98.93070;50.00000;20.00000;5.09757
179.38499;14.84000;      0.38867; 98.91117;50.00000;20.00000;5.09678
179.57401;14.84667;      0.38917; 98.89679;50.00000;20.00000;5.09599
179.76100;14.85333;      0.38949; 98.88112;50.00000;20.00000;5.09521
179.94800;14.86000;      0.39002; 98.85493;50.00000;20.00000;5.09443
180.13699;14.86667;      0.39068; 98.84838;50.00000;20.00000;5.09364
180.32700;14.87333;      0.39132; 98.82745;50.00000;20.00000;5.09284
180.51500;14.88000;      0.39189; 98.81307;50.00000;20.00000;5.09206
180.70300;14.88667;      0.39235; 98.79612;50.00000;20.00000;5.09127
180.88901;14.89333;      0.39292; 98.76735;50.00000;20.00000;5.09049
181.07800;14.90000;      0.39364; 98.75952;50.00000;20.00000;5.08970
181.26300;14.90667;      0.39439; 98.74514;50.00000;20.00000;5.08893
181.45200;14.91333;      0.39501; 98.73859;50.00000;20.00000;5.08814
181.64101;14.92000;      0.39576; 98.71111;50.00000;20.00000;5.08735
181.82700;14.92667;      0.39643; 98.69802;50.00000;20.00000;5.08657
182.01500;14.93333;      0.39709; 98.67054;50.00000;20.00000;5.08578
182.20300;14.94000;      0.39773; 98.66142;50.00000;20.00000;5.08499
182.38699;14.94667;      0.39835; 98.64049;50.00000;20.00000;5.08422
182.57600;14.95333;      0.39904; 98.63277;50.00000;20.00000;5.08343
182.76300;14.96000;      0.39972; 98.60658;50.00000;20.00000;5.08265
182.95100;14.96667;      0.40047; 98.59348;50.00000;20.00000;5.08186
183.13699;14.97333;      0.40112; 98.56484;50.00000;20.00000;5.08109
183.32201;14.98000;      0.40190; 98.55045;50.00000;20.00000;5.08031
183.50800;14.98667;      0.40263; 98.52683;50.00000;20.00000;5.07953
183.69501;14.99333;      0.40336; 98.52029;50.00000;20.00000;5.07875
183.88100;15.00000;      0.40411; 98.48766;50.00000;20.00000;5.07797
184.06700;15.00667;      0.40487; 98.47188;50.00000;20.00000;5.07720
184.25400;15.01333;      0.40559; 98.44054;50.00000;20.00000;5.07641
184.43900;15.02000;      0.40637; 98.43014;50.00000;20.00000;5.07564
184.62500;15.02667;      0.40714; 98.40663;50.00000;20.00000;5.07486
184.81100;15.03333;      0.40783; 98.39611;50.00000;20.00000;5.07408
184.99600;15.04000;      0.40842; 98.36606;50.00000;20.00000;5.07331
185.18201;15.04667;      0.40929; 98.35296;50.00000;20.00000;5.07253
185.36900;15.05333;      0.40997; 98.32420;50.00000;20.00000;5.07175
185.55400;15.06000;      0.41074; 98.31508;50.00000;20.00000;5.07098
185.74001;15.06667;      0.41154; 98.29286;50.00000;20.00000;5.07020
185.92500;15.07333;      0.41232; 98.28363;50.00000;20.00000;5.06942
186.11301;15.08000;      0.41299; 98.25486;50.00000;20.00000;5.06864
186.29601;15.08667;      0.41366; 98.24188;50.00000;20.00000;5.06787
186.48199;15.09333;      0.41436; 98.21312;50.00000;20.00000;5.06709
186.66499;15.10000;      0.41508; 98.19874;50.00000;20.00000;5.06633
186.85201;15.10667;      0.41565; 98.17652;50.00000;20.00000;5.06555
187.03600;15.11333;      0.41628; 98.16997;50.00000;20.00000;5.06478
187.22099;15.12000;      0.41699; 98.13992;50.00000;20.00000;5.06400
187.40601;15.12667;      0.41769; 98.12414;50.00000;20.00000;5.06323
187.59200;15.13333;      0.41839; 98.09151;50.00000;20.00000;5.06245
187.77699;15.14000;      0.41907; 98.07585;50.00000;20.00000;5.06168
187.96201;15.14667;      0.41963; 98.04439;50.00000;20.00000;5.06090
188.14600;15.15333;      0.42022; 98.02872;50.00000;20.00000;5.06013
188.33299;15.16000;      0.42083; 97.99610;50.00000;20.00000;5.05935
188.51500;15.16667;      0.42139; 97.98827;50.00000;20.00000;5.05859
188.70200;15.17333;      0.42191; 97.96348;50.00000;20.00000;5.05781
188.88600;15.18000;      0.42251; 97.94781;50.00000;20.00000;5.05704
189.07001;15.18667;      0.42306; 97.91519;50.00000;20.00000;5.05627
189.25700;15.19333;      0.42355; 97.89940;50.00000;20.00000;5.05549
189.44299;15.20000;      0.42404; 97.86678;50.00000;20.00000;5.05471
189.62500;15.20667;      0.42451; 97.85111;50.00000;20.00000;5.05395
189.80901;15.21333;      0.42491; 97.81709;50.00000;20.00000;5.05318
189.99699;15.22000;      0.42538; 97.80142;50.00000;20.00000;5.05239
190.17900;15.22667;      0.42585; 97.76611;50.00000;20.00000;5.05163
190.36600;15.23333;      0.42627; 97.74915;50.00000;20.00000;5.05085
190.54900;15.24000;      0.42659; 97.71384;50.00000;20.00000;5.05008
190.73599;15.24667;      0.42686; 97.69817;50.00000;20.00000;5.04930
190.91901;15.25333;      0.42723; 97.66286;50.00000;20.00000;5.04853
191.10400;15.26000;      0.42759; 97.64719;50.00000;20.00000;5.04776
191.28900;15.26667;      0.42789; 97.61445;50.00000;20.00000;5.04699
191.47400;15.27333;      0.42824; 97.59878;50.00000;20.00000;5.04621
191.65800;15.28000;      0.42853; 97.56616;50.00000;20.00000;5.04544
191.84200;15.28667;      0.42874; 97.55049;50.00000;20.00000;5.04467
192.02699;15.29333;      0.42884; 97.51904;50.00000;20.00000;5.04390
192.21100;15.30000;      0.42898; 97.50466;50.00000;20.00000;5.04313
192.39700;15.30667;      0.42917; 97.47332;50.00000;20.00000;5.04235
192.58200;15.31333;      0.42925; 97.45765;50.00000;20.00000;5.04158
192.76601;15.32000;      0.42918; 97.42491;50.00000;20.00000;5.04081
192.95200;15.32667;      0.42914; 97.40924;50.00000;20.00000;5.04003
193.13499;15.33333;      0.42922; 97.37662;50.00000;20.00000;5.03927
193.32001;15.34000;      0.42907; 97.36224;50.00000;20.00000;5.03849
193.50500;15.34667;      0.42896; 97.34002;50.00000;20.00000;5.03772
193.68900;15.35333;      0.42894; 97.33476;50.00000;20.00000;5.03695
193.87500;15.36000;      0.42884; 97.30471;50.00000;20.00000;5.03617
194.05800;15.36667;      0.42864; 97.29033;50.00000;20.00000;5.03541
194.24500;15.37333;      0.42837; 97.25888;50.00000;20.00000;5.03463
194.42999;15.38000;      0.42814; 97.24449;50.00000;20.00000;5.03385
194.61301;15.38667;      0.42785; 97.21316;50.00000;20.00000;5.03309
194.79800;15.39333;      0.42749; 97.19749;50.00000;20.00000;5.03231
194.98500;15.40000;      0.42708; 97.17130;50.00000;20.00000;5.03153
195.16701;15.40667;      0.42668; 97.16218;50.00000;20.00000;5.03077
195.35300;15.41333;      0.42629; 97.12686;50.00000;20.00000;5.02999
195.53700;15.42000;      0.42577; 97.11120;50.00000;20.00000;5.02922
195.72200;15.42667;      0.42519; 97.07857;50.00000;20.00000;5.02845
195.90601;15.43333;      0.42437; 97.06419;50.00000;20.00000;5.02768
196.09399;15.44000;      0.42376; 97.03274;50.00000;20.00000;5.02690
196.27901;15.44667;      0.42312; 97.01707;50.00000;20.00000;5.02612
196.46400;15.45333;      0.42247; 96.98573;50.00000;20.00000;5.02535
196.64799;15.46000;      0.42184; 96.97007;50.00000;20.00000;5.02458
196.83400;15.46667;      0.42124; 96.93733;50.00000;20.00000;5.02380
197.01900;15.47333;      0.42023; 96.92166;50.00000;20.00000;5.02303
197.20500;15.48000;      0.41925; 96.88635;50.00000;20.00000;5.02225
197.39101;15.48667;      0.41839; 96.87068;50.00000;20.00000;5.02147
197.57500;15.49333;      0.41748; 96.83537;50.00000;20.00000;5.02070
197.76199;15.50000;      0.41658; 96.81970;50.00000;20.00000;5.01992
197.94701;15.50667;      0.41564; 96.78836;50.00000;20.00000;5.01915
198.13400;15.51333;      0.41472; 96.77526;50.00000;20.00000;5.01837
198.31799;15.52000;      0.41365; 96.74650;50.00000;20.00000;5.01760
198.50400;15.52667;      0.41249; 96.73469;50.00000;20.00000;5.01682
198.68800;15.53333;      0.41138; 96.70862;50.00000;20.00000;5.01605
198.87399;15.54000;      0.41014; 96.69681;50.00000;20.00000;5.01527
199.06000;15.54667;      0.40859; 96.67073;50.00000;20.00000;5.01450
199.24600;15.55333;      0.40742; 96.65764;50.00000;20.00000;5.01372
199.43100;15.56000;      0.40615; 96.62887;50.00000;20.00000;5.01295
199.61800;15.56667;      0.40468; 96.61578;50.00000;20.00000;5.01216
199.80400;15.57333;      0.40320; 96.58573;50.00000;20.00000;5.01139
199.98900;15.58000;      0.40169; 96.57134;50.00000;20.00000;5.01061
200.17700;15.58667;      0.40024; 96.54644;50.00000;20.00000;5.00983
200.36099;15.59333;      0.39859; 96.53860;50.00000;20.00000;5.00906
200.54900;15.60000;      0.39696; 96.51253;50.00000;20.00000;5.00827
200.73399;15.60667;      0.39514; 96.50072;50.00000;20.00000;5.00750
200.92000;15.61333;      0.39345; 96.47464;50.00000;20.00000;5.00672
201.10600;15.62000;      0.39175; 96.46284;50.00000;20.00000;5.00595
201.28999;15.62667;      0.39003; 96.43664;50.00000;20.00000;5.00518
201.48000;15.63333;      0.38820; 96.42495;50.00000;20.00000;5.00438
201.66600;15.64000;      0.38642; 96.39876;50.00000;20.00000;5.00361
201.85100;15.64667;      0.38447; 96.38707;50.00000;20.00000;5.00283
202.03700;15.65333;      0.38262; 96.36087;50.00000;20.00000;5.00206
202.22600;15.66000;      0.38050; 96.34907;50.00000;20.00000;5.00127
202.41200;15.66667;      0.37833; 96.32556;50.00000;20.00000;5.00049
202.59900;15.67333;      0.37629; 96.31516;50.00000;20.00000;4.99971
202.78500;15.68000;      0.37427; 96.29423;50.00000;20.00000;4.99893
202.97200;15.68667;      0.37224; 96.29154;50.00000;20.00000;4.99815
203.16200;15.69333;      0.37009; 96.26932;50.00000;20.00000;4.99735
203.34700;15.70000;      0.36781; 96.26289;50.00000;20.00000;4.99658
203.53600;15.70667;      0.36563; 96.23927;50.00000;20.00000;4.99579
203.72099;15.71333;      0.36346; 96.22489;50.00000;20.00000;4.99502
203.91000;15.72000;      0.36119; 96.21051;50.00000;20.00000;4.99423
204.09801;15.72667;      0.35877; 96.18700;50.00000;20.00000;4.99344
204.28600;15.73333;      0.35627; 96.18174;50.00000;20.00000;4.99266
204.47301;15.74000;      0.35382; 96.16222;50.00000;20.00000;4.99188
204.65900;15.74667;      0.35130; 96.15041;50.00000;20.00000;4.99110
204.84801;15.75333;      0.34891; 96.13602;50.00000;20.00000;4.99031
205.03799;15.76000;      0.34648; 96.11252;50.00000;20.00000;4.98952
205.22301;15.76667;      0.34391; 96.10597;50.00000;20.00000;4.98875
205.41200;15.77333;      0.34131; 96.08504;50.00000;20.00000;4.98796
205.60001;15.78000;      0.33899; 96.07195;50.00000;20.00000;4.98717
205.78600;15.78667;      0.33666; 96.05628;50.00000;20.00000;4.98639
205.97600;15.79333;      0.33421; 96.03149;50.00000;20.00000;4.98560
206.16400;15.80000;      0.33172; 96.02623;50.00000;20.00000;4.98482
206.35201;15.80667;      0.32893; 96.00799;50.00000;20.00000;4.98403
206.54100;15.81333;      0.32620; 95.99618;50.00000;20.00000;4.98324
206.73000;15.82000;      0.32355; 95.98577;50.00000;20.00000;4.98245
206.91901;15.82667;      0.32092; 95.96741;50.00000;20.00000;4.98166
207.10800;15.83333;      0.31830; 95.96356;50.00000;20.00000;4.98087
207.29500;15.84000;      0.31556; 95.94917;50.00000;20.00000;4.98009
207.48500;15.84667;      0.31276; 95.93994;50.00000;20.00000;4.97930
207.67300;15.85333;      0.31008; 95.93865;50.00000;20.00000;4.97851
207.86400;15.86000;      0.30753; 95.92427;50.00000;20.00000;4.97772
208.05299;15.86667;      0.30480; 95.92041;50.00000;20.00000;4.97693
208.24300;15.87333;      0.30195; 95.90860;50.00000;20.00000;4.97613
208.42999;15.88000;      0.29904; 95.90205;50.00000;20.00000;4.97535
208.61900;15.88667;      0.29620; 95.89679;50.00000;20.00000;4.97457
208.80800;15.89333;      0.29341; 95.88241;50.00000;20.00000;4.97378
208.99699;15.90000;      0.29077; 95.87457;50.00000;20.00000;4.97299
209.19000;15.90667;      0.28801; 95.86943;50.00000;20.00000;4.97218
209.37900;15.91333;      0.28521; 95.85236;50.00000;20.00000;4.97139
209.56700;15.92000;      0.28256; 95.84324;50.00000;20.00000;4.97061
209.75900;15.92667;      0.27991; 95.83412;50.00000;20.00000;4.96981
209.94901;15.93333;      0.27721; 95.81974;50.00000;20.00000;4.96901
210.13699;15.94000;      0.27449; 95.81576;50.00000;20.00000;4.96823
210.33099;15.94667;      0.27195; 95.80407;50.00000;20.00000;4.96742
210.52200;15.95333;      0.26942; 95.79612;50.00000;20.00000;4.96662
210.71001;15.96000;      0.26710; 95.79097;50.00000;20.00000;4.96584
210.89999;15.96667;      0.26450; 95.77659;50.00000;20.00000;4.96504
211.09100;15.97333;      0.26183; 95.76747;50.00000;20.00000;4.96425
211.28200;15.98000;      0.25923; 95.76747;50.00000;20.00000;4.96345
211.47301;15.98667;      0.25650; 95.75823;50.00000;20.00000;4.96265
211.66499;15.99333;      0.25399; 95.74654;50.00000;20.00000;4.96185
211.85500;16.00000;      0.25144; 95.74654;50.00000;20.00000;4.96106
212.04601;16.00667;      0.24878; 95.74654;50.00000;20.00000;4.96026
212.23599;16.01333;      0.24641; 95.73730;50.00000;20.00000;4.95947
212.42700;16.02000;      0.24386; 95.72561;50.00000;20.00000;4.95867
212.62000;16.02667;      0.24116; 95.72561;50.00000;20.00000;4.95787
212.81200;16.03333;      0.23852; 95.72163;50.00000;20.00000;4.95707
213.00301;16.04000;      0.23599; 95.70994;50.00000;20.00000;4.95627
213.19501;16.04667;      0.23354; 95.70211;50.00000;20.00000;4.95547
213.38400;16.05333;      0.23131; 95.69813;50.00000;20.00000;4.95468
213.57700;16.06000;      0.22904; 95.68632;50.00000;20.00000;4.95388
213.77100;16.06667;      0.22656; 95.67849;50.00000;20.00000;4.95307
213.96001;16.07333;      0.22402; 95.67463;50.00000;20.00000;4.95228
214.15401;16.08000;      0.22162; 95.66282;50.00000;20.00000;4.95147
214.34599;16.08667;      0.21930; 95.65499;50.00000;20.00000;4.95067
214.53799;16.09333;      0.21697; 95.65499;50.00000;20.00000;4.94987
214.72900;16.10000;      0.21481; 95.64586;50.00000;20.00000;4.94907
214.92300;16.10667;      0.21268; 95.63277;50.00000;20.00000;4.94826
215.11501;16.11333;      0.21046; 95.63277;50.00000;20.00000;4.94746
215.30901;16.12000;      0.20840; 95.63277;50.00000;20.00000;4.94665
215.49800;16.12667;      0.20629; 95.62365;50.00000;20.00000;4.94586
215.69099;16.13333;      0.20391; 95.61184;50.00000;20.00000;4.94506
215.88400;16.14000;      0.20177; 95.61184;50.00000;20.00000;4.94425
216.07899;16.14667;      0.19959; 95.61184;50.00000;20.00000;4.94344
216.27000;16.15333;      0.19749; 95.60272;50.00000;20.00000;4.94265
216.46001;16.16000;      0.19564; 95.59231;50.00000;20.00000;4.94185
216.65601;16.16667;      0.19360; 95.59231;50.00000;20.00000;4.94104
216.85100;16.17333;      0.19150; 95.59231;50.00000;20.00000;4.94022
217.04300;16.18000;      0.18942; 95.59231;50.00000;20.00000;4.93942
217.23599;16.18667;      0.18752; 95.58436;50.00000;20.00000;4.93862
217.42999;16.19333;      0.18570; 95.57524;50.00000;20.00000;4.93781
217.62399;16.20000;      0.18377; 95.57524;50.00000;20.00000;4.93700
217.81599;16.20667;      0.18177; 95.57524;50.00000;20.00000;4.93620
218.00999;16.21333;      0.17999; 95.57524;50.00000;20.00000;4.93539
218.20399;16.22000;      0.17838; 95.56741;50.00000;20.00000;4.93458
218.40199;16.22667;      0.17660; 95.55700;50.00000;20.00000;4.93376
218.59300;16.23333;      0.17480; 95.55700;50.00000;20.00000;4.93296
218.78700;16.24000;      0.17299; 95.55700;50.00000;20.00000;4.93215
218.98399;16.24667;      0.17122; 95.54917;50.00000;20.00000;4.93133
219.17599;16.25333;      0.16964; 95.53864;50.00000;20.00000;4.93053
219.37000;16.26000;      0.16791; 95.53864;50.00000;20.00000;4.92972
219.56599;16.26667;      0.16617; 95.53864;50.00000;20.00000;4.92891
219.75800;16.27333;      0.16453; 95.52952;50.00000;20.00000;4.92811
219.95399;16.28000;      0.16291; 95.51900;50.00000;20.00000;4.92729
220.14900;16.28667;      0.16131; 95.51900;50.00000;20.00000;4.92648
220.34300;16.29333;      0.15972; 95.51900;50.00000;20.00000;4.92567
220.53600;16.30000;      0.15812; 95.50988;50.00000;20.00000;4.92487
220.73500;16.30667;      0.15649; 95.49433;50.00000;20.00000;4.92404
220.92799;16.31333;      0.15511; 95.48638;50.00000;20.00000;4.92324
221.12500;16.32000;      0.15359; 95.48638;50.00000;20.00000;4.92241
221.31900;16.32667;      0.15204; 95.48240;50.00000;20.00000;4.92161
221.51401;16.33333;      0.15040; 95.47199;50.00000;20.00000;4.92079
221.70900;16.34000;      0.14877; 95.46673;50.00000;20.00000;4.91998
221.90300;16.34667;      0.14733; 95.46673;50.00000;20.00000;4.91917
222.10001;16.35333;      0.14597; 95.46673;50.00000;20.00000;4.91835
222.29401;16.36000;      0.14460; 95.45761;50.00000;20.00000;4.91755
222.49100;16.36667;      0.14323; 95.44580;50.00000;20.00000;4.91673
222.68700;16.37333;      0.14176; 95.44580;50.00000;20.00000;4.91591
222.88300;16.38000;      0.14030; 95.44580;50.00000;20.00000;4.91509
223.08099;16.38667;      0.13891; 95.43797;50.00000;20.00000;4.91427
223.27499;16.39333;      0.13757; 95.42756;50.00000;20.00000;4.91346
223.47000;16.40000;      0.13623; 95.42756;50.00000;20.00000;4.91265
223.66800;16.40667;      0.13480; 95.42756;50.00000;20.00000;4.91183
223.86200;16.41333;      0.13337; 95.42756;50.00000;20.00000;4.91102
224.05901;16.42000;      0.13195; 95.41961;50.00000;20.00000;4.91020
224.25500;16.42667;      0.13074; 95.40920;50.00000;20.00000;4.90938
224.45300;16.43333;      0.12949; 95.40920;50.00000;20.00000;4.90856
224.64999;16.44000;      0.12822; 95.40920;50.00000;20.00000;4.90774
224.84599;16.44667;      0.12701; 95.40137;50.00000;20.00000;4.90692
225.03999;16.45333;      0.12575; 95.39096;50.00000;20.00000;4.90612
225.23700;16.46000;      0.12458; 95.39096;50.00000;20.00000;4.90530
225.43500;16.46667;      0.12330; 95.38699;50.00000;20.00000;4.90447
225.63000;16.47333;      0.12202; 95.37787;50.00000;20.00000;4.90366
225.82800;16.48000;      0.12067; 95.37261;50.00000;20.00000;4.90284
226.02600;16.48667;      0.11940; 95.37261;50.00000;20.00000;4.90201
226.22000;16.49333;      0.11814; 95.37261;50.00000;20.00000;4.90121
226.42000;16.50000;      0.11700; 95.36477;50.00000;20.00000;4.90038
226.61800;16.50667;      0.11584; 95.35565;50.00000;20.00000;4.89955
226.81300;16.51333;      0.11454; 95.35565;50.00000;20.00000;4.89874
227.00999;16.52000;      0.11332; 95.35565;50.00000;20.00000;4.89792
227.20700;16.52667;      0.11216; 95.35565;50.00000;20.00000;4.89710
227.40500;16.53333;      0.11098; 95.34782;50.00000;20.00000;4.89628
227.60201;16.54000;      0.10979; 95.33344;50.00000;20.00000;4.89546
227.80200;16.54667;      0.10881; 95.33344;50.00000;20.00000;4.89463
227.99800;16.55333;      0.10775; 95.33344;50.00000;20.00000;4.89381
228.19800;16.56000;      0.10662; 95.32560;50.00000;20.00000;4.89298
228.39400;16.56667;      0.10547; 95.31519;50.00000;20.00000;4.89217
228.59200;16.57333;      0.10432; 95.31519;50.00000;20.00000;4.89134
228.78799;16.58000;      0.10321; 95.31519;50.00000;20.00000;4.89053
228.98599;16.58667;      0.10200; 95.30596;50.00000;20.00000;4.88971
229.18401;16.59333;      0.10093; 95.29555;50.00000;20.00000;4.88888
229.38499;16.60000; 9.995699e-02; 95.29555;50.00000;20.00000;4.88805
229.58200;16.60667; 9.887854e-02; 95.29555;50.00000;20.00000;4.88723
229.77901;16.61333; 9.778146e-02; 95.29158;50.00000;20.00000;4.88641
229.97701;16.62000; 9.673888e-02; 95.28117;50.00000;20.00000;4.88559
230.17599;16.62667; 9.560471e-02; 95.27591;50.00000;20.00000;4.88476
230.37399;16.63333; 9.454315e-02; 95.27591;50.00000;20.00000;4.88394
230.57201;16.64000; 9.353603e-02; 95.27205;50.00000;20.00000;4.88311
230.77200;16.64667; 9.236427e-02; 95.26293;50.00000;20.00000;4.88228
230.97000;16.65333; 9.146609e-02; 95.25767;50.00000;20.00000;4.88146
231.16800;16.66000; 9.043966e-02; 95.25767;50.00000;20.00000;4.88064
231.36600;16.66667; 8.928491e-02; 95.24983;50.00000;20.00000;4.87982
231.56500;16.67333; 8.816642e-02; 95.23931;50.00000;20.00000;4.87899
231.76500;16.68000; 8.710248e-02; 95.23931;50.00000;20.00000;4.87816
231.96300;16.68667; 8.620265e-02; 95.23545;50.00000;20.00000;4.87734
232.16100;16.69333; 8.515617e-02; 95.22621;50.00000;20.00000;4.87651
232.36200;16.70000; 8.405465e-02; 95.22107;50.00000;20.00000;4.87568
232.56100;16.70667; 8.295262e-02; 95.22107;50.00000;20.00000;4.87485
232.75999;16.71333; 8.186852e-02; 95.21312;50.00000;20.00000;4.87402
232.95599;16.72000; 8.067400e-02; 95.19616;50.00000;20.00000;4.87321
233.15700;16.72667; 7.964421e-02; 95.18704;50.00000;20.00000;4.87238
233.35699;16.73333; 7.863230e-02; 95.18704;50.00000;20.00000;4.87155
233.55499;16.74000; 7.760161e-02; 95.18704;50.00000;20.00000;4.87072
233.75301;16.74667; 7.657056e-02; 95.17921;50.00000;20.00000;4.86990
233.95399;16.75333; 7.546608e-02; 95.16880;50.00000;20.00000;4.86907
234.15199;16.76000; 7.425107e-02; 95.16880;50.00000;20.00000;4.86825
234.35100;16.76667; 7.309070e-02; 95.16880;50.00000;20.00000;4.86742
234.55299;16.77333; 7.200345e-02; 95.16880;50.00000;20.00000;4.86658
234.75101;16.78000; 7.098891e-02; 95.16483;50.00000;20.00000;4.86576
234.95200;16.78667; 6.997420e-02; 95.15699;50.00000;20.00000;4.86493
235.14999;16.79333; 6.906901e-02; 95.15173;50.00000;20.00000;4.86410
235.35201;16.80000; 6.807204e-02; 95.15173;50.00000;20.00000;4.86327
235.55299;16.80667; 6.687285e-02; 95.15173;50.00000;20.00000;4.86243
235.75101;16.81333; 6.583822e-02; 95.15173;50.00000;20.00000;4.86161
235.95000;16.82000; 6.482166e-02; 95.14787;50.00000;20.00000;4.86078
236.15100;16.82667; 6.384156e-02; 95.13875;50.00000;20.00000;4.85995
236.35201;16.83333; 6.280606e-02; 95.13349;50.00000;20.00000;4.85912
236.55099;16.84000; 6.189863e-02; 95.13349;50.00000;20.00000;4.85829
236.75000;16.84667; 6.067868e-02; 95.12951;50.00000;20.00000;4.85747
236.95000;16.85333; 5.949510e-02; 95.12039;50.00000;20.00000;4.85664
237.14999;16.86000; 5.853157e-02; 95.11513;50.00000;20.00000;4.85581
237.35001;16.86667; 5.762284e-02; 95.11513;50.00000;20.00000;4.85498
237.55299;16.87333; 5.664043e-02; 95.10601;50.00000;20.00000;4.85414
237.75301;16.88000; 5.560240e-02; 95.09292;50.00000;20.00000;4.85331
237.95200;16.88667; 5.450880e-02; 95.09292;50.00000;20.00000;4.85248
238.14999;16.89333; 5.341479e-02; 95.08380;50.00000;20.00000;4.85166
238.35001;16.90000; 5.237567e-02; 95.07210;50.00000;20.00000;4.85083
238.55400;16.90667; 5.131798e-02; 95.07210;50.00000;20.00000;4.84998
238.75500;16.91333; 5.027819e-02; 95.07210;50.00000;20.00000;4.84915
238.95500;16.92000; 4.912759e-02; 95.06287;50.00000;20.00000;4.84832
239.15401;16.92667; 4.799497e-02; 95.05246;50.00000;20.00000;4.84750
239.35600;16.93333; 4.693570e-02; 95.05246;50.00000;20.00000;4.84666
239.55701;16.94000; 4.589444e-02; 95.05246;50.00000;20.00000;4.84583
239.75700;16.94667; 4.494484e-02; 95.05246;50.00000;20.00000;4.84500
239.95799;16.95333; 4.395813e-02; 95.05246;50.00000;20.00000;4.84417
240.15601;16.96000; 4.284202e-02; 95.05234;50.00000;20.00000;4.84335
240.35699;16.96667; 4.189145e-02; 95.04720;50.00000;20.00000;4.84251
240.56000;16.97333; 4.106960e-02; 95.04194;50.00000;20.00000;4.84167
240.75900;16.98000; 4.009989e-02; 95.04194;50.00000;20.00000;4.84085
240.95900;16.98667; 3.909303e-02; 95.04194;50.00000;20.00000;4.84002
241.16200;16.99333; 3.812279e-02; 95.03808;50.00000;20.00000;4.83918
241.36301;17.00000; 3.722590e-02; 95.02896;50.00000;20.00000;4.83835
241.56200;17.00667; 3.625487e-02; 95.02370;50.00000;20.00000;4.83752
241.76199;17.01333; 3.519132e-02; 95.02370;50.00000;20.00000;4.83669
241.96500;17.02000; 3.416439e-02; 95.02370;50.00000;20.00000;4.83585
242.16701;17.02667; 3.313708e-02; 95.02370;50.00000;20.00000;4.83502
242.36600;17.03333; 3.198014e-02; 95.01586;50.00000;20.00000;4.83419
242.56900;17.04000; 3.095212e-02; 95.00662;50.00000;20.00000;4.83335
242.76900;17.04667; 2.988675e-02; 95.00662;50.00000;20.00000;4.83252
242.97000;17.05333; 2.878410e-02; 95.00662;50.00000;20.00000;4.83169
243.17000;17.06000; 2.781032e-02; 95.00662;50.00000;20.00000;4.83086
243.37399;17.06667; 2.689170e-02; 94.99879;50.00000;20.00000;4.83002
243.57401;17.07333; 2.595420e-02; 94.98967;50.00000;20.00000;4.82919
243.77600;17.08000; 2.497947e-02; 94.98967;50.00000;20.00000;4.82836
243.97501;17.08667; 2.389347e-02; 94.98967;50.00000;20.00000;4.82753
244.17900;17.09333; 2.288112e-02; 94.98581;50.00000;20.00000;4.82669
244.38100;17.10000; 2.186838e-02; 94.97798;50.00000;20.00000;4.82585
244.58099;17.10667; 2.079978e-02; 94.97272;50.00000;20.00000;4.82502
244.78200;17.11333; 1.986028e-02; 94.97272;50.00000;20.00000;4.82419
244.98300;17.12000; 1.880949e-02; 94.97272;50.00000;20.00000;4.82336
245.18401;17.12667; 1.777683e-02; 94.96488;50.00000;20.00000;4.82253
245.38600;17.13333; 1.668833e-02; 94.95436;50.00000;20.00000;4.82169
245.58900;17.14000; 1.563646e-02; 94.95436;50.00000;20.00000;4.82086
245.78600;17.14667; 1.445461e-02; 94.95436;50.00000;20.00000;4.82004
245.99001;17.15333; 1.338350e-02; 94.95436;50.00000;20.00000;4.81920
246.19501;17.16000; 1.227499e-02; 94.95050;50.00000;20.00000;4.81835
246.39301;17.16667; 1.111047e-02; 94.94266;50.00000;20.00000;4.81753
246.59500;17.17333; 1.003820e-02; 94.93869;50.00000;20.00000;4.81670
246.79800;17.18000; 8.947038e-03; 94.93869;50.00000;20.00000;4.81586
246.99899;17.18667; 7.836957e-03; 94.93869;50.00000;20.00000;4.81502
247.20100;17.19333; 6.707968e-03; 94.93869;50.00000;20.00000;4.81419
247.40100;17.20000; 5.708312e-03; 94.93869;50.00000;20.00000;4.81336
247.60300;17.20667; 4.689784e-03; 94.92957;50.00000;20.00000;4.81253
247.80499;17.21333; 3.670902e-03; 94.91905;50.00000;20.00000;4.81169
248.00700;17.22000; 2.651667e-03; 94.91905;50.00000;20.00000;4.81086
248.20900;17.22667; 1.687717e-03; 94.91905;50.00000;20.00000;4.81002
248.41100;17.23333; 7.419826e-04; 94.91519;50.00000;20.00000;4.80919
248.61200;17.24000;-2.411860e-04; 94.90735;50.00000;20.00000;4.80836
248.81400;17.24667;-1.317475e-03; 94.90209;50.00000;20.00000;4.80752
249.01801;17.25333;-2.394142e-03; 94.90209;50.00000;20.00000;4.80668
249.22000;17.26000;-3.378369e-03; 94.90209;50.00000;20.00000;4.80585
249.42000;17.26667;-4.418626e-03; 94.90209;50.00000;20.00000;4.80502
249.62000;17.27333;-5.254984e-03; 94.89823;50.00000;20.00000;4.80420
249.82401;17.28000;-6.203083e-03; 94.89040;50.00000;20.00000;4.80335
250.02699;17.28667;-7.207234e-03; 94.88642;50.00000;20.00000;4.80251
250.22800;17.29333;-8.230301e-03; 94.88642;50.00000;20.00000;4.80168
250.42900;17.30000;-9.142230e-03; 94.88642;50.00000;20.00000;4.80085
250.63200;17.30667;-1.012883e-02; 94.88642;50.00000;20.00000;4.80002
250.83200;17.31333;-1.094846e-02; 94.88642;50.00000;20.00000;4.79919
251.03500;17.32000;-1.176839e-02; 94.88642;50.00000;20.00000;4.79835
251.23700;17.32667;-1.249563e-02; 94.88642;50.00000;20.00000;4.79752
251.43800;17.33333;-1.326030e-02; 94.87859;50.00000;20.00000;4.79669
251.64000;17.34000;-1.419267e-02; 94.86947;50.00000;20.00000;4.79586
251.84100;17.34667;-1.490209e-02; 94.86947;50.00000;20.00000;4.79503
252.04601;17.35333;-1.572345e-02; 94.86947;50.00000;20.00000;4.79418
252.24600;17.36000;-1.661948e-02; 94.86947;50.00000;20.00000;4.79336
252.44901;17.36667;-1.747863e-02; 94.86163;50.00000;20.00000;4.79252
252.65100;17.37333;-1.835669e-02; 94.85111;50.00000;20.00000;4.79169
252.85201;17.38000;-1.925365e-02; 94.85111;50.00000;20.00000;4.79086
253.05600;17.38667;-2.013235e-02; 94.85111;50.00000;20.00000;4.79001
253.25700;17.39333;-2.116032e-02; 94.85111;50.00000;20.00000;4.78919
253.45900;17.40000;-2.211415e-02; 94.85111;50.00000;20.00000;4.78835
253.66100;17.40667;-2.293788e-02; 94.84328;50.00000;20.00000;4.78752
253.86200;17.41333;-2.381778e-02; 94.83544;50.00000;20.00000;4.78669
254.06400;17.42000;-2.471665e-02; 94.83544;50.00000;20.00000;4.78586
254.26700;17.42667;-2.570906e-02; 94.83544;50.00000;20.00000;4.78502
254.46899;17.43333;-2.657128e-02; 94.83544;50.00000;20.00000;4.78419
254.67000;17.44000;-2.745242e-02; 94.83147;50.00000;20.00000;4.78336
254.87199;17.44667;-2.838985e-02; 94.82235;50.00000;20.00000;4.78253
255.07600;17.45333;-2.955153e-02; 94.81708;50.00000;20.00000;4.78169
255.27600;17.46000;-3.071351e-02; 94.81708;50.00000;20.00000;4.78086
255.47900;17.46667;-3.161469e-02; 94.81708;50.00000;20.00000;4.78003
255.68100;17.47333;-3.234817e-02; 94.81323;50.00000;20.00000;4.77919
255.88499;17.48000;-3.308197e-02; 94.80411;50.00000;20.00000;4.77835
256.08600;17.48667;-3.396531e-02; 94.79884;50.00000;20.00000;4.77752
256.28900;17.49333;-3.492372e-02; 94.79884;50.00000;20.00000;4.77669
256.48999;17.50000;-3.593844e-02; 94.80270;50.00000;20.00000;4.77586
256.69000;17.50667;-3.687875e-02; 94.80668;50.00000;20.00000;4.77504
256.89200;17.51333;-3.781945e-02; 94.79884;50.00000;20.00000;4.77420
257.09500;17.52000;-3.874183e-02; 94.79101;50.00000;20.00000;4.77337
257.29800;17.52667;-3.973929e-02; 94.79101;50.00000;20.00000;4.77253
257.50201;17.53333;-4.066236e-02; 94.79101;50.00000;20.00000;4.77169
257.70099;17.54000;-4.164166e-02; 94.79101;50.00000;20.00000;4.77087
