Repository: TristanHehnen/BESKID_ExperimentalData

# Experimental Data of the BESKID Project

The repository contains the public experimental data of the BESKID project.

The primary material investigate is Poly(methyl methacrylate) (PMMA).

The materials have been examined in various experimental setups, across different sizes, from micro- to real-scale. Data of the following setups is available:
- Thermogravimetric analysis (TGA)
- Micro-scale combustion calorimetry (MCC)
- Differential scanning calorimetry (DSC)
- Cone calorimetry

File: ExpData/TGA/DE_6mm/ExpDat_PMMA_DE_6mm_30Kmin_03.txt (part 2 of 6)
#SEGMENT:                    ;S2/3
#SEG. 2:                     ;30�C/30.0(K/min)/700�C
##Temp./�C;Time/min;DSC/(mW/mg);Mass/%;Gas Flow(purge2)/(ml/min);Gas Flow(protective)/(ml/min);Sensit./(uV/mW)
142.99600;13.68750;      0.39932; 99.82788;50.00000;20.00000;5.24876
143.23599;13.69417;      0.39810; 99.83818;50.00000;20.00000;5.24776
143.47501;13.70083;      0.39680; 99.83564;50.00000;20.00000;5.24677
143.71800;13.70750;      0.39555; 99.82394;50.00000;20.00000;5.24576
143.95399;13.71417;      0.39437; 99.82788;50.00000;20.00000;5.24477
144.19400;13.72083;      0.39322; 99.82661;50.00000;20.00000;5.24377
144.43100;13.72750;      0.39201; 99.81630;50.00000;20.00000;5.24279
144.66901;13.73417;      0.39069; 99.81630;50.00000;20.00000;5.24180
144.90900;13.74083;      0.38937; 99.81364;50.00000;20.00000;5.24080
145.14600;13.74750;      0.38817; 99.80855;50.00000;20.00000;5.23981
145.38100;13.75417;      0.38693; 99.80855;50.00000;20.00000;5.23883
145.61600;13.76083;      0.38547; 99.80323;50.00000;20.00000;5.23785
145.85001;13.76750;      0.38416; 99.79813;50.00000;20.00000;5.23687
146.08501;13.77417;      0.38287; 99.80589;50.00000;20.00000;5.23590
146.32001;13.78083;      0.38162; 99.79420;50.00000;20.00000;5.23492
146.55400;13.78750;      0.38033; 99.78644;50.00000;20.00000;5.23394
146.78600;13.79417;      0.37898; 99.79941;50.00000;20.00000;5.23297
147.02000;13.80083;      0.37761; 99.78771;50.00000;20.00000;5.23200
147.25101;13.80750;      0.37620; 99.77487;50.00000;20.00000;5.23104
147.48199;13.81417;      0.37493; 99.78517;50.00000;20.00000;5.23007
147.71201;13.82083;      0.37370; 99.78262;50.00000;20.00000;5.22911
147.94200;13.82750;      0.37220; 99.76838;50.00000;20.00000;5.22816
148.17300;13.83417;      0.37078; 99.77741;50.00000;20.00000;5.22719
148.40300;13.84083;      0.36936; 99.78008;50.00000;20.00000;5.22623
148.63400;13.84750;      0.36799; 99.76711;50.00000;20.00000;5.22527
148.86301;13.85417;      0.36668; 99.77093;50.00000;20.00000;5.22432
149.09100;13.86083;      0.36536; 99.77232;50.00000;20.00000;5.22337
149.32100;13.86750;      0.36400; 99.76456;50.00000;20.00000;5.22241
149.54601;13.87417;      0.36268; 99.76456;50.00000;20.00000;5.22147
149.77499;13.88083;      0.36136; 99.76445;50.00000;20.00000;5.22051
150.00000;13.88750;      0.35989; 99.76190;50.00000;20.00000;5.21958
150.22501;13.89417;      0.35839; 99.76190;50.00000;20.00000;5.21864
150.45000;13.90083;      0.35693; 99.75542;50.00000;20.00000;5.21770
150.67599;13.90750;      0.35553; 99.75160;50.00000;20.00000;5.21676
150.90300;13.91417;      0.35419; 99.75808;50.00000;20.00000;5.21581
151.12700;13.92083;      0.35308; 99.74894;50.00000;20.00000;5.21487
151.35001;13.92750;      0.35184; 99.74246;50.00000;20.00000;5.21394
151.57401;13.93417;      0.35055; 99.75403;50.00000;20.00000;5.21301
151.79900;13.94083;      0.34914; 99.74500;50.00000;20.00000;5.21207
152.02200;13.94750;      0.34771; 99.73077;50.00000;20.00000;5.21114
152.24100;13.95417;      0.34636; 99.73991;50.00000;20.00000;5.21023
152.46500;13.96083;      0.34503; 99.73991;50.00000;20.00000;5.20929
152.68500;13.96750;      0.34372; 99.72301;50.00000;20.00000;5.20837
152.90900;13.97417;      0.34244; 99.72695;50.00000;20.00000;5.20744
153.12801;13.98083;      0.34120; 99.72567;50.00000;20.00000;5.20653
153.34801;13.98750;      0.33995; 99.71526;50.00000;20.00000;5.20561
153.56599;13.99417;      0.33867; 99.71526;50.00000;20.00000;5.20470
153.78500;14.00083;      0.33734; 99.71016;50.00000;20.00000;5.20378
154.00500;14.00750;      0.33606; 99.70750;50.00000;20.00000;5.20287
154.22400;14.01417;      0.33498; 99.71398;50.00000;20.00000;5.20195
154.44400;14.02083;      0.33388; 99.70495;50.00000;20.00000;5.20103
154.66200;14.02750;      0.33267; 99.69974;50.00000;20.00000;5.20012
154.87801;14.03417;      0.33142; 99.71144;50.00000;20.00000;5.19922
155.09500;14.04083;      0.33025; 99.70241;50.00000;20.00000;5.19832
155.31300;14.04750;      0.32897; 99.69199;50.00000;20.00000;5.19741
155.52800;14.05417;      0.32766; 99.69974;50.00000;20.00000;5.19651
155.74400;14.06083;      0.32646; 99.69338;50.00000;20.00000;5.19561
155.96100;14.06750;      0.32528; 99.68423;50.00000;20.00000;5.19470
156.17700;14.07417;      0.32403; 99.68423;50.00000;20.00000;5.19380
156.38800;14.08083;      0.32284; 99.68296;50.00000;20.00000;5.19292
156.60300;14.08750;      0.32181; 99.67914;50.00000;20.00000;5.19202
156.81700;14.09417;      0.32060; 99.66745;50.00000;20.00000;5.19113
157.03101;14.10083;      0.31935; 99.66745;50.00000;20.00000;5.19023
157.24600;14.10750;      0.31820; 99.66872;50.00000;20.00000;5.18934
157.45500;14.11417;      0.31707; 99.65449;50.00000;20.00000;5.18846
157.66701;14.12083;      0.31587; 99.65449;50.00000;20.00000;5.18758
157.88100;14.12750;      0.31466; 99.65055;50.00000;20.00000;5.18668
158.09100;14.13417;      0.31347; 99.64546;50.00000;20.00000;5.18581
158.30200;14.14083;      0.31228; 99.64546;50.00000;20.00000;5.18493
158.51300;14.14750;      0.31120; 99.64025;50.00000;20.00000;5.18404
158.72200;14.15417;      0.31016; 99.63643;50.00000;20.00000;5.18317
158.93401;14.16083;      0.30905; 99.64291;50.00000;20.00000;5.18229
159.14500;14.16750;      0.30805; 99.63122;50.00000;20.00000;5.18141
159.35400;14.17417;      0.30711; 99.61826;50.00000;20.00000;5.18053
159.56400;14.18083;      0.30612; 99.62601;50.00000;20.00000;5.17966
159.77299;14.18750;      0.30500; 99.61826;50.00000;20.00000;5.17878
159.98199;14.19417;      0.30399; 99.60275;50.00000;20.00000;5.17791
160.19000;14.20083;      0.30314; 99.60275;50.00000;20.00000;5.17704
160.39799;14.20750;      0.30206; 99.59106;50.00000;20.00000;5.17617
160.60300;14.21417;      0.30104; 99.58330;50.00000;20.00000;5.17532
160.81300;14.22083;      0.30010; 99.59360;50.00000;20.00000;5.17444
161.02000;14.22750;      0.29923; 99.58457;50.00000;20.00000;5.17357
161.22701;14.23417;      0.29834; 99.57161;50.00000;20.00000;5.17271
161.42999;14.24083;      0.29762; 99.57554;50.00000;20.00000;5.17186
161.63901;14.24750;      0.29675; 99.57682;50.00000;20.00000;5.17099
161.84399;14.25417;      0.29584; 99.56779;50.00000;20.00000;5.17013
162.05099;14.26083;      0.29509; 99.56779;50.00000;20.00000;5.16926
162.25400;14.26750;      0.29438; 99.56003;50.00000;20.00000;5.16842
162.46001;14.27417;      0.29356; 99.55228;50.00000;20.00000;5.16756
162.66499;14.28083;      0.29274; 99.55876;50.00000;20.00000;5.16670
162.86700;14.28750;      0.29197; 99.54707;50.00000;20.00000;5.16586
163.07100;14.29417;      0.29112; 99.53804;50.00000;20.00000;5.16500
163.27699;14.30083;      0.29034; 99.54441;50.00000;20.00000;5.16414
163.48000;14.30750;      0.28954; 99.53283;50.00000;20.00000;5.16329
163.68201;14.31417;      0.28875; 99.52508;50.00000;20.00000;5.16245
163.88300;14.32083;      0.28817; 99.52519;50.00000;20.00000;5.16161
164.08701;14.32750;      0.28726; 99.52253;50.00000;20.00000;5.16076
164.28999;14.33417;      0.28655; 99.51860;50.00000;20.00000;5.15991
164.49300;14.34083;      0.28569; 99.50436;50.00000;20.00000;5.15906
164.69299;14.34750;      0.28497; 99.50309;50.00000;20.00000;5.15822
164.89400;14.35417;      0.28431; 99.50829;50.00000;20.00000;5.15738
165.09700;14.36083;      0.28367; 99.49533;50.00000;20.00000;5.15654
165.29601;14.36750;      0.28300; 99.48757;50.00000;20.00000;5.15570
165.49500;14.37417;      0.28253; 99.49278;50.00000;20.00000;5.15487
165.69701;14.38083;      0.28203; 99.49139;50.00000;20.00000;5.15403
165.89500;14.38750;      0.28127; 99.48364;50.00000;20.00000;5.15320
166.09500;14.39417;      0.28077; 99.47461;50.00000;20.00000;5.15236
166.29500;14.40083;      0.28037; 99.45910;50.00000;20.00000;5.15153
166.49300;14.40750;      0.27986; 99.46292;50.00000;20.00000;5.15070
166.69200;14.41417;      0.27934; 99.45910;50.00000;20.00000;5.14987
166.89200;14.42083;      0.27896; 99.45007;50.00000;20.00000;5.14903
167.09100;14.42750;      0.27859; 99.43965;50.00000;20.00000;5.14820
167.28900;14.43417;      0.27821; 99.42669;50.00000;20.00000;5.14737
167.48599;14.44083;      0.27784; 99.43329;50.00000;20.00000;5.14655
167.68401;14.44750;      0.27734; 99.42808;50.00000;20.00000;5.14572
167.88200;14.45417;      0.27697; 99.42032;50.00000;20.00000;5.14489
168.07800;14.46083;      0.27676; 99.41130;50.00000;20.00000;5.14407
168.27400;14.46750;      0.27647; 99.40481;50.00000;20.00000;5.14325
168.47099;14.47417;      0.27626; 99.41257;50.00000;20.00000;5.14243
168.67000;14.48083;      0.27594; 99.40088;50.00000;20.00000;5.14160
168.86600;14.48750;      0.27575; 99.38537;50.00000;20.00000;5.14078
169.06400;14.49417;      0.27550; 99.38537;50.00000;20.00000;5.13995
169.25900;14.50083;      0.27532; 99.38016;50.00000;20.00000;5.13914
169.45399;14.50750;      0.27526; 99.37634;50.00000;20.00000;5.13832
169.65100;14.51417;      0.27518; 99.38143;50.00000;20.00000;5.13750
169.84399;14.52083;      0.27512; 99.36847;50.00000;20.00000;5.13669
170.03999;14.52750;      0.27498; 99.34902;50.00000;20.00000;5.13587
170.23399;14.53417;      0.27494; 99.34914;50.00000;20.00000;5.13506
170.42900;14.54083;      0.27495; 99.34520;50.00000;20.00000;5.13424
170.62300;14.54750;      0.27502; 99.34138;50.00000;20.00000;5.13343
170.81700;14.55417;      0.27486; 99.33097;50.00000;20.00000;5.13262
171.01199;14.56083;      0.27492; 99.31812;50.00000;20.00000;5.13180
171.20599;14.56750;      0.27517; 99.32321;50.00000;20.00000;5.13099
171.39900;14.57417;      0.27530; 99.31418;50.00000;20.00000;5.13019
171.59100;14.58083;      0.27538; 99.30515;50.00000;20.00000;5.12938
171.78600;14.58750;      0.27553; 99.29485;50.00000;20.00000;5.12857
171.97900;14.59417;      0.27586; 99.28571;50.00000;20.00000;5.12776
172.17300;14.60083;      0.27611; 99.28964;50.00000;20.00000;5.12695
172.36501;14.60750;      0.27622; 99.27541;50.00000;20.00000;5.12615
172.55901;14.61417;      0.27642; 99.26626;50.00000;20.00000;5.12534
172.74899;14.62083;      0.27681; 99.25596;50.00000;20.00000;5.12454
172.94099;14.62750;      0.27706; 99.23651;50.00000;20.00000;5.12374
173.13300;14.63417;      0.27740; 99.23142;50.00000;20.00000;5.12293
173.32700;14.64083;      0.27777; 99.22228;50.00000;20.00000;5.12212
173.51900;14.64750;      0.27824; 99.21846;50.00000;20.00000;5.12132
173.71001;14.65417;      0.27855; 99.20549;50.00000;20.00000;5.12052
173.89999;14.66083;      0.27890; 99.18350;50.00000;20.00000;5.11973
174.08900;14.66750;      0.27939; 99.17829;50.00000;20.00000;5.11894
174.28300;14.67417;      0.27997; 99.16799;50.00000;20.00000;5.11812
174.47501;14.68083;      0.28045; 99.16533;50.00000;20.00000;5.11732
174.66400;14.68750;      0.28099; 99.15236;50.00000;20.00000;5.11653
174.85699;14.69417;      0.28152; 99.13037;50.00000;20.00000;5.11572
175.04601;14.70083;      0.28208; 99.12782;50.00000;20.00000;5.11493
175.23599;14.70750;      0.28271; 99.11486;50.00000;20.00000;5.11414
175.42700;14.71417;      0.28338; 99.10722;50.00000;20.00000;5.11334
175.61900;14.72083;      0.28411; 99.09426;50.00000;20.00000;5.11254
175.80800;14.72750;      0.28485; 99.07099;50.00000;20.00000;5.11175
175.99800;14.73417;      0.28548; 99.06578;50.00000;20.00000;5.11095
176.18600;14.74083;      0.28616; 99.05675;50.00000;20.00000;5.11016
176.37601;14.74750;      0.28702; 99.05409;50.00000;20.00000;5.10937
176.56799;14.75417;      0.28796; 99.04379;50.00000;20.00000;5.10857
176.75600;14.76083;      0.28870; 99.02434;50.00000;20.00000;5.10778
176.94501;14.76750;      0.28950; 99.01913;50.00000;20.00000;5.10699
177.13400;14.77417;      0.29034; 99.00362;50.00000;20.00000;5.10620
177.32201;14.78083;      0.29118; 98.99714;50.00000;20.00000;5.10541
177.51199;14.78750;      0.29201; 98.99193;50.00000;20.00000;5.10462
177.70000;14.79417;      0.29292; 98.97260;50.00000;20.00000;5.10383
177.88800;14.80083;      0.29385; 98.96612;50.00000;20.00000;5.10305
178.07899;14.80750;      0.29479; 98.94413;50.00000;20.00000;5.10225
178.26401;14.81417;      0.29567; 98.92989;50.00000;20.00000;5.10147
178.45399;14.82083;      0.29656; 98.91438;50.00000;20.00000;5.10068
178.64301;14.82750;      0.29753; 98.89227;50.00000;20.00000;5.09989
178.83099;14.83417;      0.29849; 98.89355;50.00000;20.00000;5.09910
179.01801;14.84083;      0.29942; 98.87549;50.00000;20.00000;5.09832
179.20500;14.84750;      0.30056; 98.86125;50.00000;20.00000;5.09754
179.39400;14.85417;      0.30150; 98.84447;50.00000;20.00000;5.09675
179.58200;14.86083;      0.30252; 98.81727;50.00000;20.00000;5.09596
179.77200;14.86750;      0.30350; 98.81078;50.00000;20.00000;5.09516
179.95700;14.87417;      0.30443; 98.79007;50.00000;20.00000;5.09439
180.14400;14.88083;      0.30547; 98.77583;50.00000;20.00000;5.09361
180.33200;14.88750;      0.30657; 98.75904;50.00000;20.00000;5.09282
180.51801;14.89417;      0.30761; 98.73184;50.00000;20.00000;5.09204
180.70900;14.90083;      0.30875; 98.72930;50.00000;20.00000;5.09124
180.89400;14.90750;      0.30984; 98.71761;50.00000;20.00000;5.09047
181.08000;14.91417;      0.31084; 98.70846;50.00000;20.00000;5.08969
181.26801;14.92083;      0.31196; 98.69168;50.00000;20.00000;5.08891
181.45700;14.92750;      0.31314; 98.66320;50.00000;20.00000;5.08811
181.64200;14.93417;      0.31447; 98.65672;50.00000;20.00000;5.08734
181.83000;14.94083;      0.31568; 98.63739;50.00000;20.00000;5.08655
182.01700;14.94750;      0.31671; 98.62570;50.00000;20.00000;5.08577
182.20200;14.95417;      0.31769; 98.61158;50.00000;20.00000;5.08500
182.39000;14.96083;      0.31871; 98.59341;50.00000;20.00000;5.08421
182.57700;14.96750;      0.31979; 98.57141;50.00000;20.00000;5.08343
182.76401;14.97417;      0.32102; 98.55069;50.00000;20.00000;5.08265
182.94800;14.98083;      0.32232; 98.52870;50.00000;20.00000;5.08188
183.13499;14.98750;      0.32339; 98.51446;50.00000;20.00000;5.08110
183.32100;14.99417;      0.32438; 98.50150;50.00000;20.00000;5.08032
183.50700;15.00083;      0.32558; 98.48078;50.00000;20.00000;5.07954
183.69200;15.00750;      0.32674; 98.45879;50.00000;20.00000;5.07876
183.87900;15.01417;      0.32785; 98.43680;50.00000;20.00000;5.07798
184.06599;15.02083;      0.32902; 98.41874;50.00000;20.00000;5.07720
184.25301;15.02750;      0.33014; 98.40578;50.00000;20.00000;5.07642
184.43800;15.03417;      0.33133; 98.38760;50.00000;20.00000;5.07564
184.62500;15.04083;      0.33242; 98.36827;50.00000;20.00000;5.07486
184.81300;15.04750;      0.33353; 98.34755;50.00000;20.00000;5.07408
184.99600;15.05417;      0.33463; 98.32811;50.00000;20.00000;5.07331
185.18201;15.06083;      0.33576; 98.31260;50.00000;20.00000;5.07253
185.36800;15.06750;      0.33696; 98.30229;50.00000;20.00000;5.07175
185.55499;15.07417;      0.33814; 98.28412;50.00000;20.00000;5.07097
185.74001;15.08083;      0.33931; 98.26468;50.00000;20.00000;5.07020
185.92700;15.08750;      0.34041; 98.24268;50.00000;20.00000;5.06942
186.11200;15.09417;      0.34149; 98.22324;50.00000;20.00000;5.06864
186.29800;15.10083;      0.34252; 98.20125;50.00000;20.00000;5.06786
186.48599;15.10750;      0.34351; 98.18967;50.00000;20.00000;5.06708
186.66901;15.11417;      0.34456; 98.17543;50.00000;20.00000;5.06631
186.85300;15.12083;      0.34567; 98.15344;50.00000;20.00000;5.06554
187.03900;15.12750;      0.34688; 98.12879;50.00000;20.00000;5.06476
187.22501;15.13417;      0.34792; 98.10552;50.00000;20.00000;5.06399
187.41000;15.14083;      0.34899; 98.07959;50.00000;20.00000;5.06321
187.59801;15.14750;      0.34997; 98.05505;50.00000;20.00000;5.06243
187.78300;15.15417;      0.35089; 98.02785;50.00000;20.00000;5.06165
187.96800;15.16083;      0.35187; 98.00331;50.00000;20.00000;5.06088
188.15401;15.16750;      0.35283; 97.98387;50.00000;20.00000;5.06010
188.34000;15.17417;      0.35386; 97.96720;50.00000;20.00000;5.05932
188.52400;15.18083;      0.35486; 97.94254;50.00000;20.00000;5.05855
188.70900;15.18750;      0.35577; 97.92055;50.00000;20.00000;5.05778
188.89500;15.19417;      0.35665; 97.89856;50.00000;20.00000;5.05700
189.08099;15.20083;      0.35736; 97.87784;50.00000;20.00000;5.05622
189.26801;15.20750;      0.35826; 97.85585;50.00000;20.00000;5.05544
189.45599;15.21417;      0.35908; 97.83385;50.00000;20.00000;5.05465
189.63901;15.22083;      0.35992; 97.81186;50.00000;20.00000;5.05389
189.82600;15.22750;      0.36071; 97.78987;50.00000;20.00000;5.05311
190.01199;15.23417;      0.36149; 97.76660;50.00000;20.00000;5.05233
190.19800;15.24083;      0.36221; 97.74461;50.00000;20.00000;5.05155
190.38300;15.24750;      0.36301; 97.72262;50.00000;20.00000;5.05078
190.56700;15.25417;      0.36365; 97.70063;50.00000;20.00000;5.05001
190.75200;15.26083;      0.36445; 97.67597;50.00000;20.00000;5.04923
190.94000;15.26750;      0.36516; 97.65271;50.00000;20.00000;5.04845
191.12500;15.27417;      0.36572; 97.62817;50.00000;20.00000;5.04767
191.31000;15.28083;      0.36632; 97.60479;50.00000;20.00000;5.04690
191.49500;15.28750;      0.36683; 97.58025;50.00000;20.00000;5.04613
191.68201;15.29417;      0.36731; 97.55698;50.00000;20.00000;5.04534
191.86900;15.30083;      0.36798; 97.53105;50.00000;20.00000;5.04456
192.05299;15.30750;      0.36852; 97.50779;50.00000;20.00000;5.04379
192.24100;15.31417;      0.36881; 97.48186;50.00000;20.00000;5.04301
192.42300;15.32083;      0.36911; 97.45859;50.00000;20.00000;5.04224
192.61000;15.32750;      0.36946; 97.43405;50.00000;20.00000;5.04146
192.79601;15.33417;      0.36984; 97.41206;50.00000;20.00000;5.04069
192.98399;15.34083;      0.37021; 97.38880;50.00000;20.00000;5.03990
193.16800;15.34750;      0.37051; 97.37456;50.00000;20.00000;5.03913
193.35300;15.35417;      0.37062; 97.35766;50.00000;20.00000;5.03836
193.53999;15.36083;      0.37089; 97.33439;50.00000;20.00000;5.03757
193.72600;15.36750;      0.37103; 97.30974;50.00000;20.00000;5.03680
193.91299;15.37417;      0.37102; 97.28647;50.00000;20.00000;5.03601
194.09801;15.38083;      0.37110; 97.26066;50.00000;20.00000;5.03524
194.28600;15.38750;      0.37112; 97.23601;50.00000;20.00000;5.03445
194.47000;15.39417;      0.37107; 97.20753;50.00000;20.00000;5.03369
194.65601;15.40083;      0.37109; 97.18947;50.00000;20.00000;5.03291
194.84300;15.40750;      0.37096; 97.17003;50.00000;20.00000;5.03213
195.02800;15.41417;      0.37082; 97.14549;50.00000;20.00000;5.03135
195.21500;15.42083;      0.37077; 97.11956;50.00000;20.00000;5.03057
195.40199;15.42750;      0.37059; 97.09630;50.00000;20.00000;5.02979
195.59000;15.43417;      0.37013; 97.07164;50.00000;20.00000;5.02900
195.77499;15.44083;      0.36972; 97.04965;50.00000;20.00000;5.02823
195.96400;15.44750;      0.36932; 97.02766;50.00000;20.00000;5.02744
196.14999;15.45417;      0.36895; 97.00694;50.00000;20.00000;5.02666
196.33501;15.46083;      0.36855; 96.98494;50.00000;20.00000;5.02589
196.52299;15.46750;      0.36798; 96.96423;50.00000;20.00000;5.02510
196.70900;15.47417;      0.36740; 96.94223;50.00000;20.00000;5.02432
196.89500;15.48083;      0.36686; 96.92024;50.00000;20.00000;5.02355
197.08200;15.48750;      0.36637; 96.89570;50.00000;20.00000;5.02276
197.27000;15.49417;      0.36576; 96.87371;50.00000;20.00000;5.02198
197.45599;15.50083;      0.36512; 96.85172;50.00000;20.00000;5.02120
197.64301;15.50750;      0.36428; 96.82972;50.00000;20.00000;5.02042
197.83501;15.51417;      0.36351; 96.80773;50.00000;20.00000;5.01962
198.01801;15.52083;      0.36265; 96.78574;50.00000;20.00000;5.01885
198.20500;15.52750;      0.36181; 96.76375;50.00000;20.00000;5.01807
198.39301;15.53417;      0.36075; 96.74303;50.00000;20.00000;5.01728
198.58099;15.54083;      0.35972; 96.72103;50.00000;20.00000;5.01650
198.76900;15.54750;      0.35835; 96.69904;50.00000;20.00000;5.01571
198.95599;15.55417;      0.35745; 96.67705;50.00000;20.00000;5.01493
199.14400;15.56083;      0.35637; 96.65633;50.00000;20.00000;5.01414
199.32899;15.56750;      0.35521; 96.63434;50.00000;20.00000;5.01337
199.51700;15.57417;      0.35396; 96.61489;50.00000;20.00000;5.01259
199.70599;15.58083;      0.35273; 96.59290;50.00000;20.00000;5.01180
199.89200;15.58750;      0.35146; 96.57727;50.00000;20.00000;5.01102
200.07899;15.59417;      0.35016; 96.55922;50.00000;20.00000;5.01024
200.26500;15.60083;      0.34864; 96.53989;50.00000;20.00000;5.00946
200.45599;15.60750;      0.34715; 96.51789;50.00000;20.00000;5.00866
200.64301;15.61417;      0.34563; 96.49845;50.00000;20.00000;5.00788
200.83200;15.62083;      0.34410; 96.47900;50.00000;20.00000;5.00709
201.01900;15.62750;      0.34251; 96.46094;50.00000;20.00000;5.00631
201.20799;15.63417;      0.34094; 96.44150;50.00000;20.00000;5.00552
201.39700;15.64083;      0.33921; 96.42205;50.00000;20.00000;5.00473
201.58299;15.64750;      0.33750; 96.40133;50.00000;20.00000;5.00395
201.77400;15.65417;      0.33561; 96.38328;50.00000;20.00000;5.00315
201.96201;15.66083;      0.33367; 96.36383;50.00000;20.00000;5.00237
202.14999;15.66750;      0.33185; 96.34577;50.00000;20.00000;5.00158
202.33900;15.67417;      0.33009; 96.32633;50.00000;20.00000;5.00079
202.52600;15.68083;      0.32804; 96.30827;50.00000;20.00000;5.00001
202.71400;15.68750;      0.32595; 96.29785;50.00000;20.00000;4.99923
202.90300;15.69417;      0.32379; 96.28107;50.00000;20.00000;4.99844
203.09300;15.70083;      0.32160; 96.26556;50.00000;20.00000;4.99764
203.28300;15.70750;      0.31955; 96.25387;50.00000;20.00000;4.99685
203.47200;15.71417;      0.31741; 96.23836;50.00000;20.00000;4.99606
203.66200;15.72083;      0.31523; 96.21243;50.00000;20.00000;4.99527
203.85100;15.72750;      0.31305; 96.20722;50.00000;20.00000;4.99448
204.04100;15.73417;      0.31089; 96.18789;50.00000;20.00000;4.99368
204.22800;15.74083;      0.30855; 96.17493;50.00000;20.00000;4.99290
204.41901;15.74750;      0.30595; 96.16196;50.00000;20.00000;4.99210
204.61000;15.75417;      0.30354; 96.13870;50.00000;20.00000;4.99131
204.79800;15.76083;      0.30129; 96.13221;50.00000;20.00000;4.99052
204.98599;15.76750;      0.29893; 96.11150;50.00000;20.00000;4.98974
205.17700;15.77417;      0.29646; 96.09726;50.00000;20.00000;4.98894
205.36501;15.78083;      0.29397; 96.08175;50.00000;20.00000;4.98815
205.55701;15.78750;      0.29147; 96.05721;50.00000;20.00000;4.98735
205.74699;15.79417;      0.28890; 96.05200;50.00000;20.00000;4.98656
205.93800;15.80083;      0.28627; 96.03383;50.00000;20.00000;4.98576
206.12801;15.80750;      0.28348; 96.02225;50.00000;20.00000;4.98497
206.32001;15.81417;      0.28090; 96.00929;50.00000;20.00000;4.98416
206.50800;15.82083;      0.27825; 95.98984;50.00000;20.00000;4.98338
206.69701;15.82750;      0.27539; 95.98602;50.00000;20.00000;4.98259
206.88800;15.83417;      0.27269; 95.97051;50.00000;20.00000;4.98179
207.07800;15.84083;      0.27004; 95.96009;50.00000;20.00000;4.98100
207.27100;15.84750;      0.26742; 95.94852;50.00000;20.00000;4.98019
207.46100;15.85417;      0.26475; 95.93810;50.00000;20.00000;4.97940
207.65401;15.86083;      0.26220; 95.93428;50.00000;20.00000;4.97859
207.84200;15.86750;      0.25946; 95.92004;50.00000;20.00000;4.97781
208.03600;15.87417;      0.25661; 95.91090;50.00000;20.00000;4.97700
208.22600;15.88083;      0.25367; 95.90060;50.00000;20.00000;4.97621
208.41701;15.88750;      0.25082; 95.88381;50.00000;20.00000;4.97541
208.60800;15.89417;      0.24807; 95.88381;50.00000;20.00000;4.97461
208.79900;15.90083;      0.24541; 95.87212;50.00000;20.00000;4.97381
208.99100;15.90750;      0.24264; 95.85661;50.00000;20.00000;4.97301
209.18201;15.91417;      0.23973; 95.85661;50.00000;20.00000;4.97221
209.37399;15.92083;      0.23690; 95.84759;50.00000;20.00000;4.97141
209.56599;15.92750;      0.23416; 95.83335;50.00000;20.00000;4.97061
209.75700;15.93417;      0.23139; 95.82941;50.00000;20.00000;4.96981
209.94901;15.94083;      0.22866; 95.81772;50.00000;20.00000;4.96901
210.13901;15.94750;      0.22592; 95.80997;50.00000;20.00000;4.96822
210.33400;15.95417;      0.22320; 95.79966;50.00000;20.00000;4.96741
210.52400;15.96083;      0.22055; 95.78288;50.00000;20.00000;4.96661
210.71700;15.96750;      0.21785; 95.77895;50.00000;20.00000;4.96581
210.91100;15.97417;      0.21515; 95.76471;50.00000;20.00000;4.96500
211.10300;15.98083;      0.21249; 95.75568;50.00000;20.00000;4.96420
211.29500;15.98750;      0.20984; 95.75174;50.00000;20.00000;4.96340
211.48801;15.99417;      0.20715; 95.74017;50.00000;20.00000;4.96259
211.68201;16.00083;      0.20446; 95.73241;50.00000;20.00000;4.96178
211.87199;16.00750;      0.20188; 95.72848;50.00000;20.00000;4.96099
212.06700;16.01417;      0.19949; 95.71679;50.00000;20.00000;4.96017
212.26199;16.02083;      0.19687; 95.71042;50.00000;20.00000;4.95936
212.45000;16.02750;      0.19414; 95.71042;50.00000;20.00000;4.95858
212.64700;16.03417;      0.19143; 95.70128;50.00000;20.00000;4.95776
212.83900;16.04083;      0.18884; 95.68843;50.00000;20.00000;4.95695
213.03200;16.04750;      0.18631; 95.68843;50.00000;20.00000;4.95615
213.22600;16.05417;      0.18379; 95.68843;50.00000;20.00000;4.95534
213.41901;16.06083;      0.18132; 95.68056;50.00000;20.00000;4.95453
213.61301;16.06750;      0.17882; 95.67026;50.00000;20.00000;4.95373
213.80800;16.07417;      0.17625; 95.67026;50.00000;20.00000;4.95291
214.00200;16.08083;      0.17389; 95.67026;50.00000;20.00000;4.95210
214.19400;16.08750;      0.17153; 95.66123;50.00000;20.00000;4.95130
214.38800;16.09417;      0.16916; 95.64826;50.00000;20.00000;4.95049
214.58299;16.10083;      0.16696; 95.64826;50.00000;20.00000;4.94968
214.77600;16.10750;      0.16467; 95.64433;50.00000;20.00000;4.94887
214.96899;16.11417;      0.16234; 95.63275;50.00000;20.00000;4.94807
215.16701;16.12083;      0.16019; 95.62627;50.00000;20.00000;4.94724
215.36000;16.12750;      0.15807; 95.62234;50.00000;20.00000;4.94644
215.55499;16.13417;      0.15578; 95.61331;50.00000;20.00000;4.94563
215.74800;16.14083;      0.15354; 95.60683;50.00000;20.00000;4.94482
215.94200;16.14750;      0.15142; 95.60683;50.00000;20.00000;4.94401
216.13600;16.15417;      0.14924; 95.59780;50.00000;20.00000;4.94320
216.33400;16.16083;      0.14727; 95.58483;50.00000;20.00000;4.94238
216.52800;16.16750;      0.14515; 95.58483;50.00000;20.00000;4.94157
216.72099;16.17417;      0.14308; 95.58101;50.00000;20.00000;4.94076
216.91800;16.18083;      0.14108; 95.57187;50.00000;20.00000;4.93994
217.11501;16.18750;      0.13918; 95.56678;50.00000;20.00000;4.93912
217.30701;16.19417;      0.13734; 95.56678;50.00000;20.00000;4.93832
217.50301;16.20083;      0.13538; 95.55763;50.00000;20.00000;4.93751
217.69901;16.20750;      0.13332; 95.54478;50.00000;20.00000;4.93669
217.89301;16.21417;      0.13145; 95.54478;50.00000;20.00000;4.93588
218.08900;16.22083;      0.12972; 95.54478;50.00000;20.00000;4.93506
218.28600;16.22750;      0.12791; 95.53564;50.00000;20.00000;4.93424
218.48300;16.23417;      0.12607; 95.52534;50.00000;20.00000;4.93342
218.67799;16.24083;      0.12416; 95.52534;50.00000;20.00000;4.93261
218.87300;16.24750;      0.12246; 95.52534;50.00000;20.00000;4.93180
219.07100;16.25417;      0.12080; 95.52534;50.00000;20.00000;4.93097
219.26801;16.26083;      0.11905; 95.51758;50.00000;20.00000;4.93015
219.46100;16.26750;      0.11731; 95.50983;50.00000;20.00000;4.92935
219.65900;16.27417;      0.11557; 95.50983;50.00000;20.00000;4.92852
219.85300;16.28083;      0.11392; 95.50983;50.00000;20.00000;4.92771
220.05200;16.28750;      0.11237; 95.50983;50.00000;20.00000;4.92688
220.24600;16.29417;      0.11068; 95.50207;50.00000;20.00000;4.92608
220.44299;16.30083;      0.10901; 95.49165;50.00000;20.00000;4.92526
220.63901;16.30750;      0.10737; 95.48783;50.00000;20.00000;4.92444
220.83701;16.31417;      0.10586; 95.47614;50.00000;20.00000;4.92361
221.03400;16.32083;      0.10424; 95.46711;50.00000;20.00000;4.92279
221.23100;16.32750;      0.10277; 95.46063;50.00000;20.00000;4.92197
221.42500;16.33417;      0.10134; 95.46063;50.00000;20.00000;4.92116
221.62601;16.34083; 9.979112e-02; 95.45149;50.00000;20.00000;4.92033
221.82100;16.34750; 9.838946e-02; 95.43864;50.00000;20.00000;4.91952
222.01700;16.35417; 9.702333e-02; 95.43864;50.00000;20.00000;4.91870
222.21600;16.36083; 9.556721e-02; 95.43864;50.00000;20.00000;4.91787
222.41200;16.36750; 9.427199e-02; 95.42950;50.00000;20.00000;4.91706
222.61000;16.37417; 9.281483e-02; 95.41792;50.00000;20.00000;4.91623
222.80701;16.38083; 9.141100e-02; 95.41792;50.00000;20.00000;4.91541
223.00500;16.38750; 9.000678e-02; 95.41792;50.00000;20.00000;4.91459
223.20200;16.39417; 8.860201e-02; 95.41399;50.00000;20.00000;4.91377
223.40100;16.40083; 8.719693e-02; 95.40496;50.00000;20.00000;4.91294
223.59700;16.40750; 8.584508e-02; 95.39975;50.00000;20.00000;4.91212
223.79500;16.41417; 8.461879e-02; 95.39975;50.00000;20.00000;4.91130
223.99200;16.42083; 8.335605e-02; 95.39975;50.00000;20.00000;4.91048
224.19200;16.42750; 8.198518e-02; 95.39593;50.00000;20.00000;4.90965
224.38800;16.43417; 8.075749e-02; 95.38678;50.00000;20.00000;4.90883
224.58701;16.44083; 7.958357e-02; 95.38169;50.00000;20.00000;4.90800
224.78500;16.44750; 7.815724e-02; 95.38169;50.00000;20.00000;4.90718
224.98399;16.45417; 7.676650e-02; 95.38169;50.00000;20.00000;4.90635
225.18201;16.46083; 7.566325e-02; 95.37255;50.00000;20.00000;4.90553
225.38000;16.46750; 7.448762e-02; 95.36225;50.00000;20.00000;4.90470
225.57700;16.47417; 7.332953e-02; 95.36225;50.00000;20.00000;4.90388
225.77699;16.48083; 7.209920e-02; 95.36225;50.00000;20.00000;4.90305
225.97701;16.48750; 7.097653e-02; 95.35449;50.00000;20.00000;4.90222
226.17500;16.49417; 6.960112e-02; 95.34407;50.00000;20.00000;4.90139
226.37300;16.50083; 6.840545e-02; 95.34407;50.00000;20.00000;4.90057
226.57201;16.50750; 6.731758e-02; 95.34407;50.00000;20.00000;4.89974
226.76801;16.51417; 6.601285e-02; 95.33632;50.00000;20.00000;4.89893
226.96800;16.52083; 6.490623e-02; 95.32602;50.00000;20.00000;4.89810
227.16600;16.52750; 6.383519e-02; 95.32602;50.00000;20.00000;4.89727
227.36400;16.53417; 6.272772e-02; 95.32602;50.00000;20.00000;4.89645
227.56300;16.54083; 6.161993e-02; 95.31444;50.00000;20.00000;4.89562
227.76500;16.54750; 6.063821e-02; 95.30402;50.00000;20.00000;4.89478
227.96300;16.55417; 5.963791e-02; 95.30402;50.00000;20.00000;4.89396
228.16000;16.56083; 5.858307e-02; 95.30402;50.00000;20.00000;4.89314
228.36099;16.56750; 5.760028e-02; 95.30020;50.00000;20.00000;4.89230
228.56100;16.57417; 5.649073e-02; 95.29117;50.00000;20.00000;4.89147
228.75900;16.58083; 5.539876e-02; 95.28597;50.00000;20.00000;4.89065
228.95900;16.58750; 5.427040e-02; 95.28597;50.00000;20.00000;4.88982
229.15900;16.59417; 5.319584e-02; 95.27694;50.00000;20.00000;4.88899
229.35800;16.60083; 5.221121e-02; 95.26525;50.00000;20.00000;4.88816
229.55701;16.60750; 5.122624e-02; 95.26525;50.00000;20.00000;4.88733
229.75800;16.61417; 5.011451e-02; 95.26143;50.00000;20.00000;4.88650
229.95799;16.62083; 4.907466e-02; 95.25101;50.00000;20.00000;4.88566
230.15601;16.62750; 4.801630e-02; 95.24453;50.00000;20.00000;4.88484
230.35600;16.63417; 4.693958e-02; 95.24453;50.00000;20.00000;4.88401
230.55499;16.64083; 4.588054e-02; 95.23677;50.00000;20.00000;4.88318
230.75600;16.64750; 4.487548e-02; 95.22647;50.00000;20.00000;4.88235
230.95300;16.65417; 4.399656e-02; 95.22647;50.00000;20.00000;4.88153
231.15500;16.66083; 4.295469e-02; 95.22647;50.00000;20.00000;4.88069
231.35600;16.66750; 4.196671e-02; 95.21872;50.00000;20.00000;4.87986
231.55400;16.67417; 4.090589e-02; 95.20957;50.00000;20.00000;4.87903
231.75500;16.68083; 3.991721e-02; 95.20957;50.00000;20.00000;4.87820
231.95599;16.68750; 3.891010e-02; 95.20957;50.00000;20.00000;4.87736
232.15300;16.69417; 3.783008e-02; 95.20957;50.00000;20.00000;4.87655
232.35400;16.70083; 3.671360e-02; 95.20182;50.00000;20.00000;4.87571
232.55701;16.70750; 3.566925e-02; 95.19151;50.00000;20.00000;4.87487
232.75700;16.71417; 3.467881e-02; 95.18758;50.00000;20.00000;4.87404
232.95500;16.72083; 3.379671e-02; 95.17982;50.00000;20.00000;4.87322
233.15800;16.72750; 3.282382e-02; 95.16698;50.00000;20.00000;4.87237
233.35899;16.73417; 3.192306e-02; 95.15528;50.00000;20.00000;4.87154
233.55800;16.74083; 3.089501e-02; 95.15528;50.00000;20.00000;4.87071
233.75800;16.74750; 2.993918e-02; 95.15528;50.00000;20.00000;4.86988
233.95799;16.75417; 2.878351e-02; 95.14753;50.00000;20.00000;4.86905
234.15800;16.76083; 2.762745e-02; 95.13977;50.00000;20.00000;4.86822
234.35899;16.76750; 2.647102e-02; 95.13977;50.00000;20.00000;4.86739
234.55901;16.77417; 2.542305e-02; 95.13977;50.00000;20.00000;4.86656
234.76100;16.78083; 2.441106e-02; 95.13977;50.00000;20.00000;4.86572
234.96300;16.78750; 2.336241e-02; 95.13584;50.00000;20.00000;4.86488
235.16100;16.79417; 2.244042e-02; 95.12808;50.00000;20.00000;4.86406
235.36200;16.80083; 2.153633e-02; 95.12299;50.00000;20.00000;4.86322
235.56200;16.80750; 2.037764e-02; 95.12299;50.00000;20.00000;4.86239
235.76500;16.81417; 1.938210e-02; 95.12299;50.00000;20.00000;4.86155
235.96600;16.82083; 1.836801e-02; 95.11905;50.00000;20.00000;4.86072
236.16701;16.82750; 1.733540e-02; 95.10875;50.00000;20.00000;4.85988
236.36700;16.83417; 1.624789e-02; 95.10354;50.00000;20.00000;4.85905
236.56799;16.84083; 1.526910e-02; 95.10354;50.00000;20.00000;4.85822
236.77000;16.84750; 1.425362e-02; 95.10354;50.00000;20.00000;4.85738
236.97099;16.85417; 1.318322e-02; 95.09579;50.00000;20.00000;4.85655
237.17101;16.86083; 1.205789e-02; 95.08537;50.00000;20.00000;4.85572
237.37300;16.86750; 1.105952e-02; 95.08537;50.00000;20.00000;4.85488
237.57300;16.87417; 1.033369e-02; 95.08537;50.00000;20.00000;4.85405
237.77299;16.88083; 9.389252e-03; 95.08155;50.00000;20.00000;4.85322
237.97701;16.88750; 8.389923e-03; 95.07113;50.00000;20.00000;4.85238
238.17799;16.89417; 7.426620e-03; 95.06604;50.00000;20.00000;4.85154
238.37801;16.90083; 6.408375e-03; 95.06604;50.00000;20.00000;4.85071
238.57899;16.90750; 5.153073e-03; 95.06211;50.00000;20.00000;4.84988
238.78000;16.91417; 4.024823e-03; 95.05180;50.00000;20.00000;4.84905
238.98100;16.92083; 2.950830e-03; 95.04532;50.00000;20.00000;4.84822
239.18300;16.92750; 1.894687e-03; 95.04532;50.00000;20.00000;4.84738
239.38400;16.93417; 9.110638e-04; 95.04139;50.00000;20.00000;4.84654
239.58501;16.94083;-1.275709e-04; 95.03236;50.00000;20.00000;4.84571
239.78600;16.94750;-1.148335e-03; 95.02715;50.00000;20.00000;4.84488
239.98801;16.95417;-2.224144e-03; 95.02715;50.00000;20.00000;4.84404
240.19000;16.96083;-3.263858e-03; 95.03097;50.00000;20.00000;4.84321
240.39400;16.96750;-4.230990e-03; 95.03108;50.00000;20.00000;4.84236
240.59399;16.97417;-5.180201e-03; 95.02333;50.00000;20.00000;4.84153
240.79700;16.98083;-6.166240e-03; 95.01812;50.00000;20.00000;4.84069
240.99899;16.98750;-7.134369e-03; 95.01812;50.00000;20.00000;4.83985
241.19800;16.99417;-8.084562e-03; 95.01812;50.00000;20.00000;4.83903
241.40100;17.00083;-9.053363e-03; 95.01812;50.00000;20.00000;4.83819
241.60201;17.00750;-1.013202e-02; 95.01419;50.00000;20.00000;4.83736
241.80299;17.01417;-1.128408e-02; 95.00643;50.00000;20.00000;4.83652
242.00600;17.02083;-1.232699e-02; 95.00134;50.00000;20.00000;4.83568
242.20799;17.02750;-1.329718e-02; 95.00134;50.00000;20.00000;4.83485
242.40800;17.03417;-1.448691e-02; 95.00134;50.00000;20.00000;4.83402
242.61099;17.04083;-1.549438e-02; 95.00134;50.00000;20.00000;4.83318
242.81300;17.04750;-1.653872e-02; 94.99358;50.00000;20.00000;4.83234
243.01401;17.05417;-1.765653e-02; 94.98316;50.00000;20.00000;4.83151
243.21600;17.06083;-1.862848e-02; 94.98316;50.00000;20.00000;4.83067
243.41701;17.06750;-1.963733e-02; 94.98316;50.00000;20.00000;4.82984
243.62100;17.07417;-2.071972e-02; 94.97934;50.00000;20.00000;4.82900
243.82300;17.08083;-2.172930e-02; 94.97147;50.00000;20.00000;4.82816
244.02499;17.08750;-2.290387e-02; 94.96638;50.00000;20.00000;4.82733
244.22600;17.09417;-2.409712e-02; 94.96638;50.00000;20.00000;4.82649
244.42799;17.10083;-2.508950e-02; 94.96244;50.00000;20.00000;4.82566
244.63000;17.10750;-2.611883e-02; 94.95342;50.00000;20.00000;4.82482
244.83099;17.11417;-2.707528e-02; 94.94821;50.00000;20.00000;4.82399
245.03300;17.12083;-2.814193e-02; 94.94821;50.00000;20.00000;4.82315
245.23399;17.12750;-2.924555e-02; 94.94821;50.00000;20.00000;4.82232
245.43600;17.13417;-3.025799e-02; 94.94045;50.00000;20.00000;4.82149
245.63699;17.14083;-3.127076e-02; 94.93015;50.00000;20.00000;4.82066
245.84000;17.14750;-3.233891e-02; 94.93015;50.00000;20.00000;4.81982
246.04201;17.15417;-3.337074e-02; 94.93015;50.00000;20.00000;4.81898
246.24600;17.16083;-3.438466e-02; 94.92622;50.00000;20.00000;4.81814
246.44701;17.16750;-3.543551e-02; 94.91591;50.00000;20.00000;4.81731
246.64999;17.17417;-3.645011e-02; 94.91070;50.00000;20.00000;4.81647
246.85300;17.18083;-3.752008e-02; 94.91070;50.00000;20.00000;4.81563
247.05400;17.18750;-3.857202e-02; 94.91070;50.00000;20.00000;4.81480
247.25700;17.19417;-3.977114e-02; 94.90688;50.00000;20.00000;4.81396
247.45599;17.20083;-4.073202e-02; 94.89774;50.00000;20.00000;4.81314
247.66000;17.20750;-4.184022e-02; 94.89265;50.00000;20.00000;4.81229
247.86000;17.21417;-4.287524e-02; 94.89265;50.00000;20.00000;4.81147
248.06500;17.22083;-4.389244e-02; 94.89265;50.00000;20.00000;4.81062
248.26601;17.22750;-4.492821e-02; 94.89265;50.00000;20.00000;4.80979
248.46800;17.23417;-4.592765e-02; 94.88871;50.00000;20.00000;4.80895
248.67101;17.24083;-4.694584e-02; 94.88096;50.00000;20.00000;4.80812
248.87300;17.24750;-4.803782e-02; 94.87575;50.00000;20.00000;4.80728
249.07201;17.25417;-4.905658e-02; 94.87575;50.00000;20.00000;4.80646
249.27699;17.26083;-4.996567e-02; 94.87575;50.00000;20.00000;4.80561
249.47800;17.26750;-5.091166e-02; 94.87193;50.00000;20.00000;4.80478
249.68201;17.27417;-5.193165e-02; 94.86417;50.00000;20.00000;4.80394
249.88400;17.28083;-5.289675e-02; 94.85896;50.00000;20.00000;4.80311
250.08501;17.28750;-5.386213e-02; 94.85896;50.00000;20.00000;4.80228
250.28900;17.29417;-5.484638e-02; 94.85896;50.00000;20.00000;4.80143
250.49100;17.30083;-5.562853e-02; 94.85503;50.00000;20.00000;4.80060
250.69299;17.30750;-5.644774e-02; 94.84727;50.00000;20.00000;4.79976
250.89400;17.31417;-5.734080e-02; 94.84218;50.00000;20.00000;4.79894
251.09801;17.32083;-5.823432e-02; 94.84218;50.00000;20.00000;4.79809
251.29900;17.32750;-5.901754e-02; 94.84218;50.00000;20.00000;4.79726
251.50101;17.33417;-5.994838e-02; 94.83431;50.00000;20.00000;4.79643
251.70500;17.34083;-6.086124e-02; 94.82401;50.00000;20.00000;4.79559
251.90700;17.34750;-6.166380e-02; 94.82401;50.00000;20.00000;4.79475
252.10800;17.35417;-6.254026e-02; 94.82401;50.00000;20.00000;4.79393
252.31200;17.36083;-6.343562e-02; 94.82401;50.00000;20.00000;4.79308
252.51300;17.36750;-6.442327e-02; 94.82019;50.00000;20.00000;4.79225
252.71300;17.37417;-6.531904e-02; 94.81232;50.00000;20.00000;4.79143
252.91800;17.38083;-6.621541e-02; 94.80850;50.00000;20.00000;4.79058
253.12000;17.38750;-6.709348e-02; 94.80850;50.00000;20.00000;4.78975
253.32100;17.39417;-6.810089e-02; 94.80850;50.00000;20.00000;4.78892
253.52499;17.40083;-6.897971e-02; 94.80850;50.00000;20.00000;4.78808
253.72501;17.40750;-6.972947e-02; 94.80850;50.00000;20.00000;4.78726
253.92700;17.41417;-7.053496e-02; 94.80850;50.00000;20.00000;4.78642
254.13000;17.42083;-7.139615e-02; 94.80074;50.00000;20.00000;4.78559
254.33099;17.42750;-7.222061e-02; 94.79299;50.00000;20.00000;4.78476
254.53200;17.43417;-7.311918e-02; 94.79299;50.00000;20.00000;4.78393
254.73399;17.44083;-7.412891e-02; 94.79299;50.00000;20.00000;4.78310
254.93800;17.44750;-7.510219e-02; 94.79299;50.00000;20.00000;4.78225
255.14000;17.45417;-7.611262e-02; 94.78905;50.00000;20.00000;4.78142
255.34399;17.46083;-7.717895e-02; 94.78002;50.00000;20.00000;4.78058
255.54500;17.46750;-7.796831e-02; 94.77481;50.00000;20.00000;4.77975
255.74800;17.47417;-7.870264e-02; 94.77481;50.00000;20.00000;4.77892
255.95000;17.48083;-7.943716e-02; 94.77481;50.00000;20.00000;4.77808
256.15100;17.48750;-8.037521e-02; 94.77099;50.00000;20.00000;4.77726
256.35400;17.49417;-8.127674e-02; 94.76185;50.00000;20.00000;4.77642
256.55499;17.50083;-8.219694e-02; 94.76058;50.00000;20.00000;4.77559
256.75601;17.50750;-8.308047e-02; 94.76451;50.00000;20.00000;4.77476
256.95901;17.51417;-8.387195e-02; 94.76451;50.00000;20.00000;4.77393
257.16101;17.52083;-8.475614e-02; 94.76451;50.00000;20.00000;4.77310
257.36401;17.52750;-8.567773e-02; 94.76058;50.00000;20.00000;4.77226
257.56601;17.53417;-8.661807e-02; 94.75282;50.00000;20.00000;4.77143
257.76901;17.54083;-8.757733e-02; 94.74900;50.00000;20.00000;4.77059
