Repository: TristanHehnen/BESKID_ExperimentalData

# Experimental Data of the BESKID Project

The repository contains the public experimental data of the BESKID project.

The primary material investigate is Poly(methyl methacrylate) (PMMA).

The materials have been examined in various experimental setups, across different sizes, from micro- to real-scale. Data of the following setups is available:
- Thermogravimetric analysis (TGA)
- Micro-scale combustion calorimetry (MCC)
- Differential scanning calorimetry (DSC)
- Cone calorimetry

File: ExpData/TGA/DE_6mm/ExpDat_PMMA_DE_6mm_30Kmin_04.txt (part 2 of 6)
#SEGMENT:                    ;S2/3
#SEG. 2:                     ;30�C/30.0(K/min)/700�C
##Temp./�C;Time/min;DSC/(mW/mg);Mass/%;Gas Flow(purge2)/(ml/min);Gas Flow(protective)/(ml/min);Sensit./(uV/mW)
143.04401;13.68667;      0.13375; 99.77629;50.00000;20.00000;5.24856
143.28500;13.69333;      0.13229; 99.78273;50.00000;20.00000;5.24756
143.52400;13.70000;      0.13074; 99.77758;50.00000;20.00000;5.24656
143.76601;13.70667;      0.12932; 99.76974;50.00000;20.00000;5.24556
144.00500;13.71333;      0.12798; 99.76974;50.00000;20.00000;5.24456
144.24600;13.72000;      0.12659; 99.76705;50.00000;20.00000;5.24356
144.48399;13.72667;      0.12520; 99.76447;50.00000;20.00000;5.24257
144.72099;13.73333;      0.12366; 99.76061;50.00000;20.00000;5.24158
144.95900;13.74000;      0.12213; 99.75535;50.00000;20.00000;5.24059
145.19501;13.74667;      0.12076; 99.75933;50.00000;20.00000;5.23960
145.43201;13.75333;      0.11942; 99.75535;50.00000;20.00000;5.23862
145.66901;13.76000;      0.11799; 99.74880;50.00000;20.00000;5.23763
145.90300;13.76667;      0.11670; 99.75277;50.00000;20.00000;5.23665
146.13800;13.77333;      0.11536; 99.75664;50.00000;20.00000;5.23567
146.37100;13.78000;      0.11401; 99.74224;50.00000;20.00000;5.23470
146.60800;13.78667;      0.11259; 99.74224;50.00000;20.00000;5.23372
146.84100;13.79333;      0.11114; 99.75137;50.00000;20.00000;5.23275
147.07500;13.80000;      0.10974; 99.73698;50.00000;20.00000;5.23177
147.30499;13.80667;      0.10828; 99.73183;50.00000;20.00000;5.23081
147.53900;13.81333;      0.10687; 99.73698;50.00000;20.00000;5.22984
147.77000;13.82000;      0.10540; 99.72914;50.00000;20.00000;5.22887
148.00101;13.82667;      0.10378; 99.72001;50.00000;20.00000;5.22791
148.23100;13.83333;      0.10233; 99.72528;50.00000;20.00000;5.22695
148.46201;13.84000;      0.10088; 99.72528;50.00000;20.00000;5.22599
148.69000;13.84667; 9.948128e-02; 99.71744;50.00000;20.00000;5.22504
148.91901;13.85333; 9.809831e-02; 99.71732;50.00000;20.00000;5.22408
149.14999;13.86000; 9.674916e-02; 99.71744;50.00000;20.00000;5.22312
149.37700;13.86667; 9.541630e-02; 99.71744;50.00000;20.00000;5.22217
149.60500;13.87333; 9.398046e-02; 99.71358;50.00000;20.00000;5.22122
149.83200;13.88000; 9.259532e-02; 99.71089;50.00000;20.00000;5.22028
150.06300;13.88667; 9.105604e-02; 99.71615;50.00000;20.00000;5.21931
150.28700;13.89333; 8.953282e-02; 99.71217;50.00000;20.00000;5.21838
150.51401;13.90000; 8.814613e-02; 99.70434;50.00000;20.00000;5.21743
150.73700;13.90667; 8.703244e-02; 99.70831;50.00000;20.00000;5.21650
150.96400;13.91333; 8.581594e-02; 99.71089;50.00000;20.00000;5.21555
151.18900;13.92000; 8.463310e-02; 99.69778;50.00000;20.00000;5.21462
151.41200;13.92667; 8.338122e-02; 99.69778;50.00000;20.00000;5.21369
151.63400;13.93333; 8.214595e-02; 99.70562;50.00000;20.00000;5.21276
151.86000;13.94000; 8.082486e-02; 99.69381;50.00000;20.00000;5.21182
152.08299;13.94667; 7.957163e-02; 99.68725;50.00000;20.00000;5.21089
152.30600;13.95333; 7.838648e-02; 99.69264;50.00000;20.00000;5.20996
152.52901;13.96000; 7.714950e-02; 99.69252;50.00000;20.00000;5.20903
152.75000;13.96667; 7.603194e-02; 99.68468;50.00000;20.00000;5.20810
152.97301;13.97333; 7.493127e-02; 99.68339;50.00000;20.00000;5.20717
153.19299;13.98000; 7.379571e-02; 99.67941;50.00000;20.00000;5.20625
153.41400;13.98667; 7.269411e-02; 99.67684;50.00000;20.00000;5.20533
153.63400;13.99333; 7.145484e-02; 99.67157;50.00000;20.00000;5.20441
153.85400;14.00000; 7.019799e-02; 99.66116;50.00000;20.00000;5.20350
154.07201;14.00667; 6.909500e-02; 99.66245;50.00000;20.00000;5.20259
154.29401;14.01333; 6.799184e-02; 99.66514;50.00000;20.00000;5.20166
154.51100;14.02000; 6.687084e-02; 99.65332;50.00000;20.00000;5.20075
154.73000;14.02667; 6.573240e-02; 99.65590;50.00000;20.00000;5.19984
154.94600;14.03333; 6.457625e-02; 99.66245;50.00000;20.00000;5.19894
155.16299;14.04000; 6.352278e-02; 99.64806;50.00000;20.00000;5.19803
155.38000;14.04667; 6.245176e-02; 99.64279;50.00000;20.00000;5.19713
155.59700;14.05333; 6.136320e-02; 99.64934;50.00000;20.00000;5.19622
155.81300;14.06000; 6.018830e-02; 99.64162;50.00000;20.00000;5.19532
156.03200;14.06667; 5.906468e-02; 99.63238;50.00000;20.00000;5.19440
156.24500;14.07333; 5.812946e-02; 99.63636;50.00000;20.00000;5.19352
156.45900;14.08000; 5.712521e-02; 99.63507;50.00000;20.00000;5.19262
156.67200;14.08667; 5.608615e-02; 99.62583;50.00000;20.00000;5.19173
156.88800;14.09333; 5.504689e-02; 99.62197;50.00000;20.00000;5.19083
157.10201;14.10000; 5.402438e-02; 99.61799;50.00000;20.00000;5.18994
157.31500;14.10667; 5.293267e-02; 99.62056;50.00000;20.00000;5.18905
157.52901;14.11333; 5.190947e-02; 99.61670;50.00000;20.00000;5.18815
157.74200;14.12000; 5.090307e-02; 99.60488;50.00000;20.00000;5.18726
157.95399;14.12667; 4.991348e-02; 99.60488;50.00000;20.00000;5.18638
158.16901;14.13333; 4.897533e-02; 99.61015;50.00000;20.00000;5.18548
158.37900;14.14000; 4.793335e-02; 99.59576;50.00000;20.00000;5.18460
158.58900;14.14667; 4.701156e-02; 99.59049;50.00000;20.00000;5.18373
158.80000;14.15333; 4.610672e-02; 99.59190;50.00000;20.00000;5.18285
159.00999;14.16000; 4.516709e-02; 99.58406;50.00000;20.00000;5.18197
159.22200;14.16667; 4.427889e-02; 99.58008;50.00000;20.00000;5.18108
159.43100;14.17333; 4.332136e-02; 99.57224;50.00000;20.00000;5.18021
159.64200;14.18000; 4.238081e-02; 99.57212;50.00000;20.00000;5.17933
159.85100;14.18667; 4.147434e-02; 99.57095;50.00000;20.00000;5.17846
160.05800;14.19333; 4.073992e-02; 99.55656;50.00000;20.00000;5.17759
160.26700;14.20000; 4.010875e-02; 99.54872;50.00000;20.00000;5.17672
160.47600;14.20667; 3.913246e-02; 99.54474;50.00000;20.00000;5.17585
160.68401;14.21333; 3.815582e-02; 99.54088;50.00000;20.00000;5.17498
160.89000;14.22000; 3.721328e-02; 99.54334;50.00000;20.00000;5.17412
161.09900;14.22667; 3.635680e-02; 99.53819;50.00000;20.00000;5.17324
161.30499;14.23333; 3.572430e-02; 99.52380;50.00000;20.00000;5.17238
161.51100;14.24000; 3.497076e-02; 99.51865;50.00000;20.00000;5.17152
161.71800;14.24667; 3.411342e-02; 99.51982;50.00000;20.00000;5.17066
161.92400;14.25333; 3.322123e-02; 99.51070;50.00000;20.00000;5.16980
162.12900;14.26000; 3.231146e-02; 99.50684;50.00000;20.00000;5.16894
162.33501;14.26667; 3.143594e-02; 99.49642;50.00000;20.00000;5.16808
162.53799;14.27333; 3.062916e-02; 99.49642;50.00000;20.00000;5.16723
162.74400;14.28000; 2.983947e-02; 99.49373;50.00000;20.00000;5.16637
162.94800;14.28667; 2.904946e-02; 99.47934;50.00000;20.00000;5.16552
163.15199;14.29333; 2.831105e-02; 99.48718;50.00000;20.00000;5.16466
163.35800;14.30000; 2.762430e-02; 99.48718;50.00000;20.00000;5.16380
163.55800;14.30667; 2.691990e-02; 99.47279;50.00000;20.00000;5.16297
163.76300;14.31333; 2.628455e-02; 99.47279;50.00000;20.00000;5.16211
163.96800;14.32000; 2.573547e-02; 99.47291;50.00000;20.00000;5.16125
164.16901;14.32667; 2.490934e-02; 99.47021;50.00000;20.00000;5.16041
164.36800;14.33333; 2.427322e-02; 99.47021;50.00000;20.00000;5.15958
164.57300;14.34000; 2.349858e-02; 99.45840;50.00000;20.00000;5.15873
164.77299;14.34667; 2.291396e-02; 99.44798;50.00000;20.00000;5.15789
164.97501;14.35333; 2.219072e-02; 99.45454;50.00000;20.00000;5.15705
165.17700;14.36000; 2.146723e-02; 99.44014;50.00000;20.00000;5.15620
165.37801;14.36667; 2.093396e-02; 99.43102;50.00000;20.00000;5.15536
165.57800;14.37333; 2.036586e-02; 99.42961;50.00000;20.00000;5.15452
165.77901;14.38000; 1.997080e-02; 99.42306;50.00000;20.00000;5.15368
165.97900;14.38667; 1.938504e-02; 99.41920;50.00000;20.00000;5.15285
166.17799;14.39333; 1.886838e-02; 99.40738;50.00000;20.00000;5.15202
166.38100;14.40000; 1.835161e-02; 99.39954;50.00000;20.00000;5.15117
166.57800;14.40667; 1.795591e-02; 99.40212;50.00000;20.00000;5.15034
166.77800;14.41333; 1.749080e-02; 99.39826;50.00000;20.00000;5.14951
166.97600;14.42000; 1.718154e-02; 99.38913;50.00000;20.00000;5.14868
167.17599;14.42667; 1.676816e-02; 99.38515;50.00000;20.00000;5.14784
167.37199;14.43333; 1.631991e-02; 99.37731;50.00000;20.00000;5.14703
167.57300;14.44000; 1.601034e-02; 99.38001;50.00000;20.00000;5.14618
167.76900;14.44667; 1.556183e-02; 99.38258;50.00000;20.00000;5.14537
167.96600;14.45333; 1.519992e-02; 99.37088;50.00000;20.00000;5.14454
168.16200;14.46000; 1.506351e-02; 99.36292;50.00000;20.00000;5.14372
168.36000;14.46667; 1.494444e-02; 99.36561;50.00000;20.00000;5.14289
168.55800;14.47333; 1.482532e-02; 99.35778;50.00000;20.00000;5.14207
168.75600;14.48000; 1.460200e-02; 99.34724;50.00000;20.00000;5.14124
168.95000;14.48667; 1.443065e-02; 99.33683;50.00000;20.00000;5.14043
169.14900;14.49333; 1.432877e-02; 99.31589;50.00000;20.00000;5.13960
169.34200;14.50000; 1.424417e-02; 99.31448;50.00000;20.00000;5.13879
169.53600;14.50667; 1.415956e-02; 99.30548;50.00000;20.00000;5.13798
169.73500;14.51333; 1.404021e-02; 99.29752;50.00000;20.00000;5.13715
169.92799;14.52000; 1.411194e-02; 99.28570;50.00000;20.00000;5.13634
170.12700;14.52667; 1.404469e-02; 99.26616;50.00000;20.00000;5.13551
170.32100;14.53333; 1.390784e-02; 99.26616;50.00000;20.00000;5.13469
170.51500;14.54000; 1.399698e-02; 99.26347;50.00000;20.00000;5.13388
170.70799;14.54667; 1.420785e-02; 99.25961;50.00000;20.00000;5.13308
170.90500;14.55333; 1.424492e-02; 99.25048;50.00000;20.00000;5.13225
171.09900;14.56000; 1.426457e-02; 99.23738;50.00000;20.00000;5.13144
171.28999;14.56667; 1.449297e-02; 99.24264;50.00000;20.00000;5.13064
171.48599;14.57333; 1.458229e-02; 99.23481;50.00000;20.00000;5.12982
171.67900;14.58000; 1.474122e-02; 99.22568;50.00000;20.00000;5.12902
171.87300;14.58667; 1.498725e-02; 99.21644;50.00000;20.00000;5.12820
172.06599;14.59333; 1.521593e-02; 99.20731;50.00000;20.00000;5.12740
172.25700;14.60000; 1.542725e-02; 99.21129;50.00000;20.00000;5.12660
172.45200;14.60667; 1.565610e-02; 99.19690;50.00000;20.00000;5.12578
172.64400;14.61333; 1.598949e-02; 99.18765;50.00000;20.00000;5.12498
172.83701;14.62000; 1.630558e-02; 99.17853;50.00000;20.00000;5.12417
173.02800;14.62667; 1.658689e-02; 99.16156;50.00000;20.00000;5.12337
173.22099;14.63333; 1.699030e-02; 99.15758;50.00000;20.00000;5.12257
173.41200;14.64000; 1.737638e-02; 99.14975;50.00000;20.00000;5.12177
173.60201;14.64667; 1.764055e-02; 99.14717;50.00000;20.00000;5.12097
173.79500;14.65333; 1.786997e-02; 99.13664;50.00000;20.00000;5.12017
173.98700;14.66000; 1.822151e-02; 99.11968;50.00000;20.00000;5.11936
174.17900;14.66667; 1.873012e-02; 99.11441;50.00000;20.00000;5.11856
174.36900;14.67333; 1.944817e-02; 99.10657;50.00000;20.00000;5.11777
174.56000;14.68000; 1.997455e-02; 99.10528;50.00000;20.00000;5.11697
174.75101;14.68667; 2.043131e-02; 99.09218;50.00000;20.00000;5.11617
174.94099;14.69333; 2.080095e-02; 99.07124;50.00000;20.00000;5.11537
175.13100;14.70000; 2.129287e-02; 99.06995;50.00000;20.00000;5.11458
175.32300;14.70667; 2.209919e-02; 99.05954;50.00000;20.00000;5.11377
175.51500;14.71333; 2.281846e-02; 99.05298;50.00000;20.00000;5.11297
175.70200;14.72000; 2.350295e-02; 99.03731;50.00000;20.00000;5.11219
175.89400;14.72667; 2.422266e-02; 99.01250;50.00000;20.00000;5.11139
176.08200;14.73333; 2.485520e-02; 99.00724;50.00000;20.00000;5.11060
176.27299;14.74000; 2.557533e-02; 98.99413;50.00000;20.00000;5.10980
176.46100;14.74667; 2.638299e-02; 98.98887;50.00000;20.00000;5.10901
176.65199;14.75333; 2.719096e-02; 98.97319;50.00000;20.00000;5.10822
176.84200;14.76000; 2.784186e-02; 98.94838;50.00000;20.00000;5.10742
177.02901;14.76667; 2.866770e-02; 98.94312;50.00000;20.00000;5.10664
177.22000;14.77333; 2.952886e-02; 98.92615;50.00000;20.00000;5.10584
177.40900;14.78000; 3.040772e-02; 98.91948;50.00000;20.00000;5.10505
177.59801;14.78667; 3.116443e-02; 98.91422;50.00000;20.00000;5.10426
177.78600;14.79333; 3.192135e-02; 98.89866;50.00000;20.00000;5.10347
177.97501;14.80000; 3.281848e-02; 98.89339;50.00000;20.00000;5.10268
178.16200;14.80667; 3.364585e-02; 98.87502;50.00000;20.00000;5.10190
178.35100;14.81333; 3.435104e-02; 98.86204;50.00000;20.00000;5.10111
178.53900;14.82000; 3.512642e-02; 98.84636;50.00000;20.00000;5.10032
178.72800;14.82667; 3.597209e-02; 98.82401;50.00000;20.00000;5.09953
178.91499;14.83333; 3.694052e-02; 98.82530;50.00000;20.00000;5.09875
179.10300;14.84000; 3.787425e-02; 98.80705;50.00000;20.00000;5.09796
179.28799;14.84667; 3.872061e-02; 98.79265;50.00000;20.00000;5.09719
179.47701;14.85333; 3.947978e-02; 98.77569;50.00000;20.00000;5.09640
179.66600;14.86000; 4.055451e-02; 98.74691;50.00000;20.00000;5.09561
179.85500;14.86667; 4.150693e-02; 98.74035;50.00000;20.00000;5.09482
180.04300;14.87333; 4.244209e-02; 98.71684;50.00000;20.00000;5.09403
180.22600;14.88000; 4.341241e-02; 98.70104;50.00000;20.00000;5.09326
180.41600;14.88667; 4.434822e-02; 98.68408;50.00000;20.00000;5.09247
180.60400;14.89333; 4.530178e-02; 98.65658;50.00000;20.00000;5.09168
180.78999;14.90000; 4.625556e-02; 98.65401;50.00000;20.00000;5.09091
180.98000;14.90667; 4.722732e-02; 98.64231;50.00000;20.00000;5.09011
181.16400;14.91333; 4.816407e-02; 98.63306;50.00000;20.00000;5.08934
181.35201;14.92000; 4.924160e-02; 98.61727;50.00000;20.00000;5.08855
181.53700;14.92667; 5.026670e-02; 98.58860;50.00000;20.00000;5.08778
181.72701;14.93333; 5.145026e-02; 98.57679;50.00000;20.00000;5.08698
181.91200;14.94000; 5.251112e-02; 98.55596;50.00000;20.00000;5.08621
182.09801;14.94667; 5.336171e-02; 98.55069;50.00000;20.00000;5.08543
182.28500;14.95333; 5.430038e-02; 98.52460;50.00000;20.00000;5.08465
182.47099;14.96000; 5.532709e-02; 98.51021;50.00000;20.00000;5.08387
182.65601;14.96667; 5.647700e-02; 98.47874;50.00000;20.00000;5.08310
182.84599;14.97333; 5.739916e-02; 98.46435;50.00000;20.00000;5.08230
183.03000;14.98000; 5.847942e-02; 98.43556;50.00000;20.00000;5.08153
183.21700;14.98667; 5.956016e-02; 98.43170;50.00000;20.00000;5.08075
183.40199;14.99333; 6.064112e-02; 98.41462;50.00000;20.00000;5.07998
183.58600;15.00000; 6.163450e-02; 98.40292;50.00000;20.00000;5.07921
183.77400;15.00667; 6.266353e-02; 98.37542;50.00000;20.00000;5.07842
183.96201;15.01333; 6.374563e-02; 98.36361;50.00000;20.00000;5.07764
184.14700;15.02000; 6.482790e-02; 98.34009;50.00000;20.00000;5.07686
184.33099;15.02667; 6.584010e-02; 98.33494;50.00000;20.00000;5.07609
184.51900;15.03333; 6.680007e-02; 98.31002;50.00000;20.00000;5.07531
184.70399;15.04000; 6.779535e-02; 98.29692;50.00000;20.00000;5.07453
184.89000;15.04667; 6.886136e-02; 98.26813;50.00000;20.00000;5.07375
185.07700;15.05333; 6.987497e-02; 98.25503;50.00000;20.00000;5.07297
185.26199;15.06000; 7.087117e-02; 98.23023;50.00000;20.00000;5.07220
185.44800;15.06667; 7.193815e-02; 98.22496;50.00000;20.00000;5.07142
185.63200;15.07333; 7.300533e-02; 98.20016;50.00000;20.00000;5.07065
185.81599;15.08000; 7.400241e-02; 98.18576;50.00000;20.00000;5.06988
186.00500;15.08667; 7.500010e-02; 98.15429;50.00000;20.00000;5.06909
186.19099;15.09333; 7.594508e-02; 98.13990;50.00000;20.00000;5.06831
186.37601;15.10000; 7.687266e-02; 98.11112;50.00000;20.00000;5.06754
186.56300;15.10667; 7.787113e-02; 98.10597;50.00000;20.00000;5.06675
186.74699;15.11333; 7.872875e-02; 98.08503;50.00000;20.00000;5.06599
186.93401;15.12000; 7.981593e-02; 98.07063;50.00000;20.00000;5.06520
187.11900;15.12667; 8.092094e-02; 98.04056;50.00000;20.00000;5.06443
187.30400;15.13333; 8.192051e-02; 98.02617;50.00000;20.00000;5.06366
187.48900;15.14000; 8.276171e-02; 97.99470;50.00000;20.00000;5.06288
187.67400;15.14667; 8.360316e-02; 97.98031;50.00000;20.00000;5.06211
187.85699;15.15333; 8.463874e-02; 97.95024;50.00000;20.00000;5.06134
188.04401;15.16000; 8.553379e-02; 97.93585;50.00000;20.00000;5.06056
188.22800;15.16667; 8.635834e-02; 97.91233;50.00000;20.00000;5.05979
188.41600;15.17333; 8.713050e-02; 97.90461;50.00000;20.00000;5.05900
188.60201;15.18000; 8.793804e-02; 97.87185;50.00000;20.00000;5.05823
188.78700;15.18667; 8.886931e-02; 97.85746;50.00000;20.00000;5.05745
188.97200;15.19333; 8.969495e-02; 97.82610;50.00000;20.00000;5.05668
189.15800;15.20000; 9.036202e-02; 97.81171;50.00000;20.00000;5.05590
189.34300;15.20667; 9.109984e-02; 97.78164;50.00000;20.00000;5.05513
189.52600;15.21333; 9.185540e-02; 97.76725;50.00000;20.00000;5.05436
189.71400;15.22000; 9.254092e-02; 97.73718;50.00000;20.00000;5.05358
189.89700;15.22667; 9.315560e-02; 97.72150;50.00000;20.00000;5.05281
190.08400;15.23333; 9.370010e-02; 97.68874;50.00000;20.00000;5.05203
190.26801;15.24000; 9.433290e-02; 97.67306;50.00000;20.00000;5.05126
190.45399;15.24667; 9.507209e-02; 97.64042;50.00000;20.00000;5.05048
190.64000;15.25333; 9.574080e-02; 97.62462;50.00000;20.00000;5.04970
190.82700;15.26000; 9.639211e-02; 97.59198;50.00000;20.00000;5.04892
191.01100;15.26667; 9.700802e-02; 97.57630;50.00000;20.00000;5.04815
191.19701;15.27333; 9.762428e-02; 97.54097;50.00000;20.00000;5.04737
191.38200;15.28000; 9.839985e-02; 97.52529;50.00000;20.00000;5.04660
191.56799;15.28667; 9.898113e-02; 97.48995;50.00000;20.00000;5.04582
191.75400;15.29333; 9.940334e-02; 97.47427;50.00000;20.00000;5.04504
191.93900;15.30000; 9.982561e-02; 97.43894;50.00000;20.00000;5.04427
192.12300;15.30667;      0.10019; 97.42197;50.00000;20.00000;5.04350
192.31000;15.31333;      0.10044; 97.38664;50.00000;20.00000;5.04272
192.49400;15.32000;      0.10056; 97.37096;50.00000;20.00000;5.04195
192.67999;15.32667;      0.10086; 97.33691;50.00000;20.00000;5.04117
192.86600;15.33333;      0.10118; 97.32252;50.00000;20.00000;5.04039
193.05099;15.34000;      0.10148; 97.29374;50.00000;20.00000;5.03962
193.23801;15.34667;      0.10172; 97.28847;50.00000;20.00000;5.03884
193.42200;15.35333;      0.10192; 97.26882;50.00000;20.00000;5.03807
193.60899;15.36000;      0.10213; 97.25583;50.00000;20.00000;5.03729
193.79500;15.36667;      0.10211; 97.22705;50.00000;20.00000;5.03651
193.97900;15.37333;      0.10198; 97.21394;50.00000;20.00000;5.03574
194.16701;15.38000;      0.10200; 97.18387;50.00000;20.00000;5.03495
194.35100;15.38667;      0.10201; 97.16948;50.00000;20.00000;5.03418
194.53799;15.39333;      0.10203; 97.13813;50.00000;20.00000;5.03340
194.72200;15.40000;      0.10190; 97.13017;50.00000;20.00000;5.03263
194.91100;15.40667;      0.10178; 97.10537;50.00000;20.00000;5.03184
195.09300;15.41333;      0.10168; 97.08969;50.00000;20.00000;5.03108
195.28200;15.42000;      0.10145; 97.05693;50.00000;20.00000;5.03029
195.46600;15.42667;      0.10106; 97.04125;50.00000;20.00000;5.02952
195.65500;15.43333;      0.10061; 97.00720;50.00000;20.00000;5.02873
195.84100;15.44000;      0.10034; 96.99152;50.00000;20.00000;5.02795
196.02800;15.44667;      0.10004; 96.95759;50.00000;20.00000;5.02717
196.21201;15.45333; 9.959441e-02; 96.94191;50.00000;20.00000;5.02640
196.39999;15.46000; 9.913041e-02; 96.90787;50.00000;20.00000;5.02562
196.58600;15.46667; 9.877269e-02; 96.89219;50.00000;20.00000;5.02484
196.77100;15.47333; 9.814826e-02; 96.86071;50.00000;20.00000;5.02406
196.95900;15.48000; 9.734618e-02; 96.84773;50.00000;20.00000;5.02328
197.14500;15.48667; 9.668587e-02; 96.81894;50.00000;20.00000;5.02250
197.33200;15.49333; 9.600766e-02; 96.80455;50.00000;20.00000;5.02172
197.51700;15.50000; 9.532908e-02; 96.77448;50.00000;20.00000;5.02095
197.70399;15.50667; 9.457932e-02; 96.76138;50.00000;20.00000;5.02016
197.89301;15.51333; 9.379392e-02; 96.73260;50.00000;20.00000;5.01937
198.07800;15.52000; 9.288345e-02; 96.71949;50.00000;20.00000;5.01860
198.26601;15.52667; 9.195514e-02; 96.69071;50.00000;20.00000;5.01781
198.45300;15.53333; 9.106205e-02; 96.67632;50.00000;20.00000;5.01703
198.63901;15.54000; 9.016861e-02; 96.64625;50.00000;20.00000;5.01626
198.82600;15.54667; 8.891900e-02; 96.63315;50.00000;20.00000;5.01547
199.01401;15.55333; 8.809629e-02; 96.60436;50.00000;20.00000;5.01469
199.20200;15.56000; 8.698847e-02; 96.59126;50.00000;20.00000;5.01390
199.38699;15.56667; 8.589789e-02; 96.56259;50.00000;20.00000;5.01313
199.57700;15.57333; 8.455800e-02; 96.54949;50.00000;20.00000;5.01234
199.76401;15.58000; 8.330654e-02; 96.52071;50.00000;20.00000;5.01155
199.95200;15.58667; 8.210820e-02; 96.51275;50.00000;20.00000;5.01077
200.13800;15.59333; 8.073117e-02; 96.49064;50.00000;20.00000;5.00999
200.32500;15.60000; 7.926469e-02; 96.47882;50.00000;20.00000;5.00921
200.51300;15.60667; 7.781563e-02; 96.45261;50.00000;20.00000;5.00842
200.69901;15.61333; 7.640164e-02; 96.44220;50.00000;20.00000;5.00765
200.88800;15.62000; 7.493391e-02; 96.41997;50.00000;20.00000;5.00686
201.07700;15.62667; 7.312692e-02; 96.41342;50.00000;20.00000;5.00607
201.26601;15.63333; 7.144420e-02; 96.39247;50.00000;20.00000;5.00528
201.45200;15.64000; 6.993914e-02; 96.37808;50.00000;20.00000;5.00450
201.63901;15.64667; 6.832664e-02; 96.36112;50.00000;20.00000;5.00372
201.82899;15.65333; 6.655321e-02; 96.33233;50.00000;20.00000;5.00292
202.01601;15.66000; 6.479691e-02; 96.32180;50.00000;20.00000;5.00214
202.20300;15.66667; 6.291512e-02; 96.29829;50.00000;20.00000;5.00136
202.39301;15.67333; 6.106859e-02; 96.28659;50.00000;20.00000;5.00057
202.58099;15.68000; 5.922138e-02; 96.26038;50.00000;20.00000;4.99978
202.77100;15.68667; 5.733797e-02; 96.25780;50.00000;20.00000;4.99899
202.95799;15.69333; 5.534666e-02; 96.23417;50.00000;20.00000;4.99821
203.14900;15.70000; 5.330133e-02; 96.22375;50.00000;20.00000;4.99741
203.33400;15.70667; 5.143374e-02; 96.20024;50.00000;20.00000;4.99664
203.52299;15.71333; 4.935131e-02; 96.18971;50.00000;20.00000;4.99585
203.71400;15.72000; 4.719682e-02; 96.16619;50.00000;20.00000;4.99505
203.90100;15.72667; 4.513087e-02; 96.15437;50.00000;20.00000;4.99427
204.09000;15.73333; 4.301071e-02; 96.13086;50.00000;20.00000;4.99348
204.28000;15.74000; 4.072900e-02; 96.12044;50.00000;20.00000;4.99268
204.46899;15.74667; 3.821406e-02; 96.09821;50.00000;20.00000;4.99189
204.66000;15.75333; 3.589513e-02; 96.09166;50.00000;20.00000;4.99110
204.84900;15.76000; 3.375427e-02; 96.07072;50.00000;20.00000;4.99031
205.03600;15.76667; 3.152322e-02; 96.05761;50.00000;20.00000;4.98953
205.22600;15.77333; 2.927367e-02; 96.04451;50.00000;20.00000;4.98873
205.41701;15.78000; 2.700552e-02; 96.02497;50.00000;20.00000;4.98793
205.60600;15.78667; 2.459341e-02; 96.02099;50.00000;20.00000;4.98715
205.79601;15.79333; 2.214475e-02; 96.00660;50.00000;20.00000;4.98635
205.98700;15.80000; 1.974904e-02; 95.99619;50.00000;20.00000;4.98555
206.17700;15.80667; 1.713766e-02; 95.98308;50.00000;20.00000;4.98476
206.36600;15.81333; 1.466872e-02; 95.96343;50.00000;20.00000;4.98397
206.55499;15.82000; 1.205569e-02; 95.95828;50.00000;20.00000;4.98318
206.74699;15.82667; 9.477695e-03; 95.94119;50.00000;20.00000;4.98238
206.93800;15.83333; 6.916779e-03; 95.93078;50.00000;20.00000;4.98158
207.12801;15.84000; 4.426727e-03; 95.91510;50.00000;20.00000;4.98079
207.31599;15.84667; 1.846254e-03; 95.89018;50.00000;20.00000;4.98000
207.50800;15.85333;-7.888180e-04; 95.89287;50.00000;20.00000;4.97920
207.69901;15.86000;-3.209569e-03; 95.87579;50.00000;20.00000;4.97841
207.88800;15.86667;-5.720753e-03; 95.86538;50.00000;20.00000;4.97762
208.08200;15.87333;-8.394195e-03; 95.85485;50.00000;20.00000;4.97681
208.27100;15.88000;-1.115817e-02; 95.83788;50.00000;20.00000;4.97602
208.46300;15.88667;-1.388716e-02; 95.83788;50.00000;20.00000;4.97522
208.65199;15.89333;-1.649137e-02; 95.82606;50.00000;20.00000;4.97443
208.84500;15.90000;-1.893494e-02; 95.81039;50.00000;20.00000;4.97362
209.03500;15.90667;-2.157671e-02; 95.81039;50.00000;20.00000;4.97283
209.22600;15.91333;-2.439888e-02; 95.80126;50.00000;20.00000;4.97203
209.41901;15.92000;-2.706039e-02; 95.78687;50.00000;20.00000;4.97123
209.61000;15.92667;-2.966883e-02; 95.78687;50.00000;20.00000;4.97043
209.80099;15.93333;-3.227811e-02; 95.77774;50.00000;20.00000;4.96963
209.99400;15.94000;-3.488829e-02; 95.76335;50.00000;20.00000;4.96883
210.18300;15.94667;-3.748121e-02; 95.76335;50.00000;20.00000;4.96804
210.37601;15.95333;-4.018293e-02; 95.75423;50.00000;20.00000;4.96723
210.56700;15.96000;-4.277760e-02; 95.74112;50.00000;20.00000;4.96643
210.75900;15.96667;-4.526529e-02; 95.74112;50.00000;20.00000;4.96563
210.95200;15.97333;-4.775382e-02; 95.73199;50.00000;20.00000;4.96483
211.14400;15.98000;-5.027908e-02; 95.71760;50.00000;20.00000;4.96403
211.33701;15.98667;-5.287714e-02; 95.71760;50.00000;20.00000;4.96322
211.52901;15.99333;-5.544001e-02; 95.70836;50.00000;20.00000;4.96242
211.72200;16.00000;-5.791381e-02; 95.69397;50.00000;20.00000;4.96161
211.91400;16.00667;-6.040636e-02; 95.69397;50.00000;20.00000;4.96081
212.10699;16.01333;-6.271979e-02; 95.68484;50.00000;20.00000;4.96001
212.30099;16.02000;-6.519603e-02; 95.67303;50.00000;20.00000;4.95920
212.49300;16.02667;-6.779899e-02; 95.67303;50.00000;20.00000;4.95840
212.68600;16.03333;-7.027680e-02; 95.66519;50.00000;20.00000;4.95759
212.87900;16.04000;-7.273740e-02; 95.65349;50.00000;20.00000;4.95679
213.07300;16.04667;-7.512682e-02; 95.65349;50.00000;20.00000;4.95598
213.26601;16.05333;-7.726476e-02; 95.64565;50.00000;20.00000;4.95517
213.45700;16.06000;-7.963748e-02; 95.63383;50.00000;20.00000;4.95438
213.65401;16.06667;-8.204742e-02; 95.63383;50.00000;20.00000;4.95355
213.84599;16.07333;-8.454791e-02; 95.62470;50.00000;20.00000;4.95275
214.03799;16.08000;-8.692304e-02; 95.61289;50.00000;20.00000;4.95195
214.23300;16.08667;-8.917295e-02; 95.61289;50.00000;20.00000;4.95114
214.42599;16.09333;-9.147754e-02; 95.60762;50.00000;20.00000;4.95033
214.62199;16.10000;-9.378312e-02; 95.59463;50.00000;20.00000;4.94952
214.81400;16.10667;-9.596287e-02; 95.58680;50.00000;20.00000;4.94872
215.00600;16.11333;-9.821549e-02; 95.58680;50.00000;20.00000;4.94792
215.20100;16.12000;     -0.10032; 95.57755;50.00000;20.00000;4.94710
215.39600;16.12667;     -0.10243; 95.56585;50.00000;20.00000;4.94629
215.59100;16.13333;     -0.10471; 95.56585;50.00000;20.00000;4.94548
215.78200;16.14000;     -0.10689; 95.56187;50.00000;20.00000;4.94468
215.98000;16.14667;     -0.10909; 95.55275;50.00000;20.00000;4.94385
216.17500;16.15333;     -0.11126; 95.54748;50.00000;20.00000;4.94304
216.36900;16.16000;     -0.11314; 95.54748;50.00000;20.00000;4.94223
216.56400;16.16667;     -0.11520; 95.54748;50.00000;20.00000;4.94142
216.75900;16.17333;     -0.11722; 95.53964;50.00000;20.00000;4.94061
216.95100;16.18000;     -0.11918; 95.52923;50.00000;20.00000;4.93981
217.14700;16.18667;     -0.12099; 95.52923;50.00000;20.00000;4.93899
217.34300;16.19333;     -0.12289; 95.52923;50.00000;20.00000;4.93817
217.53700;16.20000;     -0.12488; 95.52525;50.00000;20.00000;4.93736
217.73199;16.20667;     -0.12690; 95.51484;50.00000;20.00000;4.93655
217.92900;16.21333;     -0.12881; 95.50829;50.00000;20.00000;4.93573
218.12199;16.22000;     -0.13047; 95.50829;50.00000;20.00000;4.93493
218.31900;16.22667;     -0.13232; 95.49916;50.00000;20.00000;4.93410
218.51401;16.23333;     -0.13413; 95.48734;50.00000;20.00000;4.93329
218.70799;16.24000;     -0.13595; 95.48734;50.00000;20.00000;4.93248
218.90401;16.24667;     -0.13774; 95.48337;50.00000;20.00000;4.93167
219.09900;16.25333;     -0.13949; 95.47166;50.00000;20.00000;4.93085
219.29700;16.26000;     -0.14127; 95.46511;50.00000;20.00000;4.93003
219.49500;16.26667;     -0.14294; 95.46511;50.00000;20.00000;4.92920
219.68900;16.27333;     -0.14465; 95.45599;50.00000;20.00000;4.92840
219.88200;16.28000;     -0.14634; 95.44417;50.00000;20.00000;4.92759
220.08099;16.28667;     -0.14794; 95.44417;50.00000;20.00000;4.92676
220.27600;16.29333;     -0.14954; 95.44417;50.00000;20.00000;4.92595
220.47400;16.30000;     -0.15121; 95.43633;50.00000;20.00000;4.92513
220.67101;16.30667;     -0.15289; 95.42206;50.00000;20.00000;4.92431
220.86501;16.31333;     -0.15445; 95.41410;50.00000;20.00000;4.92350
221.06200;16.32000;     -0.15613; 95.41410;50.00000;20.00000;4.92268
221.25900;16.32667;     -0.15768; 95.41410;50.00000;20.00000;4.92186
221.45900;16.33333;     -0.15918; 95.41410;50.00000;20.00000;4.92102
221.65100;16.34000;     -0.16083; 95.41012;50.00000;20.00000;4.92022
221.85001;16.34667;     -0.16235; 95.40100;50.00000;20.00000;4.91940
222.04500;16.35333;     -0.16366; 95.39573;50.00000;20.00000;4.91858
222.24400;16.36000;     -0.16504; 95.39573;50.00000;20.00000;4.91775
222.44200;16.36667;     -0.16650; 95.39187;50.00000;20.00000;4.91693
222.63699;16.37333;     -0.16801; 95.38263;50.00000;20.00000;4.91612
222.83501;16.38000;     -0.16942; 95.37748;50.00000;20.00000;4.91529
223.03300;16.38667;     -0.17087; 95.37748;50.00000;20.00000;4.91447
223.23000;16.39333;     -0.17226; 95.37350;50.00000;20.00000;4.91365
223.42500;16.40000;     -0.17369; 95.36309;50.00000;20.00000;4.91284
223.62399;16.40667;     -0.17517; 95.35653;50.00000;20.00000;4.91201
223.82100;16.41333;     -0.17652; 95.35653;50.00000;20.00000;4.91119
224.01900;16.42000;     -0.17788; 95.35256;50.00000;20.00000;4.91037
224.21700;16.42667;     -0.17924; 95.34343;50.00000;20.00000;4.90954
224.41400;16.43333;     -0.18063; 95.33817;50.00000;20.00000;4.90872
224.61400;16.44000;     -0.18190; 95.33817;50.00000;20.00000;4.90789
224.81100;16.44667;     -0.18324; 95.33430;50.00000;20.00000;4.90707
225.00900;16.45333;     -0.18467; 95.32506;50.00000;20.00000;4.90625
225.20500;16.46000;     -0.18590; 95.31991;50.00000;20.00000;4.90543
225.40401;16.46667;     -0.18712; 95.31991;50.00000;20.00000;4.90460
225.60300;16.47333;     -0.18850; 95.31991;50.00000;20.00000;4.90377
225.79900;16.48000;     -0.18988; 95.31207;50.00000;20.00000;4.90296
225.99899;16.48667;     -0.19113; 95.30154;50.00000;20.00000;4.90213
226.19701;16.49333;     -0.19245; 95.30154;50.00000;20.00000;4.90130
226.39500;16.50000;     -0.19363; 95.30154;50.00000;20.00000;4.90048
226.59399;16.50667;     -0.19490; 95.29370;50.00000;20.00000;4.89965
226.79201;16.51333;     -0.19625; 95.28329;50.00000;20.00000;4.89883
226.99100;16.52000;     -0.19743; 95.28329;50.00000;20.00000;4.89800
227.19099;16.52667;     -0.19869; 95.27931;50.00000;20.00000;4.89717
227.38699;16.53333;     -0.19989; 95.26890;50.00000;20.00000;4.89635
227.58800;16.54000;     -0.20114; 95.25849;50.00000;20.00000;4.89552
227.78600;16.54667;     -0.20232; 95.25849;50.00000;20.00000;4.89469
227.98300;16.55333;     -0.20329; 95.24936;50.00000;20.00000;4.89388
228.18201;16.56000;     -0.20447; 95.23754;50.00000;20.00000;4.89305
228.38100;16.56667;     -0.20580; 95.23754;50.00000;20.00000;4.89222
228.58000;16.57333;     -0.20691; 95.23754;50.00000;20.00000;4.89139
228.77901;16.58000;     -0.20812; 95.22970;50.00000;20.00000;4.89057
228.97701;16.58667;     -0.20941; 95.21917;50.00000;20.00000;4.88974
229.17799;16.59333;     -0.21063; 95.21917;50.00000;20.00000;4.88891
229.37601;16.60000;     -0.21176; 95.21917;50.00000;20.00000;4.88808
229.57500;16.60667;     -0.21290; 95.21531;50.00000;20.00000;4.88726
229.77499;16.61333;     -0.21410; 95.20478;50.00000;20.00000;4.88643
229.97501;16.62000;     -0.21525; 95.19963;50.00000;20.00000;4.88559
230.17599;16.62667;     -0.21639; 95.19963;50.00000;20.00000;4.88476
230.37500;16.63333;     -0.21750; 95.19566;50.00000;20.00000;4.88393
230.57201;16.64000;     -0.21867; 95.18782;50.00000;20.00000;4.88311
230.77299;16.64667;     -0.21986; 95.18255;50.00000;20.00000;4.88228
230.97099;16.65333;     -0.22094; 95.18255;50.00000;20.00000;4.88146
231.17200;16.66000;     -0.22213; 95.18255;50.00000;20.00000;4.88062
231.37199;16.66667;     -0.22328; 95.18255;50.00000;20.00000;4.87979
231.57300;16.67333;     -0.22451; 95.17471;50.00000;20.00000;4.87895
231.77299;16.68000;     -0.22565; 95.16687;50.00000;20.00000;4.87812
231.97099;16.68667;     -0.22682; 95.16687;50.00000;20.00000;4.87730
232.17101;16.69333;     -0.22790; 95.16687;50.00000;20.00000;4.87647
232.37100;16.70000;     -0.22906; 95.16687;50.00000;20.00000;4.87564
232.56900;16.70667;     -0.23023; 95.15904;50.00000;20.00000;4.87482
232.77000;16.71333;     -0.23133; 95.14464;50.00000;20.00000;4.87398
232.97099;16.72000;     -0.23247; 95.13680;50.00000;20.00000;4.87315
233.16901;16.72667;     -0.23363; 95.13294;50.00000;20.00000;4.87233
233.37199;16.73333;     -0.23475; 95.12510;50.00000;20.00000;4.87148
233.56900;16.74000;     -0.23585; 95.11329;50.00000;20.00000;4.87067
233.77200;16.74667;     -0.23694; 95.11329;50.00000;20.00000;4.86982
233.97099;16.75333;     -0.23813; 95.10931;50.00000;20.00000;4.86900
234.17300;16.76000;     -0.23935; 95.10018;50.00000;20.00000;4.86816
234.37399;16.76667;     -0.24053; 95.09363;50.00000;20.00000;4.86732
234.57401;16.77333;     -0.24158; 95.09363;50.00000;20.00000;4.86649
234.77200;16.78000;     -0.24275; 95.08450;50.00000;20.00000;4.86567
234.97200;16.78667;     -0.24390; 95.07269;50.00000;20.00000;4.86484
235.17300;16.79333;     -0.24495; 95.07269;50.00000;20.00000;4.86401
235.37700;16.80000;     -0.24606; 95.06883;50.00000;20.00000;4.86316
235.57600;16.80667;     -0.24742; 95.05841;50.00000;20.00000;4.86234
235.77699;16.81333;     -0.24860; 95.05186;50.00000;20.00000;4.86150
235.97600;16.82000;     -0.24978; 95.05186;50.00000;20.00000;4.86068
236.17900;16.82667;     -0.25094; 95.04788;50.00000;20.00000;4.85983
236.38000;16.83333;     -0.25209; 95.03747;50.00000;20.00000;4.85900
236.57800;16.84000;     -0.25320; 95.03220;50.00000;20.00000;4.85818
236.77901;16.84667;     -0.25442; 95.03220;50.00000;20.00000;4.85734
236.98000;16.85333;     -0.25560; 95.03220;50.00000;20.00000;4.85651
237.18100;16.86000;     -0.25680; 95.03220;50.00000;20.00000;4.85568
237.38300;16.86667;     -0.25795; 95.02437;50.00000;20.00000;4.85484
237.58299;16.87333;     -0.25893; 95.01384;50.00000;20.00000;4.85401
237.78400;16.88000;     -0.26003; 95.01384;50.00000;20.00000;4.85318
237.98599;16.88667;     -0.26119; 95.01384;50.00000;20.00000;4.85234
238.18700;16.89333;     -0.26240; 95.01384;50.00000;20.00000;4.85151
238.38699;16.90000;     -0.26364; 95.00600;50.00000;20.00000;4.85068
238.59100;16.90667;     -0.26477; 94.99558;50.00000;20.00000;4.84983
238.78999;16.91333;     -0.26597; 94.99558;50.00000;20.00000;4.84901
238.99100;16.92000;     -0.26725; 94.99558;50.00000;20.00000;4.84817
239.19200;16.92667;     -0.26848; 94.99558;50.00000;20.00000;4.84734
239.39200;16.93333;     -0.26967; 94.99558;50.00000;20.00000;4.84651
239.59399;16.94000;     -0.27093; 94.99161;50.00000;20.00000;4.84567
239.79500;16.94667;     -0.27206; 94.98248;50.00000;20.00000;4.84484
239.99899;16.95333;     -0.27320; 94.97721;50.00000;20.00000;4.84400
240.19701;16.96000;     -0.27429; 94.98107;50.00000;20.00000;4.84318
240.39900;16.96667;     -0.27545; 94.98505;50.00000;20.00000;4.84234
240.60001;16.97333;     -0.27651; 94.97721;50.00000;20.00000;4.84151
240.80299;16.98000;     -0.27766; 94.96680;50.00000;20.00000;4.84067
241.00400;16.98667;     -0.27882; 94.96680;50.00000;20.00000;4.83983
241.20399;16.99333;     -0.27997; 94.96680;50.00000;20.00000;4.83900
241.41100;17.00000;     -0.28117; 94.96680;50.00000;20.00000;4.83815
241.60899;17.00667;     -0.28238; 94.95896;50.00000;20.00000;4.83733
241.80901;17.01333;     -0.28362; 94.94984;50.00000;20.00000;4.83650
242.01100;17.02000;     -0.28482; 94.94984;50.00000;20.00000;4.83566
242.21400;17.02667;     -0.28585; 94.94984;50.00000;20.00000;4.83482
242.41400;17.03333;     -0.28711; 94.94984;50.00000;20.00000;4.83399
242.61700;17.04000;     -0.28833; 94.94188;50.00000;20.00000;4.83315
242.81900;17.04667;     -0.28952; 94.93147;50.00000;20.00000;4.83232
243.01900;17.05333;     -0.29075; 94.93147;50.00000;20.00000;4.83149
243.21899;17.06000;     -0.29189; 94.92760;50.00000;20.00000;4.83066
243.42200;17.06667;     -0.29303; 94.91836;50.00000;20.00000;4.82982
243.62399;17.07333;     -0.29403; 94.91181;50.00000;20.00000;4.82898
243.82401;17.08000;     -0.29510; 94.91181;50.00000;20.00000;4.82816
244.02699;17.08667;     -0.29633; 94.90268;50.00000;20.00000;4.82732
244.22800;17.09333;     -0.29755; 94.89087;50.00000;20.00000;4.82649
244.42999;17.10000;     -0.29871; 94.89087;50.00000;20.00000;4.82565
244.63400;17.10667;     -0.29974; 94.89087;50.00000;20.00000;4.82481
244.83501;17.11333;     -0.30079; 94.88174;50.00000;20.00000;4.82397
245.03799;17.12000;     -0.30194; 94.87133;50.00000;20.00000;4.82313
245.23801;17.12667;     -0.30314; 94.87133;50.00000;20.00000;4.82231
245.44099;17.13333;     -0.30428; 94.87133;50.00000;20.00000;4.82147
245.64500;17.14000;     -0.30550; 94.87133;50.00000;20.00000;4.82062
245.84700;17.14667;     -0.30674; 94.87133;50.00000;20.00000;4.81979
246.04700;17.15333;     -0.30787; 94.86349;50.00000;20.00000;4.81896
246.24899;17.16000;     -0.30881; 94.85565;50.00000;20.00000;4.81813
246.45100;17.16667;     -0.30990; 94.85565;50.00000;20.00000;4.81729
246.65300;17.17333;     -0.31103; 94.85565;50.00000;20.00000;4.81646
246.85400;17.18000;     -0.31216; 94.85565;50.00000;20.00000;4.81562
247.05800;17.18667;     -0.31342; 94.85565;50.00000;20.00000;4.81478
247.25900;17.19333;     -0.31464; 94.85565;50.00000;20.00000;4.81395
247.46100;17.20000;     -0.31577; 94.85565;50.00000;20.00000;4.81312
247.66200;17.20667;     -0.31690; 94.85565;50.00000;20.00000;4.81228
247.86200;17.21333;     -0.31809; 94.85167;50.00000;20.00000;4.81146
248.06599;17.22000;     -0.31922; 94.84383;50.00000;20.00000;4.81062
248.26601;17.22667;     -0.32037; 94.83985;50.00000;20.00000;4.80979
248.46899;17.23333;     -0.32144; 94.83985;50.00000;20.00000;4.80895
248.67200;17.24000;     -0.32250; 94.83985;50.00000;20.00000;4.80811
248.87199;17.24667;     -0.32356; 94.83985;50.00000;20.00000;4.80728
249.07401;17.25333;     -0.32460; 94.83201;50.00000;20.00000;4.80645
249.27800;17.26000;     -0.32568; 94.82289;50.00000;20.00000;4.80561
249.48000;17.26667;     -0.32676; 94.82289;50.00000;20.00000;4.80477
249.68100;17.27333;     -0.32773; 94.82289;50.00000;20.00000;4.80394
249.88400;17.28000;     -0.32882; 94.82289;50.00000;20.00000;4.80311
250.08701;17.28667;     -0.32981; 94.81505;50.00000;20.00000;4.80227
250.28700;17.29333;     -0.33091; 94.80592;50.00000;20.00000;4.80144
250.49100;17.30000;     -0.33180; 94.80592;50.00000;20.00000;4.80060
250.69200;17.30667;     -0.33277; 94.80592;50.00000;20.00000;4.79977
250.89400;17.31333;     -0.33389; 94.80592;50.00000;20.00000;4.79894
251.09500;17.32000;     -0.33490; 94.79808;50.00000;20.00000;4.79811
251.29900;17.32667;     -0.33577; 94.79024;50.00000;20.00000;4.79726
251.50200;17.33333;     -0.33671; 94.79024;50.00000;20.00000;4.79643
251.70200;17.34000;     -0.33771; 94.79024;50.00000;20.00000;4.79560
251.90300;17.34667;     -0.33867; 94.79024;50.00000;20.00000;4.79477
252.10500;17.35333;     -0.33966; 94.79024;50.00000;20.00000;4.79394
252.31000;17.36000;     -0.34063; 94.78627;50.00000;20.00000;4.79309
252.51100;17.36667;     -0.34149; 94.77843;50.00000;20.00000;4.79226
252.71201;17.37333;     -0.34242; 94.77457;50.00000;20.00000;4.79143
252.91701;17.38000;     -0.34334; 94.77457;50.00000;20.00000;4.79059
253.11800;17.38667;     -0.34431; 94.77457;50.00000;20.00000;4.78976
253.32001;17.39333;     -0.34542; 94.77457;50.00000;20.00000;4.78893
253.52100;17.40000;     -0.34643; 94.77457;50.00000;20.00000;4.78810
253.72301;17.40667;     -0.34735; 94.77457;50.00000;20.00000;4.78726
253.92500;17.41333;     -0.34819; 94.77059;50.00000;20.00000;4.78643
254.12700;17.42000;     -0.34909; 94.76275;50.00000;20.00000;4.78560
254.32899;17.42667;     -0.35012; 94.75877;50.00000;20.00000;4.78477
254.53000;17.43333;     -0.35104; 94.75877;50.00000;20.00000;4.78394
254.73300;17.44000;     -0.35205; 94.75877;50.00000;20.00000;4.78310
254.93500;17.44667;     -0.35310; 94.75877;50.00000;20.00000;4.78227
255.13699;17.45333;     -0.35414; 94.75877;50.00000;20.00000;4.78143
255.33900;17.46000;     -0.35509; 94.75877;50.00000;20.00000;4.78060
255.54100;17.46667;     -0.35594; 94.75093;50.00000;20.00000;4.77977
255.74200;17.47333;     -0.35667; 94.74309;50.00000;20.00000;4.77894
255.94400;17.48000;     -0.35748; 94.74309;50.00000;20.00000;4.77811
256.14700;17.48667;     -0.35842; 94.74309;50.00000;20.00000;4.77727
256.35001;17.49333;     -0.35935; 94.74309;50.00000;20.00000;4.77644
256.54999;17.50000;     -0.36036; 94.74695;50.00000;20.00000;4.77561
256.75500;17.50667;     -0.36125; 94.74309;50.00000;20.00000;4.77477
256.95599;17.51333;     -0.36206; 94.73397;50.00000;20.00000;4.77394
257.15701;17.52000;     -0.36304; 94.73397;50.00000;20.00000;4.77311
257.35901;17.52667;     -0.36404; 94.73397;50.00000;20.00000;4.77228
257.56100;17.53333;     -0.36494; 94.73397;50.00000;20.00000;4.77145
257.76199;17.54000;     -0.36589; 94.72999;50.00000;20.00000;4.77062
