Repository: TristanHehnen/BESKID_ExperimentalData

# Experimental Data of the BESKID Project

The repository contains the public experimental data of the BESKID project.

The primary material investigate is Poly(methyl methacrylate) (PMMA).

The materials have been examined in various experimental setups, across different sizes, from micro- to real-scale. Data of the following setups is available:
- Thermogravimetric analysis (TGA)
- Micro-scale combustion calorimetry (MCC)
- Differential scanning calorimetry (DSC)
- Cone calorimetry

File: ExpData/TGA/DE_6mm/ExpDat_PMMA_DE_6mm_50Kmin_05.txt (part 2 of 8)
#SEG. 2:                     ;30�C/50.0(K/min)/700�C
#SEG. 3:                     ;700�C/00:10/700�C
##Temp./�C;Time/min;DSC/(mW/mg);Mass/%;Gas Flow(purge2)/(ml/min);Gas Flow(protective)/(ml/min);Sensit./(uV/mW);Segment
 38.50700;10.93000;      0.11228; 99.87974;50.00000;20.00000;5.67287;2
 38.60300;10.93333;      0.11335; 99.87835;50.00000;20.00000;5.67250;2
 38.70300;10.93667;      0.11438; 99.87847;50.00000;20.00000;5.67211;2
 38.79900;10.94000;      0.11548; 99.87847;50.00000;20.00000;5.67173;2
 38.89700;10.94333;      0.11659; 99.87974;50.00000;20.00000;5.67135;2
 39.00000;10.94667;      0.11763; 99.87974;50.00000;20.00000;5.67095;2
 39.09700;10.95000;      0.11867; 99.87974;50.00000;20.00000;5.67057;2
 39.19800;10.95333;      0.11970; 99.87974;50.00000;20.00000;5.67017;2
 39.29800;10.95667;      0.12079; 99.87974;50.00000;20.00000;5.66978;2
 39.39900;10.96000;      0.12178; 99.88101;50.00000;20.00000;5.66939;2
 39.50100;10.96333;      0.12277; 99.88101;50.00000;20.00000;5.66899;2
 39.60400;10.96667;      0.12383; 99.88240;50.00000;20.00000;5.66859;2
 39.70900;10.97000;      0.12503; 99.88367;50.00000;20.00000;5.66818;2
 39.81300;10.97333;      0.12613; 99.88356;50.00000;20.00000;5.66777;2
 39.91900;10.97667;      0.12729; 99.88495;50.00000;20.00000;5.66736;2
 40.02200;10.98000;      0.12842; 99.88495;50.00000;20.00000;5.66696;2
 40.13000;10.98333;      0.12954; 99.88495;50.00000;20.00000;5.66654;2
 40.23600;10.98667;      0.13057; 99.88495;50.00000;20.00000;5.66612;2
 40.34300;10.99000;      0.13163; 99.88495;50.00000;20.00000;5.66570;2
 40.45300;10.99333;      0.13271; 99.88495;50.00000;20.00000;5.66527;2
 40.56200;10.99667;      0.13380; 99.88495;50.00000;20.00000;5.66485;2
 40.66900;11.00000;      0.13506; 99.88483;50.00000;20.00000;5.66443;2
 40.78100;11.00333;      0.13627; 99.88367;50.00000;20.00000;5.66399;2
 40.89300;11.00667;      0.13740; 99.88367;50.00000;20.00000;5.66355;2
 41.00600;11.01000;      0.13852; 99.88229;50.00000;20.00000;5.66311;2
 41.11900;11.01333;      0.13967; 99.88229;50.00000;20.00000;5.66267;2
 41.23100;11.01667;      0.14082; 99.88113;50.00000;20.00000;5.66223;2
 41.34400;11.02000;      0.14195; 99.87974;50.00000;20.00000;5.66179;2
 41.46100;11.02333;      0.14310; 99.87847;50.00000;20.00000;5.66133;2
 41.57200;11.02667;      0.14423; 99.87847;50.00000;20.00000;5.66090;2
 41.69200;11.03000;      0.14549; 99.87847;50.00000;20.00000;5.66043;2
 41.80800;11.03333;      0.14664; 99.87719;50.00000;20.00000;5.65998;2
 41.92400;11.03667;      0.14776; 99.87580;50.00000;20.00000;5.65952;2
 42.04400;11.04000;      0.14890; 99.87453;50.00000;20.00000;5.65905;2
 42.16000;11.04333;      0.15004; 99.87465;50.00000;20.00000;5.65860;2
 42.28000;11.04667;      0.15114; 99.87465;50.00000;20.00000;5.65813;2
 42.40200;11.05000;      0.15228; 99.87326;50.00000;20.00000;5.65765;2
 42.52200;11.05333;      0.15341; 99.87187;50.00000;20.00000;5.65718;2
 42.64300;11.05667;      0.15455; 99.87198;50.00000;20.00000;5.65671;2
 42.76300;11.06000;      0.15572; 99.87071;50.00000;20.00000;5.65624;2
 42.88600;11.06333;      0.15690; 99.86944;50.00000;20.00000;5.65575;2
 43.01200;11.06667;      0.15812; 99.86805;50.00000;20.00000;5.65526;2
 43.13500;11.07000;      0.15930; 99.86816;50.00000;20.00000;5.65478;2
 43.26000;11.07333;      0.16054; 99.86816;50.00000;20.00000;5.65429;2
 43.38600;11.07667;      0.16175; 99.86816;50.00000;20.00000;5.65380;2
 43.51000;11.08000;      0.16289; 99.86805;50.00000;20.00000;5.65331;2
 43.63700;11.08333;      0.16397; 99.86805;50.00000;20.00000;5.65281;2
 43.76400;11.08667;      0.16508; 99.86816;50.00000;20.00000;5.65231;2
 43.89400;11.09000;      0.16622; 99.86816;50.00000;20.00000;5.65180;2
 44.01900;11.09333;      0.16746; 99.86805;50.00000;20.00000;5.65131;2
 44.15100;11.09667;      0.16870; 99.86816;50.00000;20.00000;5.65080;2
 44.28100;11.10000;      0.16995; 99.86805;50.00000;20.00000;5.65029;2
 44.41300;11.10333;      0.17136; 99.86805;50.00000;20.00000;5.64977;2
 44.54600;11.10667;      0.17265; 99.86805;50.00000;20.00000;5.64925;2
 44.67400;11.11000;      0.17390; 99.86816;50.00000;20.00000;5.64874;2
 44.81100;11.11333;      0.17516; 99.86816;50.00000;20.00000;5.64821;2
 44.94500;11.11667;      0.17636; 99.86689;50.00000;20.00000;5.64768;2
 45.07900;11.12000;      0.17758; 99.86550;50.00000;20.00000;5.64715;2
 45.21000;11.12333;      0.17880; 99.86550;50.00000;20.00000;5.64664;2
 45.34900;11.12667;      0.18002; 99.86550;50.00000;20.00000;5.64609;2
 45.48400;11.13000;      0.18123; 99.86550;50.00000;20.00000;5.64556;2
 45.62200;11.13333;      0.18242; 99.86550;50.00000;20.00000;5.64502;2
 45.76100;11.13667;      0.18363; 99.86550;50.00000;20.00000;5.64448;2
 45.89700;11.14000;      0.18477; 99.86550;50.00000;20.00000;5.64394;2
 46.03700;11.14333;      0.18595; 99.86550;50.00000;20.00000;5.64339;2
 46.17600;11.14667;      0.18715; 99.86550;50.00000;20.00000;5.64285;2
 46.31600;11.15000;      0.18836; 99.86550;50.00000;20.00000;5.64230;2
 46.45800;11.15333;      0.18957; 99.86550;50.00000;20.00000;5.64174;2
 46.60100;11.15667;      0.19078; 99.86550;50.00000;20.00000;5.64118;2
 46.74100;11.16000;      0.19200; 99.86689;50.00000;20.00000;5.64062;2
 46.88500;11.16333;      0.19321; 99.86805;50.00000;20.00000;5.64006;2
 47.02800;11.16667;      0.19442; 99.86816;50.00000;20.00000;5.63950;2
 47.17500;11.17000;      0.19568; 99.86944;50.00000;20.00000;5.63892;2
 47.31600;11.17333;      0.19692; 99.87059;50.00000;20.00000;5.63836;2
 47.46200;11.17667;      0.19816; 99.87198;50.00000;20.00000;5.63779;2
 47.61100;11.18000;      0.19943; 99.87337;50.00000;20.00000;5.63720;2
 47.75800;11.18333;      0.20071; 99.87453;50.00000;20.00000;5.63662;2
 47.90300;11.18667;      0.20195; 99.87708;50.00000;20.00000;5.63605;2
 48.05400;11.19000;      0.20319; 99.87847;50.00000;20.00000;5.63546;2
 48.20300;11.19333;      0.20447; 99.87974;50.00000;20.00000;5.63487;2
 48.35200;11.19667;      0.20574; 99.88101;50.00000;20.00000;5.63428;2
 48.50200;11.20000;      0.20697; 99.88229;50.00000;20.00000;5.63369;2
 48.65400;11.20333;      0.20822; 99.88229;50.00000;20.00000;5.63309;2
 48.80600;11.20667;      0.20945; 99.88240;50.00000;20.00000;5.63250;2
 48.95900;11.21000;      0.21071; 99.88229;50.00000;20.00000;5.63189;2
 49.11100;11.21333;      0.21191; 99.88240;50.00000;20.00000;5.63129;2
 49.26500;11.21667;      0.21315; 99.88229;50.00000;20.00000;5.63069;2
 49.41700;11.22000;      0.21441; 99.88229;50.00000;20.00000;5.63009;2
 49.57300;11.22333;      0.21565; 99.88101;50.00000;20.00000;5.62947;2
 49.73000;11.22667;      0.21697; 99.88101;50.00000;20.00000;5.62885;2
 49.88500;11.23000;      0.21842; 99.88101;50.00000;20.00000;5.62824;2
 50.04200;11.23333;      0.21976; 99.87847;50.00000;20.00000;5.62762;2
 50.19900;11.23667;      0.22106; 99.87580;50.00000;20.00000;5.62700;2
 50.36100;11.24000;      0.22233; 99.87453;50.00000;20.00000;5.62636;2
 50.52100;11.24333;      0.22351; 99.87465;50.00000;20.00000;5.62573;2
 50.67800;11.24667;      0.22468; 99.87453;50.00000;20.00000;5.62511;2
 50.83700;11.25000;      0.22590; 99.87198;50.00000;20.00000;5.62449;2
 50.99900;11.25333;      0.22715; 99.87071;50.00000;20.00000;5.62385;2
 51.16100;11.25667;      0.22846; 99.87071;50.00000;20.00000;5.62321;2
 51.32300;11.26000;      0.22962; 99.86944;50.00000;20.00000;5.62257;2
 51.48700;11.26333;      0.23078; 99.86805;50.00000;20.00000;5.62192;2
 51.64600;11.26667;      0.23206; 99.86678;50.00000;20.00000;5.62129;2
 51.81300;11.27000;      0.23336; 99.86678;50.00000;20.00000;5.62063;2
 51.97900;11.27333;      0.23466; 99.86550;50.00000;20.00000;5.61997;2
 52.14300;11.27667;      0.23598; 99.86550;50.00000;20.00000;5.61933;2
 52.30800;11.28000;      0.23725; 99.86423;50.00000;20.00000;5.61867;2
 52.47600;11.28333;      0.23858; 99.86411;50.00000;20.00000;5.61801;2
 52.63800;11.28667;      0.23982; 99.86423;50.00000;20.00000;5.61737;2
 52.81200;11.29000;      0.24107; 99.86423;50.00000;20.00000;5.61668;2
 52.98000;11.29333;      0.24231; 99.86550;50.00000;20.00000;5.61602;2
 53.14700;11.29667;      0.24357; 99.86550;50.00000;20.00000;5.61536;2
 53.32000;11.30000;      0.24495; 99.86550;50.00000;20.00000;5.61467;2
 53.48800;11.30333;      0.24625; 99.86678;50.00000;20.00000;5.61401;2
 53.65800;11.30667;      0.24751; 99.86689;50.00000;20.00000;5.61333;2
 53.83000;11.31000;      0.24877; 99.86678;50.00000;20.00000;5.61265;2
 54.00200;11.31333;      0.24998; 99.86550;50.00000;20.00000;5.61197;2
 54.17500;11.31667;      0.25114; 99.86550;50.00000;20.00000;5.61129;2
 54.35000;11.32000;      0.25245; 99.86550;50.00000;20.00000;5.61059;2
 54.52100;11.32333;      0.25375; 99.86550;50.00000;20.00000;5.60992;2
 54.69700;11.32667;      0.25504; 99.86550;50.00000;20.00000;5.60922;2
 54.87600;11.33000;      0.25629; 99.86550;50.00000;20.00000;5.60851;2
 55.04900;11.33333;      0.25753; 99.86550;50.00000;20.00000;5.60782;2
 55.22500;11.33667;      0.25870; 99.86550;50.00000;20.00000;5.60713;2
 55.40300;11.34000;      0.26001; 99.86550;50.00000;20.00000;5.60642;2
 55.58200;11.34333;      0.26136; 99.86550;50.00000;20.00000;5.60571;2
 55.76300;11.34667;      0.26269; 99.86550;50.00000;20.00000;5.60499;2
 55.93800;11.35000;      0.26395; 99.86678;50.00000;20.00000;5.60430;2
 56.11800;11.35333;      0.26516; 99.86678;50.00000;20.00000;5.60359;2
 56.29800;11.35667;      0.26638; 99.86689;50.00000;20.00000;5.60287;2
 56.47900;11.36000;      0.26761; 99.86816;50.00000;20.00000;5.60215;2
 56.66200;11.36333;      0.26896; 99.86816;50.00000;20.00000;5.60143;2
 56.84400;11.36667;      0.27025; 99.86805;50.00000;20.00000;5.60070;2
 57.02400;11.37000;      0.27153; 99.86805;50.00000;20.00000;5.59999;2
 57.21000;11.37333;      0.27280; 99.86805;50.00000;20.00000;5.59925;2
 57.39300;11.37667;      0.27406; 99.86805;50.00000;20.00000;5.59852;2
 57.57800;11.38000;      0.27533; 99.86805;50.00000;20.00000;5.59779;2
 57.76300;11.38333;      0.27649; 99.86944;50.00000;20.00000;5.59705;2
 57.94800;11.38667;      0.27772; 99.87071;50.00000;20.00000;5.59632;2
 58.13200;11.39000;      0.27897; 99.87071;50.00000;20.00000;5.59559;2
 58.32300;11.39333;      0.28031; 99.87071;50.00000;20.00000;5.59483;2
 58.51000;11.39667;      0.28159; 99.87071;50.00000;20.00000;5.59409;2
 58.69900;11.40000;      0.28300; 99.86932;50.00000;20.00000;5.59333;2
 58.88600;11.40333;      0.28429; 99.86944;50.00000;20.00000;5.59259;2
 59.07500;11.40667;      0.28551; 99.86816;50.00000;20.00000;5.59184;2
 59.26700;11.41000;      0.28673; 99.86678;50.00000;20.00000;5.59108;2
 59.45900;11.41333;      0.28802; 99.86550;50.00000;20.00000;5.59031;2
 59.65000;11.41667;      0.28932; 99.86423;50.00000;20.00000;5.58955;2
 59.84000;11.42000;      0.29063; 99.86296;50.00000;20.00000;5.58879;2
 60.03600;11.42333;      0.29193; 99.86168;50.00000;20.00000;5.58801;2
 60.22700;11.42667;      0.29327; 99.86029;50.00000;20.00000;5.58725;2
 60.41800;11.43000;      0.29448; 99.85902;50.00000;20.00000;5.58649;2
 60.61000;11.43333;      0.29562; 99.85902;50.00000;20.00000;5.58573;2
 60.80500;11.43667;      0.29677; 99.85763;50.00000;20.00000;5.58495;2
 61.00300;11.44000;      0.29800; 99.85647;50.00000;20.00000;5.58416;2
 61.19700;11.44333;      0.29937; 99.85775;50.00000;20.00000;5.58339;2
 61.39300;11.44667;      0.30071; 99.85775;50.00000;20.00000;5.58261;2
 61.58900;11.45000;      0.30202; 99.85902;50.00000;20.00000;5.58183;2
 61.78900;11.45333;      0.30328; 99.85902;50.00000;20.00000;5.58103;2
 61.98600;11.45667;      0.30454; 99.86029;50.00000;20.00000;5.58025;2
 62.18200;11.46000;      0.30577; 99.86029;50.00000;20.00000;5.57946;2
 62.38100;11.46333;      0.30701; 99.86157;50.00000;20.00000;5.57867;2
 62.58100;11.46667;      0.30823; 99.86168;50.00000;20.00000;5.57787;2
 62.78200;11.47000;      0.30956; 99.86296;50.00000;20.00000;5.57707;2
 62.98100;11.47333;      0.31090; 99.86423;50.00000;20.00000;5.57628;2
 63.18400;11.47667;      0.31224; 99.86550;50.00000;20.00000;5.57547;2
 63.38600;11.48000;      0.31349; 99.86678;50.00000;20.00000;5.57466;2
 63.58800;11.48333;      0.31479; 99.86678;50.00000;20.00000;5.57385;2
 63.79000;11.48667;      0.31610; 99.86689;50.00000;20.00000;5.57305;2
 63.99300;11.49000;      0.31743; 99.86805;50.00000;20.00000;5.57224;2
 64.19800;11.49333;      0.31875; 99.86805;50.00000;20.00000;5.57142;2
 64.40400;11.49667;      0.31998; 99.86805;50.00000;20.00000;5.57059;2
 64.60700;11.50000;      0.32125; 99.86805;50.00000;20.00000;5.56978;2
 64.81300;11.50333;      0.32242; 99.86689;50.00000;20.00000;5.56896;2
 65.01800;11.50667;      0.32371; 99.86550;50.00000;20.00000;5.56814;2
 65.22500;11.51000;      0.32499; 99.86550;50.00000;20.00000;5.56731;2
 65.43200;11.51333;      0.32622; 99.86550;50.00000;20.00000;5.56648;2
 65.63900;11.51667;      0.32744; 99.86423;50.00000;20.00000;5.56566;2
 65.84600;11.52000;      0.32873; 99.86296;50.00000;20.00000;5.56483;2
 66.05600;11.52333;      0.32997; 99.86296;50.00000;20.00000;5.56399;2
 66.26600;11.52667;      0.33133; 99.86029;50.00000;20.00000;5.56315;2
 66.47300;11.53000;      0.33270; 99.85775;50.00000;20.00000;5.56232;2
 66.68300;11.53333;      0.33397; 99.85647;50.00000;20.00000;5.56148;2
 66.89600;11.53667;      0.33526; 99.85647;50.00000;20.00000;5.56063;2
 67.10600;11.54000;      0.33654; 99.85647;50.00000;20.00000;5.55978;2
 67.31700;11.54333;      0.33787; 99.85520;50.00000;20.00000;5.55894;2
 67.53100;11.54667;      0.33925; 99.85381;50.00000;20.00000;5.55808;2
 67.74500;11.55000;      0.34066; 99.85254;50.00000;20.00000;5.55723;2
 67.95700;11.55333;      0.34200; 99.85127;50.00000;20.00000;5.55638;2
 68.17100;11.55667;      0.34336; 99.84999;50.00000;20.00000;5.55552;2
 68.38500;11.56000;      0.34465; 99.84872;50.00000;20.00000;5.55466;2
 68.59900;11.56333;      0.34593; 99.84733;50.00000;20.00000;5.55380;2
 68.81600;11.56667;      0.34719; 99.84606;50.00000;20.00000;5.55293;2
 69.02900;11.57000;      0.34842; 99.84478;50.00000;20.00000;5.55208;2
 69.24800;11.57333;      0.34969; 99.84351;50.00000;20.00000;5.55120;2
 69.46300;11.57667;      0.35095; 99.84478;50.00000;20.00000;5.55034;2
 69.68000;11.58000;      0.35226; 99.84478;50.00000;20.00000;5.54947;2
 69.90000;11.58333;      0.35364; 99.84478;50.00000;20.00000;5.54858;2
 70.11800;11.58667;      0.35500; 99.84478;50.00000;20.00000;5.54771;2
 70.33500;11.59000;      0.35641; 99.84490;50.00000;20.00000;5.54684;2
 70.55400;11.59333;      0.35763; 99.84478;50.00000;20.00000;5.54596;2
 70.77400;11.59667;      0.35891; 99.84617;50.00000;20.00000;5.54507;2
 70.99200;11.60000;      0.36023; 99.84733;50.00000;20.00000;5.54420;2
 71.21700;11.60333;      0.36166; 99.84860;50.00000;20.00000;5.54329;2
 71.43700;11.60667;      0.36308; 99.84872;50.00000;20.00000;5.54241;2
 71.66200;11.61000;      0.36451; 99.84999;50.00000;20.00000;5.54151;2
 71.88000;11.61333;      0.36586; 99.85127;50.00000;20.00000;5.54063;2
 72.10300;11.61667;      0.36712; 99.85127;50.00000;20.00000;5.53973;2
 72.32800;11.62000;      0.36841; 99.84999;50.00000;20.00000;5.53883;2
 72.55100;11.62333;      0.36977; 99.84988;50.00000;20.00000;5.53793;2
 72.77400;11.62667;      0.37106; 99.84872;50.00000;20.00000;5.53704;2
 72.99700;11.63000;      0.37243; 99.84872;50.00000;20.00000;5.53614;2
 73.22400;11.63333;      0.37378; 99.84872;50.00000;20.00000;5.53523;2
 73.44800;11.63667;      0.37522; 99.84872;50.00000;20.00000;5.53432;2
 73.67600;11.64000;      0.37668; 99.84872;50.00000;20.00000;5.53341;2
 73.90200;11.64333;      0.37799; 99.84860;50.00000;20.00000;5.53250;2
 74.13100;11.64667;      0.37930; 99.84733;50.00000;20.00000;5.53157;2
 74.35700;11.65000;      0.38054; 99.84733;50.00000;20.00000;5.53066;2
 74.58400;11.65333;      0.38175; 99.84617;50.00000;20.00000;5.52975;2
 74.81200;11.65667;      0.38313; 99.84617;50.00000;20.00000;5.52883;2
 75.03900;11.66000;      0.38452; 99.84606;50.00000;20.00000;5.52792;2
 75.27100;11.66333;      0.38583; 99.84606;50.00000;20.00000;5.52698;2
 75.49700;11.66667;      0.38712; 99.84606;50.00000;20.00000;5.52607;2
 75.72900;11.67000;      0.38848; 99.84606;50.00000;20.00000;5.52514;2
 75.95900;11.67333;      0.38986; 99.84617;50.00000;20.00000;5.52421;2
 76.18900;11.67667;      0.39138; 99.84490;50.00000;20.00000;5.52328;2
 76.42200;11.68000;      0.39276; 99.84351;50.00000;20.00000;5.52234;2
 76.65200;11.68333;      0.39413; 99.84351;50.00000;20.00000;5.52141;2
 76.88300;11.68667;      0.39546; 99.84224;50.00000;20.00000;5.52048;2
 77.11800;11.69000;      0.39680; 99.84096;50.00000;20.00000;5.51953;2
 77.35000;11.69333;      0.39808; 99.83957;50.00000;20.00000;5.51860;2
 77.58500;11.69667;      0.39946; 99.83969;50.00000;20.00000;5.51765;2
 77.81700;11.70000;      0.40086; 99.83830;50.00000;20.00000;5.51671;2
 78.05100;11.70333;      0.40211; 99.83703;50.00000;20.00000;5.51577;2
 78.28700;11.70667;      0.40346; 99.83575;50.00000;20.00000;5.51481;2
 78.52200;11.71000;      0.40483; 99.83575;50.00000;20.00000;5.51387;2
 78.75600;11.71333;      0.40619; 99.83575;50.00000;20.00000;5.51292;2
 78.99200;11.71667;      0.40753; 99.83448;50.00000;20.00000;5.51197;2
 79.22800;11.72000;      0.40890; 99.83437;50.00000;20.00000;5.51101;2
 79.46300;11.72333;      0.41025; 99.83448;50.00000;20.00000;5.51006;2
 79.70200;11.72667;      0.41161; 99.83437;50.00000;20.00000;5.50910;2
 79.94200;11.73000;      0.41291; 99.83575;50.00000;20.00000;5.50813;2
 80.17700;11.73333;      0.41427; 99.83703;50.00000;20.00000;5.50718;2
 80.41800;11.73667;      0.41561; 99.83830;50.00000;20.00000;5.50620;2
 80.65500;11.74000;      0.41699; 99.83842;50.00000;20.00000;5.50524;2
 80.89300;11.74333;      0.41838; 99.83969;50.00000;20.00000;5.50428;2
 81.13600;11.74667;      0.41973; 99.84096;50.00000;20.00000;5.50330;2
 81.37200;11.75000;      0.42113; 99.84224;50.00000;20.00000;5.50234;2
 81.61400;11.75333;      0.42254; 99.84351;50.00000;20.00000;5.50136;2
 81.85300;11.75667;      0.42394; 99.84478;50.00000;20.00000;5.50039;2
 82.09500;11.76000;      0.42529; 99.84617;50.00000;20.00000;5.49941;2
 82.33700;11.76333;      0.42655; 99.84606;50.00000;20.00000;5.49843;2
 82.57900;11.76667;      0.42788; 99.84606;50.00000;20.00000;5.49745;2
 82.82300;11.77000;      0.42915; 99.84606;50.00000;20.00000;5.49647;2
 83.06400;11.77333;      0.43045; 99.84617;50.00000;20.00000;5.49549;2
 83.30800;11.77667;      0.43166; 99.84606;50.00000;20.00000;5.49450;2
 83.55100;11.78000;      0.43290; 99.84606;50.00000;20.00000;5.49352;2
 83.79300;11.78333;      0.43415; 99.84617;50.00000;20.00000;5.49253;2
 84.03400;11.78667;      0.43543; 99.84606;50.00000;20.00000;5.49156;2
 84.27900;11.79000;      0.43664; 99.84606;50.00000;20.00000;5.49056;2
 84.52400;11.79333;      0.43799; 99.84606;50.00000;20.00000;5.48957;2
 84.77000;11.79667;      0.43923; 99.84617;50.00000;20.00000;5.48857;2
 85.01400;11.80000;      0.44042; 99.84606;50.00000;20.00000;5.48758;2
 85.26300;11.80333;      0.44162; 99.84606;50.00000;20.00000;5.48657;2
 85.51000;11.80667;      0.44280; 99.84606;50.00000;20.00000;5.48557;2
 85.75600;11.81000;      0.44397; 99.84478;50.00000;20.00000;5.48457;2
 86.00400;11.81333;      0.44509; 99.84351;50.00000;20.00000;5.48356;2
 86.24900;11.81667;      0.44612; 99.84351;50.00000;20.00000;5.48257;2
 86.49600;11.82000;      0.44704; 99.84224;50.00000;20.00000;5.48157;2
 86.74400;11.82333;      0.44791; 99.84096;50.00000;20.00000;5.48056;2
 86.99400;11.82667;      0.44888; 99.83969;50.00000;20.00000;5.47954;2
 87.24500;11.83000;      0.44988; 99.83575;50.00000;20.00000;5.47852;2
 87.49200;11.83333;      0.45085; 99.83448;50.00000;20.00000;5.47752;2
 87.74000;11.83667;      0.45166; 99.83321;50.00000;20.00000;5.47651;2
 87.99000;11.84000;      0.45245; 99.83194;50.00000;20.00000;5.47549;2
 88.24000;11.84333;      0.45326; 99.84085;50.00000;20.00000;5.47448;2
 88.49000;11.84667;      0.45396; 99.83437;50.00000;20.00000;5.47346;2
 88.74100;11.85000;      0.45479; 99.82927;50.00000;20.00000;5.47244;2
 88.99400;11.85333;      0.45550; 99.82406;50.00000;20.00000;5.47141;2
 89.24300;11.85667;      0.45608; 99.83309;50.00000;20.00000;5.47040;2
 89.49500;11.86000;      0.45665; 99.83703;50.00000;20.00000;5.46937;2
 89.74600;11.86333;      0.45727; 99.82673;50.00000;20.00000;5.46835;2
 89.99800;11.86667;      0.45779; 99.81897;50.00000;20.00000;5.46733;2
 90.25200;11.87000;      0.45827; 99.81249;50.00000;20.00000;5.46629;2
 90.50600;11.87333;      0.45878; 99.82279;50.00000;20.00000;5.46526;2
 90.75600;11.87667;      0.45931; 99.82927;50.00000;20.00000;5.46424;2
 91.01200;11.88000;      0.45981; 99.82152;50.00000;20.00000;5.46320;2
 91.26500;11.88333;      0.46026; 99.81897;50.00000;20.00000;5.46217;2
 91.51800;11.88667;      0.46053; 99.81770;50.00000;20.00000;5.46114;2
 91.77200;11.89000;      0.46079; 99.82927;50.00000;20.00000;5.46010;2
 92.02600;11.89333;      0.46106; 99.83703;50.00000;20.00000;5.45907;2
 92.28100;11.89667;      0.46126; 99.82927;50.00000;20.00000;5.45803;2
 92.53800;11.90000;      0.46145; 99.82534;50.00000;20.00000;5.45698;2
 92.79300;11.90333;      0.46158; 99.82279;50.00000;20.00000;5.45594;2
 93.04700;11.90667;      0.46167; 99.83448;50.00000;20.00000;5.45490;2
 93.30400;11.91000;      0.46174; 99.84224;50.00000;20.00000;5.45386;2
 93.55900;11.91333;      0.46185; 99.83448;50.00000;20.00000;5.45282;2
 93.81700;11.91667;      0.46192; 99.82927;50.00000;20.00000;5.45176;2
 94.07200;11.92000;      0.46201; 99.82545;50.00000;20.00000;5.45072;2
 94.33100;11.92333;      0.46195; 99.83448;50.00000;20.00000;5.44967;2
 94.58800;11.92667;      0.46198; 99.83957;50.00000;20.00000;5.44862;2
 94.84600;11.93000;      0.46205; 99.83182;50.00000;20.00000;5.44756;2
 95.10400;11.93333;      0.46199; 99.82545;50.00000;20.00000;5.44651;2
 95.36100;11.93667;      0.46195; 99.82024;50.00000;20.00000;5.44546;2
 95.62100;11.94000;      0.46188; 99.82800;50.00000;20.00000;5.44440;2
 95.88100;11.94333;      0.46174; 99.83309;50.00000;20.00000;5.44334;2
 96.13900;11.94667;      0.46154; 99.82673;50.00000;20.00000;5.44228;2
 96.40000;11.95000;      0.46131; 99.82418;50.00000;20.00000;5.44122;2
 96.65900;11.95333;      0.46109; 99.82024;50.00000;20.00000;5.44016;2
 96.91900;11.95667;      0.46093; 99.82927;50.00000;20.00000;5.43909;2
 97.17900;11.96000;      0.46068; 99.83575;50.00000;20.00000;5.43803;2
 97.43900;11.96333;      0.46042; 99.82927;50.00000;20.00000;5.43697;2
 97.70300;11.96667;      0.46013; 99.82545;50.00000;20.00000;5.43589;2
 97.96100;11.97000;      0.45982; 99.82406;50.00000;20.00000;5.43483;2
 98.22400;11.97333;      0.45963; 99.83182;50.00000;20.00000;5.43376;2
 98.48300;11.97667;      0.45948; 99.83703;50.00000;20.00000;5.43270;2
 98.74300;11.98000;      0.45913; 99.83182;50.00000;20.00000;5.43164;2
 99.00700;11.98333;      0.45878; 99.82927;50.00000;20.00000;5.43056;2
 99.26800;11.98667;      0.45845; 99.82673;50.00000;20.00000;5.42949;2
 99.53100;11.99000;      0.45810; 99.83448;50.00000;20.00000;5.42841;2
 99.79300;11.99333;      0.45772; 99.83957;50.00000;20.00000;5.42734;2
100.05600;11.99667;      0.45737; 99.83309;50.00000;20.00000;5.42626;2
100.31900;12.00000;      0.45691; 99.82406;50.00000;20.00000;5.42518;2
100.58200;12.00333;      0.45649; 99.81770;50.00000;20.00000;5.42411;2
100.84500;12.00667;      0.45608; 99.82279;50.00000;20.00000;5.42303;2
101.10900;12.01000;      0.45570; 99.82534;50.00000;20.00000;5.42195;2
101.37300;12.01333;      0.45532; 99.82661;50.00000;20.00000;5.42087;2
101.63700;12.01667;      0.45489; 99.81886;50.00000;20.00000;5.41979;2
101.90200;12.02000;      0.45444; 99.80983;50.00000;20.00000;5.41870;2
102.16700;12.02333;      0.45399; 99.81376;50.00000;20.00000;5.41761;2
102.43100;12.02667;      0.45355; 99.81897;50.00000;20.00000;5.41653;2
102.69700;12.03000;      0.45308; 99.82013;50.00000;20.00000;5.41544;2
102.96500;12.03333;      0.45259; 99.82152;50.00000;20.00000;5.41434;2
103.22800;12.03667;      0.45206; 99.81376;50.00000;20.00000;5.41326;2
103.49300;12.04000;      0.45163; 99.80601;50.00000;20.00000;5.41218;2
103.75800;12.04333;      0.45118; 99.81110;50.00000;20.00000;5.41109;2
104.02500;12.04667;      0.45080; 99.81758;50.00000;20.00000;5.40999;2
104.29100;12.05000;      0.45030; 99.82152;50.00000;20.00000;5.40890;2
104.55800;12.05333;      0.44980; 99.82534;50.00000;20.00000;5.40781;2
104.82400;12.05667;      0.44927; 99.82013;50.00000;20.00000;5.40671;2
105.09400;12.06000;      0.44873; 99.81365;50.00000;20.00000;5.40561;2
105.35800;12.06333;      0.44807; 99.81758;50.00000;20.00000;5.40452;2
105.62700;12.06667;      0.44757; 99.82279;50.00000;20.00000;5.40342;2
105.89300;12.07000;      0.44699; 99.82545;50.00000;20.00000;5.40232;2
106.16100;12.07333;      0.44643; 99.82661;50.00000;20.00000;5.40122;2
106.43100;12.07667;      0.44593; 99.82140;50.00000;20.00000;5.40011;2
106.69800;12.08000;      0.44540; 99.81504;50.00000;20.00000;5.39902;2
106.96400;12.08333;      0.44472; 99.81504;50.00000;20.00000;5.39792;2
107.23300;12.08667;      0.44404; 99.82024;50.00000;20.00000;5.39682;2
107.50100;12.09000;      0.44343; 99.82152;50.00000;20.00000;5.39572;2
107.77000;12.09333;      0.44293; 99.82406;50.00000;20.00000;5.39461;2
108.03900;12.09667;      0.44235; 99.82673;50.00000;20.00000;5.39351;2
108.30600;12.10000;      0.44170; 99.82152;50.00000;20.00000;5.39241;2
108.57500;12.10333;      0.44106; 99.82152;50.00000;20.00000;5.39130;2
108.84300;12.10667;      0.44044; 99.82152;50.00000;20.00000;5.39020;2
109.11600;12.11000;      0.43980; 99.82534;50.00000;20.00000;5.38908;2
109.38500;12.11333;      0.43908; 99.83055;50.00000;20.00000;5.38797;2
109.65400;12.11667;      0.43835; 99.83703;50.00000;20.00000;5.38686;2
109.92200;12.12000;      0.43769; 99.83957;50.00000;20.00000;5.38576;2
110.19500;12.12333;      0.43699; 99.83575;50.00000;20.00000;5.38464;2
110.46700;12.12667;      0.43628; 99.83055;50.00000;20.00000;5.38352;2
110.73500;12.13000;      0.43560; 99.82534;50.00000;20.00000;5.38241;2
111.00600;12.13333;      0.43492; 99.82916;50.00000;20.00000;5.38130;2
111.27500;12.13667;      0.43420; 99.83437;50.00000;20.00000;5.38019;2
111.54800;12.14000;      0.43352; 99.83957;50.00000;20.00000;5.37907;2
111.81900;12.14333;      0.43284; 99.84606;50.00000;20.00000;5.37795;2
112.08800;12.14667;      0.43211; 99.84606;50.00000;20.00000;5.37684;2
112.36000;12.15000;      0.43144; 99.84224;50.00000;20.00000;5.37572;2
112.63000;12.15333;      0.43074; 99.83830;50.00000;20.00000;5.37461;2
112.90100;12.15667;      0.43011; 99.83321;50.00000;20.00000;5.37349;2
113.17400;12.16000;      0.42949; 99.82800;50.00000;20.00000;5.37237;2
113.44500;12.16333;      0.42891; 99.82800;50.00000;20.00000;5.37125;2
113.71300;12.16667;      0.42832; 99.83182;50.00000;20.00000;5.37015;2
113.98900;12.17000;      0.42762; 99.83703;50.00000;20.00000;5.36901;2
114.25900;12.17333;      0.42692; 99.84224;50.00000;20.00000;5.36789;2
114.53100;12.17667;      0.42626; 99.84351;50.00000;20.00000;5.36677;2
114.80300;12.18000;      0.42565; 99.83969;50.00000;20.00000;5.36565;2
115.07600;12.18333;      0.42499; 99.83448;50.00000;20.00000;5.36453;2
115.34700;12.18667;      0.42432; 99.82927;50.00000;20.00000;5.36341;2
115.62200;12.19000;      0.42365; 99.82927;50.00000;20.00000;5.36227;2
115.89400;12.19333;      0.42298; 99.82927;50.00000;20.00000;5.36115;2
116.16500;12.19667;      0.42229; 99.83309;50.00000;20.00000;5.36003;2
116.44000;12.20000;      0.42161; 99.83830;50.00000;20.00000;5.35890;2
116.71500;12.20333;      0.42092; 99.84339;50.00000;20.00000;5.35776;2
116.98700;12.20667;      0.42034; 99.84478;50.00000;20.00000;5.35664;2
117.26100;12.21000;      0.41980; 99.83957;50.00000;20.00000;5.35551;2
117.53300;12.21333;      0.41926; 99.83448;50.00000;20.00000;5.35439;2
117.80800;12.21667;      0.41871; 99.82927;50.00000;20.00000;5.35325;2
118.08000;12.22000;      0.41813; 99.82927;50.00000;20.00000;5.35213;2
118.35400;12.22333;      0.41754; 99.82927;50.00000;20.00000;5.35100;2
118.62700;12.22667;      0.41696; 99.83321;50.00000;20.00000;5.34987;2
118.90100;12.23000;      0.41633; 99.83703;50.00000;20.00000;5.34874;2
119.17500;12.23333;      0.41571; 99.84096;50.00000;20.00000;5.34760;2
119.44800;12.23667;      0.41514; 99.84478;50.00000;20.00000;5.34648;2
119.72300;12.24000;      0.41457; 99.84478;50.00000;20.00000;5.34534;2
119.99500;12.24333;      0.41408; 99.84478;50.00000;20.00000;5.34422;2
120.27200;12.24667;      0.41369; 99.84085;50.00000;20.00000;5.34307;2
120.54400;12.25000;      0.41329; 99.83703;50.00000;20.00000;5.34195;2
120.81800;12.25333;      0.41293; 99.83309;50.00000;20.00000;5.34081;2
121.09000;12.25667;      0.41254; 99.82927;50.00000;20.00000;5.33969;2
121.36600;12.26000;      0.41223; 99.82927;50.00000;20.00000;5.33855;2
121.64100;12.26333;      0.41192; 99.82927;50.00000;20.00000;5.33741;2
121.91400;12.26667;      0.41151; 99.82927;50.00000;20.00000;5.33628;2
122.18900;12.27000;      0.41116; 99.82927;50.00000;20.00000;5.33514;2
122.46300;12.27333;      0.41086; 99.82927;50.00000;20.00000;5.33401;2
122.74000;12.27667;      0.41059; 99.82927;50.00000;20.00000;5.33286;2
123.01500;12.28000;      0.41031; 99.82927;50.00000;20.00000;5.33172;2
123.28900;12.28333;      0.41021; 99.82927;50.00000;20.00000;5.33059;2
123.56200;12.28667;      0.41005; 99.82927;50.00000;20.00000;5.32946;2
123.83800;12.29000;      0.40997; 99.82927;50.00000;20.00000;5.32832;2
124.11200;12.29333;      0.40990; 99.82927;50.00000;20.00000;5.32718;2
124.38700;12.29667;      0.40983; 99.82927;50.00000;20.00000;5.32605;2
124.66000;12.30000;      0.40977; 99.82927;50.00000;20.00000;5.32491;2
124.93600;12.30333;      0.40968; 99.82927;50.00000;20.00000;5.32377;2
125.21200;12.30667;      0.40960; 99.82927;50.00000;20.00000;5.32263;2
125.48500;12.31000;      0.40955; 99.82927;50.00000;20.00000;5.32150;2
125.75900;12.31333;      0.40971; 99.82927;50.00000;20.00000;5.32036;2
126.03500;12.31667;      0.40981; 99.82927;50.00000;20.00000;5.31922;2
126.31200;12.32000;      0.40993; 99.82927;50.00000;20.00000;5.31807;2
126.58700;12.32333;      0.41009; 99.82927;50.00000;20.00000;5.31693;2
126.86100;12.32667;      0.41021; 99.82927;50.00000;20.00000;5.31580;2
127.13600;12.33000;      0.41033; 99.82534;50.00000;20.00000;5.31466;2
127.41000;12.33333;      0.41058; 99.82152;50.00000;20.00000;5.31352;2
127.68700;12.33667;      0.41077; 99.81758;50.00000;20.00000;5.31237;2
127.96300;12.34000;      0.41093; 99.81365;50.00000;20.00000;5.31123;2
128.23801;12.34333;      0.41115; 99.81365;50.00000;20.00000;5.31009;2
128.51199;12.34667;      0.41139; 99.81365;50.00000;20.00000;5.30895;2
128.78700;12.35000;      0.41161; 99.81365;50.00000;20.00000;5.30781;2
129.06200;12.35333;      0.41185; 99.81365;50.00000;20.00000;5.30667;2
129.34000;12.35667;      0.41205; 99.81365;50.00000;20.00000;5.30552;2
129.61301;12.36000;      0.41226; 99.81365;50.00000;20.00000;5.30439;2
129.88699;12.36333;      0.41243; 99.81365;50.00000;20.00000;5.30325;2
130.16499;12.36667;      0.41263; 99.81365;50.00000;20.00000;5.30210;2
130.44000;12.37000;      0.41286; 99.81365;50.00000;20.00000;5.30096;2
130.71500;12.37333;      0.41308; 99.81365;50.00000;20.00000;5.29982;2
130.98900;12.37667;      0.41330; 99.81365;50.00000;20.00000;5.29868;2
131.26300;12.38000;      0.41349; 99.81365;50.00000;20.00000;5.29754;2
131.53999;12.38333;      0.41368; 99.81365;50.00000;20.00000;5.29639;2
131.81300;12.38667;      0.41387; 99.81365;50.00000;20.00000;5.29526;2
132.09100;12.39000;      0.41408; 99.81365;50.00000;20.00000;5.29411;2
132.36501;12.39333;      0.41425; 99.81365;50.00000;20.00000;5.29297;2
132.64000;12.39667;      0.41445; 99.81365;50.00000;20.00000;5.29183;2
132.91400;12.40000;      0.41458; 99.81365;50.00000;20.00000;5.29069;2
133.19000;12.40333;      0.41465; 99.81365;50.00000;20.00000;5.28954;2
133.46500;12.40667;      0.41469; 99.81365;50.00000;20.00000;5.28840;2
133.74200;12.41000;      0.41471; 99.80983;50.00000;20.00000;5.28725;2
134.01500;12.41333;      0.41475; 99.80589;50.00000;20.00000;5.28612;2
134.28900;12.41667;      0.41476; 99.80207;50.00000;20.00000;5.28498;2
134.56100;12.42000;      0.41478; 99.79686;50.00000;20.00000;5.28385;2
134.83800;12.42333;      0.41470; 99.79686;50.00000;20.00000;5.28270;2
135.11301;12.42667;      0.41461; 99.79686;50.00000;20.00000;5.28155;2
135.38800;12.43000;      0.41450; 99.79686;50.00000;20.00000;5.28041;2
135.66400;12.43333;      0.41440; 99.79686;50.00000;20.00000;5.27926;2
135.93700;12.43667;      0.41427; 99.80080;50.00000;20.00000;5.27813;2
136.21201;12.44000;      0.41415; 99.80473;50.00000;20.00000;5.27699;2
136.48500;12.44333;      0.41393; 99.80855;50.00000;20.00000;5.27585;2
136.76100;12.44667;      0.41361; 99.80855;50.00000;20.00000;5.27470;2
137.03300;12.45000;      0.41324; 99.80473;50.00000;20.00000;5.27357;2
137.30800;12.45333;      0.41296; 99.79953;50.00000;20.00000;5.27243;2
137.58400;12.45667;      0.41260; 99.79443;50.00000;20.00000;5.27128;2
137.85699;12.46000;      0.41224; 99.79443;50.00000;20.00000;5.27015;2
138.13100;12.46333;      0.41166; 99.79443;50.00000;20.00000;5.26901;2
138.40401;12.46667;      0.41094; 99.79443;50.00000;20.00000;5.26787;2
138.67700;12.47000;      0.41026; 99.79443;50.00000;20.00000;5.26674;2
138.95399;12.47333;      0.40949; 99.79443;50.00000;20.00000;5.26559;2
139.22800;12.47667;      0.40866; 99.79050;50.00000;20.00000;5.26445;2
139.50200;12.48000;      0.40786; 99.78656;50.00000;20.00000;5.26331;2
139.77400;12.48333;      0.40711; 99.78147;50.00000;20.00000;5.26217;2
140.04601;12.48667;      0.40632; 99.77626;50.00000;20.00000;5.26104;2
140.32001;12.49000;      0.40537; 99.77626;50.00000;20.00000;5.25990;2
140.59399;12.49333;      0.40436; 99.77626;50.00000;20.00000;5.25876;2
140.86700;12.49667;      0.40338; 99.78008;50.00000;20.00000;5.25763;2
141.14101;12.50000;      0.40232; 99.78402;50.00000;20.00000;5.25649;2
141.41200;12.50333;      0.40103; 99.78784;50.00000;20.00000;5.25536;2
141.68700;12.50667;      0.39976; 99.78911;50.00000;20.00000;5.25421;2
141.96001;12.51000;      0.39853; 99.78402;50.00000;20.00000;5.25308;2
142.23500;12.51333;      0.39719; 99.77881;50.00000;20.00000;5.25193;2
142.50600;12.51667;      0.39581; 99.77233;50.00000;20.00000;5.25080;2
142.77901;12.52000;      0.39440; 99.77233;50.00000;20.00000;5.24967;2
143.05299;12.52333;      0.39294; 99.77233;50.00000;20.00000;5.24853;2
143.32401;12.52667;      0.39149; 99.77233;50.00000;20.00000;5.24740;2
143.59900;12.53000;      0.38986; 99.76851;50.00000;20.00000;5.24625;2
143.86900;12.53333;      0.38814; 99.76330;50.00000;20.00000;5.24513;2
144.14600;12.53667;      0.38636; 99.76075;50.00000;20.00000;5.24397;2
144.41600;12.54000;      0.38459; 99.75682;50.00000;20.00000;5.24285;2
144.68800;12.54333;      0.38277; 99.76075;50.00000;20.00000;5.24172;2
144.96100;12.54667;      0.38096; 99.76584;50.00000;20.00000;5.24058;2
145.22900;12.55000;      0.37916; 99.76191;50.00000;20.00000;5.23946;2
145.50200;12.55333;      0.37732; 99.75682;50.00000;20.00000;5.23832;2
145.77299;12.55667;      0.37548; 99.75033;50.00000;20.00000;5.23720;2
146.04500;12.56000;      0.37353; 99.74258;50.00000;20.00000;5.23606;2
146.31400;12.56333;      0.37157; 99.74258;50.00000;20.00000;5.23494;2
146.58800;12.56667;      0.36956; 99.74258;50.00000;20.00000;5.23380;2
146.85600;12.57000;      0.36753; 99.73737;50.00000;20.00000;5.23268;2
147.12700;12.57333;      0.36543; 99.73482;50.00000;20.00000;5.23155;2
147.39799;12.57667;      0.36335; 99.73089;50.00000;20.00000;5.23042;2
147.67101;12.58000;      0.36118; 99.72707;50.00000;20.00000;5.22929;2
147.94200;12.58333;      0.35888; 99.73228;50.00000;20.00000;5.22816;2
148.21100;12.58667;      0.35659; 99.73228;50.00000;20.00000;5.22703;2
148.48199;12.59000;      0.35422; 99.72707;50.00000;20.00000;5.22590;2
148.75101;12.59333;      0.35179; 99.72059;50.00000;20.00000;5.22478;2
149.02200;12.59667;      0.34938; 99.71283;50.00000;20.00000;5.22365;2
149.29201;12.60000;      0.34694; 99.70380;50.00000;20.00000;5.22253;2
149.56200;12.60333;      0.34451; 99.70762;50.00000;20.00000;5.22140;2
149.83200;12.60667;      0.34203; 99.70890;50.00000;20.00000;5.22028;2
150.10100;12.61000;      0.33955; 99.70901;50.00000;20.00000;5.21915;2
150.37100;12.61333;      0.33690; 99.70901;50.00000;20.00000;5.21803;2
150.64101;12.61667;      0.33423; 99.70126;50.00000;20.00000;5.21690;2
150.91100;12.62000;      0.33149; 99.70126;50.00000;20.00000;5.21578;2
151.17799;12.62333;      0.32877; 99.69732;50.00000;20.00000;5.21466;2
151.44800;12.62667;      0.32603; 99.69593;50.00000;20.00000;5.21354;2
151.71500;12.63000;      0.32328; 99.69339;50.00000;20.00000;5.21242;2
151.98300;12.63333;      0.32049; 99.69084;50.00000;20.00000;5.21130;2
152.25101;12.63667;      0.31764; 99.69859;50.00000;20.00000;5.21018;2
152.52100;12.64000;      0.31471; 99.69466;50.00000;20.00000;5.20906;2
152.78999;12.64333;      0.31190; 99.68829;50.00000;20.00000;5.20794;2
153.05499;12.64667;      0.30906; 99.68424;50.00000;20.00000;5.20683;2
153.32401;12.65000;      0.30618; 99.67915;50.00000;20.00000;5.20571;2
153.59200;12.65333;      0.30326; 99.68563;50.00000;20.00000;5.20459;2
153.85899;12.65667;      0.30034; 99.68818;50.00000;20.00000;5.20348;2
154.12601;12.66000;      0.29743; 99.68170;50.00000;20.00000;5.20236;2
154.39400;12.66333;      0.29444; 99.67267;50.00000;20.00000;5.20124;2
154.66100;12.66667;      0.29138; 99.66630;50.00000;20.00000;5.20013;2
154.92900;12.67000;      0.28835; 99.67139;50.00000;20.00000;5.19901;2
155.19600;12.67333;      0.28535; 99.67267;50.00000;20.00000;5.19789;2
155.46201;12.67667;      0.28235; 99.67267;50.00000;20.00000;5.19678;2
155.72800;12.68000;      0.27939; 99.66237;50.00000;20.00000;5.19567;2
155.99400;12.68333;      0.27640; 99.64940;50.00000;20.00000;5.19456;2
156.25999;12.68667;      0.27337; 99.65334;50.00000;20.00000;5.19345;2
156.52600;12.69000;      0.27021; 99.65461;50.00000;20.00000;5.19234;2
156.78999;12.69333;      0.26707; 99.65334;50.00000;20.00000;5.19124;2
157.06100;12.69667;      0.26395; 99.65195;50.00000;20.00000;5.19011;2
157.32401;12.70000;      0.26069; 99.63910;50.00000;20.00000;5.18901;2
157.58900;12.70333;      0.25763; 99.63910;50.00000;20.00000;5.18790;2
157.85400;12.70667;      0.25455; 99.63783;50.00000;20.00000;5.18680;2
158.11800;12.71000;      0.25147; 99.63517;50.00000;20.00000;5.18569;2
158.38100;12.71333;      0.24829; 99.63123;50.00000;20.00000;5.18460;2
158.64700;12.71667;      0.24514; 99.62741;50.00000;20.00000;5.18348;2
158.91200;12.72000;      0.24209; 99.62741;50.00000;20.00000;5.18238;2
159.17500;12.72333;      0.23895; 99.62220;50.00000;20.00000;5.18128;2
159.43900;12.72667;      0.23580; 99.61838;50.00000;20.00000;5.18018;2
159.70500;12.73000;      0.23268; 99.61456;50.00000;20.00000;5.17907;2
159.96700;12.73333;      0.22957; 99.60924;50.00000;20.00000;5.17797;2
160.23300;12.73667;      0.22645; 99.61711;50.00000;20.00000;5.17686;2
160.49300;12.74000;      0.22325; 99.61190;50.00000;20.00000;5.17577;2
160.75500;12.74333;      0.22004; 99.60415;50.00000;20.00000;5.17468;2
161.02100;12.74667;      0.21683; 99.59766;50.00000;20.00000;5.17357;2
161.28200;12.75000;      0.21366; 99.59245;50.00000;20.00000;5.17248;2
161.54300;12.75333;      0.21052; 99.60021;50.00000;20.00000;5.17139;2
161.80701;12.75667;      0.20747; 99.60276;50.00000;20.00000;5.17028;2
162.06799;12.76000;      0.20434; 99.59373;50.00000;20.00000;5.16919;2
162.33099;12.76333;      0.20113; 99.58597;50.00000;20.00000;5.16810;2
162.59300;12.76667;      0.19793; 99.57694;50.00000;20.00000;5.16700;2
162.85400;12.77000;      0.19467; 99.58470;50.00000;20.00000;5.16591;2
163.11600;12.77333;      0.19146; 99.58736;50.00000;20.00000;5.16481;2
163.37801;12.77667;      0.18825; 99.57822;50.00000;20.00000;5.16372;2
163.64000;12.78000;      0.18496; 99.57046;50.00000;20.00000;5.16262;2
163.90100;12.78333;      0.18175; 99.56271;50.00000;20.00000;5.16153;2
164.15900;12.78667;      0.17850; 99.57046;50.00000;20.00000;5.16046;2
164.42101;12.79000;      0.17529; 99.57312;50.00000;20.00000;5.15936;2
164.68300;12.79333;      0.17209; 99.56410;50.00000;20.00000;5.15827;2
164.94099;12.79667;      0.16884; 99.55623;50.00000;20.00000;5.15719;2
165.20000;12.80000;      0.16567; 99.54847;50.00000;20.00000;5.15610;2
165.46100;12.80333;      0.16248; 99.55495;50.00000;20.00000;5.15501;2
