Repository: TristanHehnen/BESKID_ExperimentalData

# Experimental Data of the BESKID Project

The repository contains the public experimental data of the BESKID project.

The primary material investigate is Poly(methyl methacrylate) (PMMA).

The materials have been examined in various experimental setups, across different sizes, from micro- to real-scale. Data of the following setups is available:
- Thermogravimetric analysis (TGA)
- Micro-scale combustion calorimetry (MCC)
- Differential scanning calorimetry (DSC)
- Cone calorimetry

File: ExpData/TGA/DE_6mm/ExpDat_PMMA_DE_6mm_50Kmin_06.txt (part 2 of 8)
#SEG. 2:                     ;30�C/50.0(K/min)/700�C
#SEG. 3:                     ;700�C/00:10/700�C
##Temp./�C;Time/min;DSC/(mW/mg);Mass/%;Gas Flow(purge2)/(ml/min);Gas Flow(protective)/(ml/min);Sensit./(uV/mW);Segment
 38.48500;10.93083;      0.12887; 99.85093;50.00000;20.00000;5.67296;2
 38.58300;10.93417;      0.13029; 99.84824;50.00000;20.00000;5.67257;2
 38.68200;10.93750;      0.13164; 99.84835;50.00000;20.00000;5.67219;2
 38.77700;10.94083;      0.13300; 99.84707;50.00000;20.00000;5.67182;2
 38.87300;10.94417;      0.13441; 99.84707;50.00000;20.00000;5.67144;2
 38.97400;10.94750;      0.13584; 99.84707;50.00000;20.00000;5.67105;2
 39.07400;10.95083;      0.13736; 99.84835;50.00000;20.00000;5.67066;2
 39.17600;10.95417;      0.13888; 99.84964;50.00000;20.00000;5.67026;2
 39.27900;10.95750;      0.14030; 99.85093;50.00000;20.00000;5.66986;2
 39.37700;10.96083;      0.14165; 99.85350;50.00000;20.00000;5.66948;2
 39.47800;10.96417;      0.14306; 99.85491;50.00000;20.00000;5.66908;2
 39.58200;10.96750;      0.14446; 99.85619;50.00000;20.00000;5.66868;2
 39.68500;10.97083;      0.14597; 99.85748;50.00000;20.00000;5.66827;2
 39.79000;10.97417;      0.14749; 99.85736;50.00000;20.00000;5.66786;2
 39.89500;10.97750;      0.14898; 99.85748;50.00000;20.00000;5.66745;2
 40.00100;10.98083;      0.15054; 99.85619;50.00000;20.00000;5.66704;2
 40.10700;10.98417;      0.15209; 99.85491;50.00000;20.00000;5.66663;2
 40.21500;10.98750;      0.15349; 99.85491;50.00000;20.00000;5.66620;2
 40.32300;10.99083;      0.15495; 99.85350;50.00000;20.00000;5.66578;2
 40.42900;10.99417;      0.15646; 99.85221;50.00000;20.00000;5.66537;2
 40.53600;10.99750;      0.15795; 99.85093;50.00000;20.00000;5.66495;2
 40.65000;11.00083;      0.15949; 99.84952;50.00000;20.00000;5.66450;2
 40.75700;11.00417;      0.16103; 99.84835;50.00000;20.00000;5.66409;2
 40.86600;11.00750;      0.16260; 99.84707;50.00000;20.00000;5.66366;2
 40.98000;11.01083;      0.16411; 99.84438;50.00000;20.00000;5.66321;2
 41.09500;11.01417;      0.16564; 99.84309;50.00000;20.00000;5.66276;2
 41.20600;11.01750;      0.16718; 99.84180;50.00000;20.00000;5.66233;2
 41.31800;11.02083;      0.16879; 99.84051;50.00000;20.00000;5.66189;2
 41.43400;11.02417;      0.17041; 99.83911;50.00000;20.00000;5.66144;2
 41.54500;11.02750;      0.17198; 99.83782;50.00000;20.00000;5.66100;2
 41.66400;11.03083;      0.17358; 99.83794;50.00000;20.00000;5.66054;2
 41.78100;11.03417;      0.17510; 99.83654;50.00000;20.00000;5.66008;2
 41.89800;11.03750;      0.17659; 99.83525;50.00000;20.00000;5.65962;2
 42.01400;11.04083;      0.17807; 99.83525;50.00000;20.00000;5.65917;2
 42.13200;11.04417;      0.17969; 99.83525;50.00000;20.00000;5.65871;2
 42.25000;11.04750;      0.18125; 99.83525;50.00000;20.00000;5.65825;2
 42.37100;11.05083;      0.18283; 99.83525;50.00000;20.00000;5.65777;2
 42.49400;11.05417;      0.18439; 99.83513;50.00000;20.00000;5.65729;2
 42.61100;11.05750;      0.18600; 99.83525;50.00000;20.00000;5.65683;2
 42.73600;11.06083;      0.18767; 99.83525;50.00000;20.00000;5.65634;2
 42.85800;11.06417;      0.18933; 99.83525;50.00000;20.00000;5.65586;2
 42.98000;11.06750;      0.19097; 99.83654;50.00000;20.00000;5.65539;2
 43.10300;11.07083;      0.19257; 99.83654;50.00000;20.00000;5.65490;2
 43.22500;11.07417;      0.19421; 99.83654;50.00000;20.00000;5.65443;2
 43.35400;11.07750;      0.19588; 99.83782;50.00000;20.00000;5.65392;2
 43.48100;11.08083;      0.19751; 99.83911;50.00000;20.00000;5.65342;2
 43.60600;11.08417;      0.19909; 99.83911;50.00000;20.00000;5.65293;2
 43.73700;11.08750;      0.20071; 99.84051;50.00000;20.00000;5.65242;2
 43.86300;11.09083;      0.20232; 99.84051;50.00000;20.00000;5.65193;2
 43.99000;11.09417;      0.20395; 99.84051;50.00000;20.00000;5.65143;2
 44.12100;11.09750;      0.20556; 99.84051;50.00000;20.00000;5.65091;2
 44.25200;11.10083;      0.20721; 99.84051;50.00000;20.00000;5.65040;2
 44.38400;11.10417;      0.20887; 99.83911;50.00000;20.00000;5.64988;2
 44.51300;11.10750;      0.21061; 99.83782;50.00000;20.00000;5.64938;2
 44.64300;11.11083;      0.21226; 99.83794;50.00000;20.00000;5.64887;2
 44.77800;11.11417;      0.21395; 99.83654;50.00000;20.00000;5.64834;2
 44.90900;11.11750;      0.21562; 99.83396;50.00000;20.00000;5.64782;2
 45.04500;11.12083;      0.21730; 99.83139;50.00000;20.00000;5.64729;2
 45.18100;11.12417;      0.21904; 99.83127;50.00000;20.00000;5.64675;2
 45.31400;11.12750;      0.22082; 99.83139;50.00000;20.00000;5.64623;2
 45.45300;11.13083;      0.22251; 99.83139;50.00000;20.00000;5.64569;2
 45.59100;11.13417;      0.22421; 99.83139;50.00000;20.00000;5.64514;2
 45.72600;11.13750;      0.22589; 99.83127;50.00000;20.00000;5.64461;2
 45.86300;11.14083;      0.22756; 99.83139;50.00000;20.00000;5.64408;2
 46.00100;11.14417;      0.22921; 99.83267;50.00000;20.00000;5.64353;2
 46.14100;11.14750;      0.23088; 99.83384;50.00000;20.00000;5.64298;2
 46.28300;11.15083;      0.23258; 99.83396;50.00000;20.00000;5.64242;2
 46.42400;11.15417;      0.23426; 99.83525;50.00000;20.00000;5.64187;2
 46.56400;11.15750;      0.23592; 99.83782;50.00000;20.00000;5.64132;2
 46.70500;11.16083;      0.23760; 99.84051;50.00000;20.00000;5.64077;2
 46.84800;11.16417;      0.23948; 99.84168;50.00000;20.00000;5.64020;2
 46.99100;11.16750;      0.24124; 99.84309;50.00000;20.00000;5.63964;2
 47.13700;11.17083;      0.24298; 99.84438;50.00000;20.00000;5.63907;2
 47.28200;11.17417;      0.24469; 99.84566;50.00000;20.00000;5.63850;2
 47.42700;11.17750;      0.24638; 99.84695;50.00000;20.00000;5.63793;2
 47.57300;11.18083;      0.24810; 99.84835;50.00000;20.00000;5.63735;2
 47.71700;11.18417;      0.24985; 99.84835;50.00000;20.00000;5.63678;2
 47.86500;11.18750;      0.25156; 99.84964;50.00000;20.00000;5.63620;2
 48.01400;11.19083;      0.25328; 99.84964;50.00000;20.00000;5.63562;2
 48.16200;11.19417;      0.25502; 99.84964;50.00000;20.00000;5.63503;2
 48.31400;11.19750;      0.25679; 99.84964;50.00000;20.00000;5.63443;2
 48.46300;11.20083;      0.25854; 99.84952;50.00000;20.00000;5.63385;2
 48.61200;11.20417;      0.26028; 99.84964;50.00000;20.00000;5.63326;2
 48.76400;11.20750;      0.26203; 99.84964;50.00000;20.00000;5.63266;2
 48.91800;11.21083;      0.26377; 99.84964;50.00000;20.00000;5.63206;2
 49.07100;11.21417;      0.26550; 99.84964;50.00000;20.00000;5.63145;2
 49.22400;11.21750;      0.26727; 99.84952;50.00000;20.00000;5.63085;2
 49.37800;11.22083;      0.26901; 99.84964;50.00000;20.00000;5.63024;2
 49.53100;11.22417;      0.27077; 99.84964;50.00000;20.00000;5.62964;2
 49.68700;11.22750;      0.27259; 99.85093;50.00000;20.00000;5.62902;2
 49.84200;11.23083;      0.27455; 99.85093;50.00000;20.00000;5.62841;2
 50.00000;11.23417;      0.27639; 99.84964;50.00000;20.00000;5.62779;2
 50.16000;11.23750;      0.27820; 99.84824;50.00000;20.00000;5.62716;2
 50.31800;11.24083;      0.27998; 99.84835;50.00000;20.00000;5.62653;2
 50.47400;11.24417;      0.28169; 99.84835;50.00000;20.00000;5.62592;2
 50.63500;11.24750;      0.28342; 99.84835;50.00000;20.00000;5.62528;2
 50.79600;11.25083;      0.28513; 99.84695;50.00000;20.00000;5.62465;2
 50.95400;11.25417;      0.28690; 99.84707;50.00000;20.00000;5.62402;2
 51.11200;11.25750;      0.28872; 99.84707;50.00000;20.00000;5.62340;2
 51.27700;11.26083;      0.29049; 99.84566;50.00000;20.00000;5.62275;2
 51.43800;11.26417;      0.29228; 99.84438;50.00000;20.00000;5.62211;2
 51.60100;11.26750;      0.29409; 99.84309;50.00000;20.00000;5.62147;2
 51.76500;11.27083;      0.29587; 99.84309;50.00000;20.00000;5.62082;2
 51.93000;11.27417;      0.29762; 99.84168;50.00000;20.00000;5.62017;2
 52.09600;11.27750;      0.29939; 99.84180;50.00000;20.00000;5.61951;2
 52.26000;11.28083;      0.30119; 99.84051;50.00000;20.00000;5.61886;2
 52.42700;11.28417;      0.30305; 99.84040;50.00000;20.00000;5.61820;2
 52.59400;11.28750;      0.30491; 99.84040;50.00000;20.00000;5.61754;2
 52.76400;11.29083;      0.30678; 99.83923;50.00000;20.00000;5.61687;2
 52.93100;11.29417;      0.30864; 99.83923;50.00000;20.00000;5.61621;2
 53.09800;11.29750;      0.31049; 99.83911;50.00000;20.00000;5.61555;2
 53.26600;11.30083;      0.31236; 99.83911;50.00000;20.00000;5.61489;2
 53.44000;11.30417;      0.31416; 99.84051;50.00000;20.00000;5.61420;2
 53.60800;11.30750;      0.31596; 99.84051;50.00000;20.00000;5.61353;2
 53.77900;11.31083;      0.31769; 99.83911;50.00000;20.00000;5.61285;2
 53.95200;11.31417;      0.31941; 99.83782;50.00000;20.00000;5.61217;2
 54.12500;11.31750;      0.32111; 99.83654;50.00000;20.00000;5.61148;2
 54.29700;11.32083;      0.32296; 99.83525;50.00000;20.00000;5.61080;2
 54.47300;11.32417;      0.32478; 99.83396;50.00000;20.00000;5.61011;2
 54.64700;11.32750;      0.32660; 99.83396;50.00000;20.00000;5.60942;2
 54.82400;11.33083;      0.32836; 99.83256;50.00000;20.00000;5.60872;2
 54.99700;11.33417;      0.33015; 99.83127;50.00000;20.00000;5.60803;2
 55.17400;11.33750;      0.33198; 99.83127;50.00000;20.00000;5.60733;2
 55.35100;11.34083;      0.33390; 99.83139;50.00000;20.00000;5.60663;2
 55.52700;11.34417;      0.33585; 99.83127;50.00000;20.00000;5.60593;2
 55.70800;11.34750;      0.33774; 99.82998;50.00000;20.00000;5.60521;2
 55.88800;11.35083;      0.33952; 99.82998;50.00000;20.00000;5.60450;2
 56.06400;11.35417;      0.34132; 99.82870;50.00000;20.00000;5.60380;2
 56.24600;11.35750;      0.34316; 99.82741;50.00000;20.00000;5.60308;2
 56.42400;11.36083;      0.34500; 99.82741;50.00000;20.00000;5.60237;2
 56.60500;11.36417;      0.34691; 99.82741;50.00000;20.00000;5.60165;2
 56.78800;11.36750;      0.34881; 99.82729;50.00000;20.00000;5.60093;2
 56.97000;11.37083;      0.35072; 99.82741;50.00000;20.00000;5.60020;2
 57.15400;11.37417;      0.35252; 99.82870;50.00000;20.00000;5.59947;2
 57.33600;11.37750;      0.35438; 99.82998;50.00000;20.00000;5.59875;2
 57.52000;11.38083;      0.35613; 99.83127;50.00000;20.00000;5.59802;2
 57.70700;11.38417;      0.35789; 99.83267;50.00000;20.00000;5.59728;2
 57.89300;11.38750;      0.35972; 99.83396;50.00000;20.00000;5.59654;2
 58.07700;11.39083;      0.36160; 99.83396;50.00000;20.00000;5.59581;2
 58.26700;11.39417;      0.36348; 99.83396;50.00000;20.00000;5.59505;2
 58.45500;11.39750;      0.36529; 99.83396;50.00000;20.00000;5.59430;2
 58.63900;11.40083;      0.36722; 99.83396;50.00000;20.00000;5.59357;2
 58.82700;11.40417;      0.36898; 99.83396;50.00000;20.00000;5.59282;2
 59.01500;11.40750;      0.37080; 99.83396;50.00000;20.00000;5.59208;2
 59.20900;11.41083;      0.37269; 99.83396;50.00000;20.00000;5.59131;2
 59.40000;11.41417;      0.37459; 99.83525;50.00000;20.00000;5.59055;2
 59.58900;11.41750;      0.37644; 99.83525;50.00000;20.00000;5.58979;2
 59.77900;11.42083;      0.37822; 99.83525;50.00000;20.00000;5.58904;2
 59.97300;11.42417;      0.38012; 99.83396;50.00000;20.00000;5.58827;2
 60.16200;11.42750;      0.38205; 99.83384;50.00000;20.00000;5.58751;2
 60.35500;11.43083;      0.38378; 99.83256;50.00000;20.00000;5.58674;2
 60.54800;11.43417;      0.38560; 99.83256;50.00000;20.00000;5.58598;2
 60.74300;11.43750;      0.38740; 99.83127;50.00000;20.00000;5.58520;2
 60.93700;11.44083;      0.38921; 99.82998;50.00000;20.00000;5.58443;2
 61.13300;11.44417;      0.39120; 99.82998;50.00000;20.00000;5.58365;2
 61.33000;11.44750;      0.39313; 99.82870;50.00000;20.00000;5.58286;2
 61.52600;11.45083;      0.39504; 99.82870;50.00000;20.00000;5.58208;2
 61.72400;11.45417;      0.39688; 99.82741;50.00000;20.00000;5.58129;2
 61.92100;11.45750;      0.39867; 99.82741;50.00000;20.00000;5.58050;2
 62.11900;11.46083;      0.40051; 99.82612;50.00000;20.00000;5.57971;2
 62.31600;11.46417;      0.40240; 99.82600;50.00000;20.00000;5.57893;2
 62.51700;11.46750;      0.40417; 99.82472;50.00000;20.00000;5.57813;2
 62.71700;11.47083;      0.40602; 99.82472;50.00000;20.00000;5.57733;2
 62.91900;11.47417;      0.40793; 99.82472;50.00000;20.00000;5.57652;2
 63.11800;11.47750;      0.40988; 99.82355;50.00000;20.00000;5.57573;2
 63.31800;11.48083;      0.41180; 99.82214;50.00000;20.00000;5.57493;2
 63.52200;11.48417;      0.41375; 99.82214;50.00000;20.00000;5.57412;2
 63.72600;11.48750;      0.41562; 99.82214;50.00000;20.00000;5.57330;2
 63.92700;11.49083;      0.41753; 99.82343;50.00000;20.00000;5.57250;2
 64.13100;11.49417;      0.41933; 99.82343;50.00000;20.00000;5.57168;2
 64.33600;11.49750;      0.42115; 99.82343;50.00000;20.00000;5.57087;2
 64.54100;11.50083;      0.42302; 99.82472;50.00000;20.00000;5.57005;2
 64.74500;11.50417;      0.42488; 99.82612;50.00000;20.00000;5.56923;2
 64.94800;11.50750;      0.42675; 99.82729;50.00000;20.00000;5.56842;2
 65.15500;11.51083;      0.42871; 99.82870;50.00000;20.00000;5.56759;2
 65.36000;11.51417;      0.43058; 99.83010;50.00000;20.00000;5.56677;2
 65.56900;11.51750;      0.43249; 99.83127;50.00000;20.00000;5.56594;2
 65.77900;11.52083;      0.43436; 99.83267;50.00000;20.00000;5.56510;2
 65.98800;11.52417;      0.43619; 99.83267;50.00000;20.00000;5.56426;2
 66.19400;11.52750;      0.43821; 99.83267;50.00000;20.00000;5.56344;2
 66.40700;11.53083;      0.44020; 99.83256;50.00000;20.00000;5.56258;2
 66.61800;11.53417;      0.44213; 99.83396;50.00000;20.00000;5.56174;2
 66.82400;11.53750;      0.44399; 99.83396;50.00000;20.00000;5.56091;2
 67.03500;11.54083;      0.44586; 99.83384;50.00000;20.00000;5.56007;2
 67.24900;11.54417;      0.44774; 99.83396;50.00000;20.00000;5.55921;2
 67.46200;11.54750;      0.44958; 99.83384;50.00000;20.00000;5.55836;2
 67.67200;11.55083;      0.45149; 99.83384;50.00000;20.00000;5.55752;2
 67.88400;11.55417;      0.45343; 99.83396;50.00000;20.00000;5.55667;2
 68.10000;11.55750;      0.45533; 99.83396;50.00000;20.00000;5.55580;2
 68.31500;11.56083;      0.45731; 99.83396;50.00000;20.00000;5.55494;2
 68.52700;11.56417;      0.45923; 99.83384;50.00000;20.00000;5.55409;2
 68.74500;11.56750;      0.46117; 99.83256;50.00000;20.00000;5.55322;2
 68.95900;11.57083;      0.46309; 99.83127;50.00000;20.00000;5.55236;2
 69.17400;11.57417;      0.46493; 99.82998;50.00000;20.00000;5.55150;2
 69.39300;11.57750;      0.46675; 99.82998;50.00000;20.00000;5.55062;2
 69.61300;11.58083;      0.46865; 99.82998;50.00000;20.00000;5.54974;2
 69.82600;11.58417;      0.47068; 99.82870;50.00000;20.00000;5.54888;2
 70.04600;11.58750;      0.47267; 99.82729;50.00000;20.00000;5.54800;2
 70.26400;11.59083;      0.47458; 99.82741;50.00000;20.00000;5.54712;2
 70.48500;11.59417;      0.47643; 99.82612;50.00000;20.00000;5.54624;2
 70.70300;11.59750;      0.47835; 99.82612;50.00000;20.00000;5.54536;2
 70.92400;11.60083;      0.48028; 99.82600;50.00000;20.00000;5.54447;2
 71.14100;11.60417;      0.48231; 99.82600;50.00000;20.00000;5.54360;2
 71.36400;11.60750;      0.48433; 99.82483;50.00000;20.00000;5.54270;2
 71.58600;11.61083;      0.48636; 99.82483;50.00000;20.00000;5.54181;2
 71.80700;11.61417;      0.48826; 99.82472;50.00000;20.00000;5.54092;2
 72.03100;11.61750;      0.49014; 99.82472;50.00000;20.00000;5.54002;2
 72.25600;11.62083;      0.49204; 99.82355;50.00000;20.00000;5.53912;2
 72.47700;11.62417;      0.49393; 99.82343;50.00000;20.00000;5.53823;2
 72.70200;11.62750;      0.49585; 99.82343;50.00000;20.00000;5.53733;2
 72.92300;11.63083;      0.49786; 99.82343;50.00000;20.00000;5.53644;2
 73.15100;11.63417;      0.49969; 99.82355;50.00000;20.00000;5.53552;2
 73.37800;11.63750;      0.50169; 99.82483;50.00000;20.00000;5.53461;2
 73.60100;11.64083;      0.50367; 99.82600;50.00000;20.00000;5.53371;2
 73.82400;11.64417;      0.50561; 99.82600;50.00000;20.00000;5.53281;2
 74.05200;11.64750;      0.50757; 99.82612;50.00000;20.00000;5.53189;2
 74.28100;11.65083;      0.50944; 99.82612;50.00000;20.00000;5.53097;2
 74.50700;11.65417;      0.51135; 99.82612;50.00000;20.00000;5.53006;2
 74.73600;11.65750;      0.51334; 99.82612;50.00000;20.00000;5.52914;2
 74.96200;11.66083;      0.51528; 99.82600;50.00000;20.00000;5.52823;2
 75.19500;11.66417;      0.51718; 99.82729;50.00000;20.00000;5.52729;2
 75.42300;11.66750;      0.51906; 99.82741;50.00000;20.00000;5.52637;2
 75.65300;11.67083;      0.52092; 99.82741;50.00000;20.00000;5.52544;2
 75.88300;11.67417;      0.52280; 99.82741;50.00000;20.00000;5.52452;2
 76.11400;11.67750;      0.52485; 99.82612;50.00000;20.00000;5.52358;2
 76.34200;11.68083;      0.52686; 99.82612;50.00000;20.00000;5.52266;2
 76.57500;11.68417;      0.52873; 99.82600;50.00000;20.00000;5.52172;2
 76.80700;11.68750;      0.53064; 99.82472;50.00000;20.00000;5.52079;2
 77.03900;11.69083;      0.53254; 99.82214;50.00000;20.00000;5.51985;2
 77.27300;11.69417;      0.53430; 99.82086;50.00000;20.00000;5.51891;2
 77.50700;11.69750;      0.53612; 99.81957;50.00000;20.00000;5.51796;2
 77.74100;11.70083;      0.53811; 99.81816;50.00000;20.00000;5.51702;2
 77.97400;11.70417;      0.54000; 99.81688;50.00000;20.00000;5.51608;2
 78.21000;11.70750;      0.54194; 99.81430;50.00000;20.00000;5.51513;2
 78.44400;11.71083;      0.54387; 99.81302;50.00000;20.00000;5.51418;2
 78.68000;11.71417;      0.54583; 99.81173;50.00000;20.00000;5.51323;2
 78.91500;11.71750;      0.54769; 99.80915;50.00000;20.00000;5.51228;2
 79.15100;11.72083;      0.54958; 99.80646;50.00000;20.00000;5.51132;2
 79.38800;11.72417;      0.55146; 99.80518;50.00000;20.00000;5.51037;2
 79.62600;11.72750;      0.55326; 99.80377;50.00000;20.00000;5.50940;2
 79.86400;11.73083;      0.55509; 99.80260;50.00000;20.00000;5.50844;2
 80.10200;11.73417;      0.55698; 99.80120;50.00000;20.00000;5.50748;2
 80.33800;11.73750;      0.55893; 99.80120;50.00000;20.00000;5.50653;2
 80.57600;11.74083;      0.56083; 99.80131;50.00000;20.00000;5.50556;2
 80.81600;11.74417;      0.56269; 99.80120;50.00000;20.00000;5.50459;2
 81.05600;11.74750;      0.56463; 99.80120;50.00000;20.00000;5.50362;2
 81.29400;11.75083;      0.56654; 99.80249;50.00000;20.00000;5.50266;2
 81.53500;11.75417;      0.56838; 99.80377;50.00000;20.00000;5.50168;2
 81.77600;11.75750;      0.57022; 99.80506;50.00000;20.00000;5.50071;2
 82.01700;11.76083;      0.57209; 99.80787;50.00000;20.00000;5.49973;2
 82.26000;11.76417;      0.57383; 99.80775;50.00000;20.00000;5.49875;2
 82.50000;11.76750;      0.57555; 99.80904;50.00000;20.00000;5.49777;2
 82.74200;11.77083;      0.57726; 99.81161;50.00000;20.00000;5.49679;2
 82.98400;11.77417;      0.57914; 99.81559;50.00000;20.00000;5.49581;2
 83.22900;11.77750;      0.58106; 99.81559;50.00000;20.00000;5.49482;2
 83.47100;11.78083;      0.58282; 99.81688;50.00000;20.00000;5.49384;2
 83.71400;11.78417;      0.58455; 99.81957;50.00000;20.00000;5.49285;2
 83.95700;11.78750;      0.58620; 99.82214;50.00000;20.00000;5.49187;2
 84.20100;11.79083;      0.58793; 99.82214;50.00000;20.00000;5.49088;2
 84.44700;11.79417;      0.58978; 99.82214;50.00000;20.00000;5.48988;2
 84.69200;11.79750;      0.59164; 99.82214;50.00000;20.00000;5.48889;2
 84.93700;11.80083;      0.59330; 99.82214;50.00000;20.00000;5.48789;2
 85.18300;11.80417;      0.59493; 99.81816;50.00000;20.00000;5.48690;2
 85.42900;11.80750;      0.59647; 99.81688;50.00000;20.00000;5.48590;2
 85.67600;11.81083;      0.59810; 99.81559;50.00000;20.00000;5.48490;2
 85.92200;11.81417;      0.59978; 99.81302;50.00000;20.00000;5.48390;2
 86.16800;11.81750;      0.60136; 99.82343;50.00000;20.00000;5.48290;2
 86.41800;11.82083;      0.60281; 99.81559;50.00000;20.00000;5.48188;2
 86.66400;11.82417;      0.60427; 99.80915;50.00000;20.00000;5.48088;2
 86.91300;11.82750;      0.60591; 99.80260;50.00000;20.00000;5.47987;2
 87.16400;11.83083;      0.60742; 99.80904;50.00000;20.00000;5.47885;2
 87.41100;11.83417;      0.60890; 99.81302;50.00000;20.00000;5.47785;2
 87.65900;11.83750;      0.61035; 99.80260;50.00000;20.00000;5.47684;2
 87.90900;11.84083;      0.61162; 99.79476;50.00000;20.00000;5.47582;2
 88.15900;11.84417;      0.61293; 99.79862;50.00000;20.00000;5.47481;2
 88.40900;11.84750;      0.61415; 99.80249;50.00000;20.00000;5.47379;2
 88.65900;11.85083;      0.61546; 99.80389;50.00000;20.00000;5.47277;2
 88.91200;11.85417;      0.61676; 99.79078;50.00000;20.00000;5.47175;2
 89.15900;11.85750;      0.61802; 99.79734;50.00000;20.00000;5.47074;2
 89.41100;11.86083;      0.61915; 99.80120;50.00000;20.00000;5.46972;2
 89.66400;11.86417;      0.62026; 99.80389;50.00000;20.00000;5.46869;2
 89.91500;11.86750;      0.62132; 99.80646;50.00000;20.00000;5.46766;2
 90.16800;11.87083;      0.62235; 99.79207;50.00000;20.00000;5.46663;2
 90.42200;11.87417;      0.62342; 99.79862;50.00000;20.00000;5.46560;2
 90.67400;11.87750;      0.62445; 99.80377;50.00000;20.00000;5.46457;2
 90.93000;11.88083;      0.62535; 99.80775;50.00000;20.00000;5.46353;2
 91.18400;11.88417;      0.62622; 99.81302;50.00000;20.00000;5.46250;2
 91.43700;11.88750;      0.62719; 99.80260;50.00000;20.00000;5.46147;2
 91.68900;11.89083;      0.62800; 99.80787;50.00000;20.00000;5.46044;2
 91.94600;11.89417;      0.62877; 99.81173;50.00000;20.00000;5.45939;2
 92.20100;11.89750;      0.62956; 99.81430;50.00000;20.00000;5.45835;2
 92.45400;11.90083;      0.63038; 99.81559;50.00000;20.00000;5.45732;2
 92.70900;11.90417;      0.63111; 99.80389;50.00000;20.00000;5.45628;2
 92.96600;11.90750;      0.63174; 99.80915;50.00000;20.00000;5.45523;2
 93.22300;11.91083;      0.63224; 99.81173;50.00000;20.00000;5.45419;2
 93.48000;11.91417;      0.63278; 99.81302;50.00000;20.00000;5.45314;2
 93.73600;11.91750;      0.63335; 99.81290;50.00000;20.00000;5.45209;2
 93.99300;11.92083;      0.63394; 99.80120;50.00000;20.00000;5.45104;2
 94.25000;11.92417;      0.63449; 99.80646;50.00000;20.00000;5.45000;2
 94.50600;11.92750;      0.63501; 99.80904;50.00000;20.00000;5.44895;2
 94.76300;11.93083;      0.63554; 99.81032;50.00000;20.00000;5.44790;2
 95.02100;11.93417;      0.63597; 99.81044;50.00000;20.00000;5.44685;2
 95.28000;11.93750;      0.63639; 99.79862;50.00000;20.00000;5.44579;2
 95.54000;11.94083;      0.63681; 99.80389;50.00000;20.00000;5.44473;2
 95.79900;11.94417;      0.63710; 99.80635;50.00000;20.00000;5.44367;2
 96.05600;11.94750;      0.63732; 99.80915;50.00000;20.00000;5.44262;2
 96.32100;11.95083;      0.63746; 99.81173;50.00000;20.00000;5.44154;2
 96.57500;11.95417;      0.63771; 99.80120;50.00000;20.00000;5.44050;2
 96.83600;11.95750;      0.63800; 99.80646;50.00000;20.00000;5.43943;2
 97.09500;11.96083;      0.63828; 99.81044;50.00000;20.00000;5.43838;2
 97.36000;11.96417;      0.63855; 99.81302;50.00000;20.00000;5.43729;2
 97.61900;11.96750;      0.63872; 99.81571;50.00000;20.00000;5.43623;2
 97.87900;11.97083;      0.63883; 99.80775;50.00000;20.00000;5.43517;2
 98.14100;11.97417;      0.63899; 99.81161;50.00000;20.00000;5.43410;2
 98.40000;11.97750;      0.63918; 99.81430;50.00000;20.00000;5.43304;2
 98.66200;11.98083;      0.63932; 99.81688;50.00000;20.00000;5.43197;2
 98.92500;11.98417;      0.63950; 99.81816;50.00000;20.00000;5.43089;2
 99.18600;11.98750;      0.63966; 99.80904;50.00000;20.00000;5.42982;2
 99.44700;11.99083;      0.63967; 99.81302;50.00000;20.00000;5.42875;2
 99.71100;11.99417;      0.63975; 99.81430;50.00000;20.00000;5.42767;2
 99.97500;11.99750;      0.63984; 99.81430;50.00000;20.00000;5.42659;2
100.23500;12.00083;      0.63979; 99.81302;50.00000;20.00000;5.42553;2
100.50100;12.00417;      0.63962; 99.80260;50.00000;20.00000;5.42444;2
100.76300;12.00750;      0.63960; 99.80260;50.00000;20.00000;5.42337;2
101.02900;12.01083;      0.63963; 99.80377;50.00000;20.00000;5.42228;2
101.29200;12.01417;      0.63972; 99.80377;50.00000;20.00000;5.42120;2
101.55900;12.01750;      0.63969; 99.80249;50.00000;20.00000;5.42011;2
101.82200;12.02083;      0.63955; 99.80120;50.00000;20.00000;5.41903;2
102.08400;12.02417;      0.63950; 99.80120;50.00000;20.00000;5.41795;2
102.35300;12.02750;      0.63936; 99.80120;50.00000;20.00000;5.41685;2
102.61600;12.03083;      0.63919; 99.79593;50.00000;20.00000;5.41577;2
102.88300;12.03417;      0.63902; 99.79336;50.00000;20.00000;5.41468;2
103.14800;12.03750;      0.63887; 99.79067;50.00000;20.00000;5.41359;2
103.41100;12.04083;      0.63879; 99.78938;50.00000;20.00000;5.41251;2
103.67800;12.04417;      0.63862; 99.79593;50.00000;20.00000;5.41142;2
103.94400;12.04750;      0.63847; 99.79593;50.00000;20.00000;5.41033;2
104.21100;12.05083;      0.63823; 99.79207;50.00000;20.00000;5.40923;2
104.47900;12.05417;      0.63808; 99.78681;50.00000;20.00000;5.40813;2
104.74400;12.05750;      0.63778; 99.78552;50.00000;20.00000;5.40704;2
105.01000;12.06083;      0.63753; 99.78411;50.00000;20.00000;5.40595;2
105.27600;12.06417;      0.63730; 99.79067;50.00000;20.00000;5.40486;2
105.54400;12.06750;      0.63711; 99.79722;50.00000;20.00000;5.40376;2
105.80900;12.07083;      0.63683; 99.79336;50.00000;20.00000;5.40267;2
106.07800;12.07417;      0.63654; 99.78809;50.00000;20.00000;5.40156;2
106.34400;12.07750;      0.63624; 99.78681;50.00000;20.00000;5.40047;2
106.61500;12.08083;      0.63591; 99.78423;50.00000;20.00000;5.39936;2
106.88100;12.08417;      0.63549; 99.78950;50.00000;20.00000;5.39827;2
107.15000;12.08750;      0.63511; 99.79605;50.00000;20.00000;5.39716;2
107.41800;12.09083;      0.63483; 99.79207;50.00000;20.00000;5.39606;2
107.68800;12.09417;      0.63454; 99.78809;50.00000;20.00000;5.39495;2
107.95900;12.09750;      0.63421; 99.78294;50.00000;20.00000;5.39383;2
108.22600;12.10083;      0.63393; 99.78154;50.00000;20.00000;5.39274;2
108.49700;12.10417;      0.63366; 99.78681;50.00000;20.00000;5.39162;2
108.76600;12.10750;      0.63326; 99.79336;50.00000;20.00000;5.39052;2
109.03600;12.11083;      0.63279; 99.79991;50.00000;20.00000;5.38941;2
109.30400;12.11417;      0.63229; 99.79991;50.00000;20.00000;5.38830;2
109.57400;12.11750;      0.63180; 99.79991;50.00000;20.00000;5.38719;2
109.84200;12.12083;      0.63138; 99.79593;50.00000;20.00000;5.38609;2
110.11000;12.12417;      0.63091; 99.79605;50.00000;20.00000;5.38499;2
110.38300;12.12750;      0.63043; 99.79593;50.00000;20.00000;5.38386;2
110.65300;12.13083;      0.63003; 99.79593;50.00000;20.00000;5.38275;2
110.92400;12.13417;      0.62958; 99.80249;50.00000;20.00000;5.38164;2
111.19600;12.13750;      0.62906; 99.80249;50.00000;20.00000;5.38052;2
111.46500;12.14083;      0.62849; 99.80249;50.00000;20.00000;5.37941;2
111.73700;12.14417;      0.62803; 99.80249;50.00000;20.00000;5.37829;2
112.01000;12.14750;      0.62761; 99.80635;50.00000;20.00000;5.37716;2
112.28100;12.15083;      0.62728; 99.80775;50.00000;20.00000;5.37605;2
112.55200;12.15417;      0.62689; 99.80904;50.00000;20.00000;5.37493;2
112.82200;12.15750;      0.62637; 99.81044;50.00000;20.00000;5.37382;2
113.09700;12.16083;      0.62574; 99.80518;50.00000;20.00000;5.37269;2
113.36700;12.16417;      0.62517; 99.80518;50.00000;20.00000;5.37157;2
113.63700;12.16750;      0.62467; 99.80518;50.00000;20.00000;5.37046;2
113.90900;12.17083;      0.62422; 99.80904;50.00000;20.00000;5.36934;2
114.18100;12.17417;      0.62375; 99.81302;50.00000;20.00000;5.36822;2
114.45600;12.17750;      0.62320; 99.81430;50.00000;20.00000;5.36708;2
114.72700;12.18083;      0.62268; 99.81559;50.00000;20.00000;5.36597;2
114.99700;12.18417;      0.62216; 99.81032;50.00000;20.00000;5.36485;2
115.26800;12.18750;      0.62159; 99.80506;50.00000;20.00000;5.36373;2
115.54300;12.19083;      0.62103; 99.80506;50.00000;20.00000;5.36260;2
115.81500;12.19417;      0.62044; 99.80506;50.00000;20.00000;5.36148;2
116.08900;12.19750;      0.61984; 99.80506;50.00000;20.00000;5.36035;2
116.36200;12.20083;      0.61925; 99.80904;50.00000;20.00000;5.35922;2
116.63800;12.20417;      0.61857; 99.81290;50.00000;20.00000;5.35808;2
116.90800;12.20750;      0.61795; 99.81302;50.00000;20.00000;5.35697;2
117.18200;12.21083;      0.61731; 99.81161;50.00000;20.00000;5.35583;2
117.45500;12.21417;      0.61669; 99.80646;50.00000;20.00000;5.35471;2
117.72800;12.21750;      0.61605; 99.80120;50.00000;20.00000;5.35358;2
118.00300;12.22083;      0.61535; 99.80120;50.00000;20.00000;5.35244;2
118.27400;12.22417;      0.61466; 99.80120;50.00000;20.00000;5.35133;2
118.55000;12.22750;      0.61402; 99.80120;50.00000;20.00000;5.35019;2
118.82200;12.23083;      0.61337; 99.80120;50.00000;20.00000;5.34906;2
119.09700;12.23417;      0.61273; 99.80120;50.00000;20.00000;5.34793;2
119.36800;12.23750;      0.61216; 99.80120;50.00000;20.00000;5.34681;2
119.64300;12.24083;      0.61152; 99.80120;50.00000;20.00000;5.34567;2
119.91700;12.24417;      0.61093; 99.80120;50.00000;20.00000;5.34454;2
120.19100;12.24750;      0.61036; 99.79722;50.00000;20.00000;5.34340;2
120.46500;12.25083;      0.60975; 99.79336;50.00000;20.00000;5.34227;2
120.74000;12.25417;      0.60916; 99.79336;50.00000;20.00000;5.34114;2
121.01500;12.25750;      0.60859; 99.79336;50.00000;20.00000;5.34000;2
121.28900;12.26083;      0.60817; 99.79734;50.00000;20.00000;5.33886;2
121.56500;12.26417;      0.60773; 99.80131;50.00000;20.00000;5.33772;2
121.83800;12.26750;      0.60724; 99.80131;50.00000;20.00000;5.33659;2
122.11200;12.27083;      0.60673; 99.80131;50.00000;20.00000;5.33546;2
122.38600;12.27417;      0.60626; 99.80131;50.00000;20.00000;5.33433;2
122.66400;12.27750;      0.60577; 99.80131;50.00000;20.00000;5.33318;2
122.93900;12.28083;      0.60526; 99.80131;50.00000;20.00000;5.33204;2
123.21500;12.28417;      0.60486; 99.80131;50.00000;20.00000;5.33090;2
123.48700;12.28750;      0.60443; 99.80131;50.00000;20.00000;5.32977;2
123.76300;12.29083;      0.60411; 99.80131;50.00000;20.00000;5.32863;2
124.03200;12.29417;      0.60375; 99.80131;50.00000;20.00000;5.32752;2
124.30800;12.29750;      0.60336; 99.80131;50.00000;20.00000;5.32637;2
124.58200;12.30083;      0.60300; 99.80131;50.00000;20.00000;5.32524;2
124.85800;12.30417;      0.60266; 99.80131;50.00000;20.00000;5.32410;2
125.13400;12.30750;      0.60234; 99.80131;50.00000;20.00000;5.32295;2
125.41200;12.31083;      0.60200; 99.80131;50.00000;20.00000;5.32180;2
125.68600;12.31417;      0.60169; 99.80131;50.00000;20.00000;5.32067;2
125.95900;12.31750;      0.60137; 99.80131;50.00000;20.00000;5.31954;2
126.23600;12.32083;      0.60109; 99.80131;50.00000;20.00000;5.31839;2
126.51000;12.32417;      0.60085; 99.80131;50.00000;20.00000;5.31725;2
126.78800;12.32750;      0.60058; 99.80131;50.00000;20.00000;5.31610;2
127.06200;12.33083;      0.60029; 99.79734;50.00000;20.00000;5.31496;2
127.33900;12.33417;      0.60006; 99.79348;50.00000;20.00000;5.31382;2
127.61200;12.33750;      0.59981; 99.78950;50.00000;20.00000;5.31268;2
127.88800;12.34083;      0.59953; 99.78552;50.00000;20.00000;5.31154;2
128.16200;12.34417;      0.59926; 99.78552;50.00000;20.00000;5.31041;2
128.43800;12.34750;      0.59900; 99.78552;50.00000;20.00000;5.30926;2
128.71400;12.35083;      0.59871; 99.78552;50.00000;20.00000;5.30812;2
128.98900;12.35417;      0.59847; 99.78552;50.00000;20.00000;5.30698;2
129.26401;12.35750;      0.59819; 99.78552;50.00000;20.00000;5.30584;2
129.53799;12.36083;      0.59793; 99.78552;50.00000;20.00000;5.30470;2
129.81300;12.36417;      0.59761; 99.78552;50.00000;20.00000;5.30356;2
130.08800;12.36750;      0.59726; 99.78552;50.00000;20.00000;5.30242;2
130.36400;12.37083;      0.59685; 99.78552;50.00000;20.00000;5.30127;2
130.64000;12.37417;      0.59644; 99.78552;50.00000;20.00000;5.30013;2
130.91400;12.37750;      0.59603; 99.78552;50.00000;20.00000;5.29899;2
131.19099;12.38083;      0.59561; 99.78552;50.00000;20.00000;5.29784;2
131.46400;12.38417;      0.59519; 99.78552;50.00000;20.00000;5.29671;2
131.74001;12.38750;      0.59475; 99.78552;50.00000;20.00000;5.29556;2
132.01401;12.39083;      0.59430; 99.78552;50.00000;20.00000;5.29442;2
132.29100;12.39417;      0.59372; 99.78552;50.00000;20.00000;5.29327;2
132.56500;12.39750;      0.59313; 99.78552;50.00000;20.00000;5.29214;2
132.84000;12.40083;      0.59246; 99.78552;50.00000;20.00000;5.29100;2
133.11501;12.40417;      0.59181; 99.78552;50.00000;20.00000;5.28985;2
133.38800;12.40750;      0.59116; 99.78552;50.00000;20.00000;5.28872;2
133.66701;12.41083;      0.59050; 99.78552;50.00000;20.00000;5.28756;2
133.94000;12.41417;      0.58983; 99.78552;50.00000;20.00000;5.28643;2
134.21700;12.41750;      0.58898; 99.78552;50.00000;20.00000;5.28528;2
134.49100;12.42083;      0.58820; 99.78552;50.00000;20.00000;5.28414;2
134.76500;12.42417;      0.58746; 99.78154;50.00000;20.00000;5.28300;2
135.04201;12.42750;      0.58673; 99.77756;50.00000;20.00000;5.28185;2
135.31500;12.43083;      0.58603; 99.77370;50.00000;20.00000;5.28071;2
135.59100;12.43417;      0.58551; 99.76843;50.00000;20.00000;5.27957;2
135.86600;12.43750;      0.58501; 99.77241;50.00000;20.00000;5.27842;2
136.14000;12.44083;      0.58449; 99.77639;50.00000;20.00000;5.27729;2
136.41299;12.44417;      0.58398; 99.78025;50.00000;20.00000;5.27615;2
136.69000;12.44750;      0.58351; 99.78423;50.00000;20.00000;5.27500;2
136.96400;12.45083;      0.58303; 99.78423;50.00000;20.00000;5.27386;2
137.23500;12.45417;      0.58254; 99.78423;50.00000;20.00000;5.27273;2
137.50999;12.45750;      0.58199; 99.78037;50.00000;20.00000;5.27159;2
137.78700;12.46083;      0.58144; 99.77639;50.00000;20.00000;5.27044;2
138.06100;12.46417;      0.58091; 99.77113;50.00000;20.00000;5.26930;2
138.33400;12.46750;      0.58034; 99.76598;50.00000;20.00000;5.26816;2
138.60899;12.47083;      0.57972; 99.76598;50.00000;20.00000;5.26702;2
138.88400;12.47417;      0.57867; 99.76598;50.00000;20.00000;5.26588;2
139.15900;12.47750;      0.57753; 99.76598;50.00000;20.00000;5.26473;2
139.42999;12.48083;      0.57643; 99.76598;50.00000;20.00000;5.26361;2
139.70399;12.48417;      0.57530; 99.76598;50.00000;20.00000;5.26247;2
139.98000;12.48750;      0.57409; 99.76200;50.00000;20.00000;5.26132;2
140.25500;12.49083;      0.57277; 99.75814;50.00000;20.00000;5.26017;2
140.52699;12.49417;      0.57140; 99.75287;50.00000;20.00000;5.25904;2
140.79800;12.49750;      0.57001; 99.75147;50.00000;20.00000;5.25791;2
141.07401;12.50083;      0.56862; 99.75545;50.00000;20.00000;5.25676;2
141.34500;12.50417;      0.56713; 99.75931;50.00000;20.00000;5.25564;2
141.61800;12.50750;      0.56549; 99.76457;50.00000;20.00000;5.25450;2
141.89200;12.51083;      0.56377; 99.76457;50.00000;20.00000;5.25336;2
142.16600;12.51417;      0.56194; 99.76071;50.00000;20.00000;5.25222;2
142.43800;12.51750;      0.56019; 99.75545;50.00000;20.00000;5.25109;2
142.71100;12.52083;      0.55836; 99.75018;50.00000;20.00000;5.24995;2
142.98500;12.52417;      0.55637; 99.74363;50.00000;20.00000;5.24881;2
143.25500;12.52750;      0.55428; 99.74363;50.00000;20.00000;5.24768;2
143.52800;12.53083;      0.55222; 99.74363;50.00000;20.00000;5.24655;2
143.80099;12.53417;      0.55009; 99.74363;50.00000;20.00000;5.24541;2
144.07401;12.53750;      0.54774; 99.74375;50.00000;20.00000;5.24427;2
144.34500;12.54083;      0.54531; 99.74234;50.00000;20.00000;5.24314;2
144.61700;12.54417;      0.54289; 99.73977;50.00000;20.00000;5.24201;2
144.89200;12.54750;      0.54050; 99.73836;50.00000;20.00000;5.24087;2
145.16400;12.55083;      0.53823; 99.73836;50.00000;20.00000;5.23973;2
145.43401;12.55417;      0.53600; 99.73836;50.00000;20.00000;5.23861;2
145.70700;12.55750;      0.53375; 99.73450;50.00000;20.00000;5.23747;2
145.97800;12.56083;      0.53153; 99.72924;50.00000;20.00000;5.23634;2
146.25101;12.56417;      0.52924; 99.72268;50.00000;20.00000;5.23520;2
146.52000;12.56750;      0.52686; 99.71484;50.00000;20.00000;5.23408;2
146.79100;12.57083;      0.52448; 99.71484;50.00000;20.00000;5.23295;2
147.06300;12.57417;      0.52204; 99.71882;50.00000;20.00000;5.23182;2
147.33400;12.57750;      0.51966; 99.71882;50.00000;20.00000;5.23069;2
147.60500;12.58083;      0.51721; 99.71882;50.00000;20.00000;5.22956;2
147.87500;12.58417;      0.51473; 99.71753;50.00000;20.00000;5.22844;2
148.14600;12.58750;      0.51222; 99.70970;50.00000;20.00000;5.22731;2
148.41600;12.59083;      0.50958; 99.70970;50.00000;20.00000;5.22618;2
148.68800;12.59417;      0.50691; 99.70970;50.00000;20.00000;5.22505;2
148.95599;12.59750;      0.50428; 99.70443;50.00000;20.00000;5.22393;2
149.22701;12.60083;      0.50166; 99.69788;50.00000;20.00000;5.22280;2
149.50000;12.60417;      0.49920; 99.69390;50.00000;20.00000;5.22166;2
149.76700;12.60750;      0.49678; 99.69004;50.00000;20.00000;5.22055;2
150.03600;12.61083;      0.49434; 99.69530;50.00000;20.00000;5.21942;2
150.30701;12.61417;      0.49188; 99.69788;50.00000;20.00000;5.21829;2
150.57600;12.61750;      0.48940; 99.69273;50.00000;20.00000;5.21717;2
150.84500;12.62083;      0.48687; 99.68489;50.00000;20.00000;5.21605;2
151.11700;12.62417;      0.48437; 99.67564;50.00000;20.00000;5.21492;2
151.38400;12.62750;      0.48189; 99.67951;50.00000;20.00000;5.21380;2
151.65601;12.63083;      0.47953; 99.68091;50.00000;20.00000;5.21267;2
151.92400;12.63417;      0.47711; 99.68091;50.00000;20.00000;5.21155;2
152.19200;12.63750;      0.47466; 99.67962;50.00000;20.00000;5.21043;2
152.46001;12.64083;      0.47208; 99.66909;50.00000;20.00000;5.20931;2
152.72900;12.64417;      0.46959; 99.66909;50.00000;20.00000;5.20819;2
152.99500;12.64750;      0.46707; 99.66769;50.00000;20.00000;5.20708;2
153.26401;12.65083;      0.46454; 99.66652;50.00000;20.00000;5.20596;2
153.53000;12.65417;      0.46186; 99.66383;50.00000;20.00000;5.20485;2
153.80200;12.65750;      0.45900; 99.66125;50.00000;20.00000;5.20371;2
154.06599;12.66083;      0.45609; 99.66125;50.00000;20.00000;5.20261;2
154.33200;12.66417;      0.45317; 99.65727;50.00000;20.00000;5.20150;2
154.60300;12.66750;      0.45014; 99.65470;50.00000;20.00000;5.20037;2
154.86900;12.67083;      0.44708; 99.65072;50.00000;20.00000;5.19926;2
155.13600;12.67417;      0.44395; 99.64686;50.00000;20.00000;5.19815;2
155.40401;12.67750;      0.44085; 99.65470;50.00000;20.00000;5.19703;2
155.67000;12.68083;      0.43773; 99.64943;50.00000;20.00000;5.19592;2
155.93600;12.68417;      0.43452; 99.64159;50.00000;20.00000;5.19481;2
156.20300;12.68750;      0.43125; 99.63645;50.00000;20.00000;5.19369;2
156.46800;12.69083;      0.42793; 99.63118;50.00000;20.00000;5.19258;2
156.73500;12.69417;      0.42474; 99.63902;50.00000;20.00000;5.19147;2
156.99899;12.69750;      0.42148; 99.64159;50.00000;20.00000;5.19037;2
157.26601;12.70083;      0.41828; 99.63247;50.00000;20.00000;5.18925;2
157.53200;12.70417;      0.41503; 99.62065;50.00000;20.00000;5.18814;2
157.79601;12.70750;      0.41175; 99.61024;50.00000;20.00000;5.18704;2
158.06300;12.71083;      0.40845; 99.61538;50.00000;20.00000;5.18592;2
158.32700;12.71417;      0.40512; 99.61538;50.00000;20.00000;5.18482;2
158.59300;12.71750;      0.40185; 99.61410;50.00000;20.00000;5.18371;2
158.85400;12.72083;      0.39868; 99.60240;50.00000;20.00000;5.18262;2
159.12000;12.72417;      0.39539; 99.58929;50.00000;20.00000;5.18151;2
159.38499;12.72750;      0.39211; 99.59327;50.00000;20.00000;5.18040;2
159.64999;12.73083;      0.38889; 99.59327;50.00000;20.00000;5.17930;2
159.91200;12.73417;      0.38566; 99.59186;50.00000;20.00000;5.17820;2
160.17700;12.73750;      0.38241; 99.58941;50.00000;20.00000;5.17709;2
160.44000;12.74083;      0.37908; 99.57759;50.00000;20.00000;5.17600;2
160.70399;12.74417;      0.37571; 99.57759;50.00000;20.00000;5.17489;2
160.96700;12.74750;      0.37232; 99.57619;50.00000;20.00000;5.17379;2
161.23199;12.75083;      0.36899; 99.57490;50.00000;20.00000;5.17269;2
161.49200;12.75417;      0.36563; 99.57232;50.00000;20.00000;5.17160;2
161.75500;12.75750;      0.36225; 99.56835;50.00000;20.00000;5.17050;2
162.01700;12.76083;      0.35889; 99.56835;50.00000;20.00000;5.16941;2
162.27600;12.76417;      0.35551; 99.56706;50.00000;20.00000;5.16832;2
162.54300;12.76750;      0.35219; 99.56448;50.00000;20.00000;5.16721;2
162.80299;12.77083;      0.34886; 99.56191;50.00000;20.00000;5.16612;2
163.06599;12.77417;      0.34547; 99.55922;50.00000;20.00000;5.16502;2
163.32500;12.77750;      0.34212; 99.55922;50.00000;20.00000;5.16394;2
163.58800;12.78083;      0.33865; 99.55653;50.00000;20.00000;5.16284;2
163.84900;12.78417;      0.33523; 99.55395;50.00000;20.00000;5.16175;2
164.10899;12.78750;      0.33179; 99.54997;50.00000;20.00000;5.16066;2
164.37199;12.79083;      0.32835; 99.54483;50.00000;20.00000;5.15957;2
164.63000;12.79417;      0.32488; 99.54483;50.00000;20.00000;5.15849;2
164.89000;12.79750;      0.32140; 99.54214;50.00000;20.00000;5.15740;2
165.14999;12.80083;      0.31797; 99.53827;50.00000;20.00000;5.15631;2
165.41000;12.80417;      0.31453; 99.53172;50.00000;20.00000;5.15523;2
