Repository: TristanHehnen/BESKID_ExperimentalData

# Experimental Data of the BESKID Project

The repository contains the public experimental data of the BESKID project.

The primary material investigate is Poly(methyl methacrylate) (PMMA).

The materials have been examined in various experimental setups, across different sizes, from micro- to real-scale. Data of the following setups is available:
- Thermogravimetric analysis (TGA)
- Micro-scale combustion calorimetry (MCC)
- Differential scanning calorimetry (DSC)
- Cone calorimetry

File: ExpData/TGA/DE_6mm/ExpDat_PMMA_DE_6mm_30Kmin_01.txt (part 3 of 6)
#SEGMENT:                    ;S2/3
#SEG. 2:                     ;30�C/30.0(K/min)/700�C
##Temp./�C;Time/min;DSC/(mW/mg);Mass/%;Gas Flow(purge2)/(ml/min);Gas Flow(protective)/(ml/min);Sensit./(uV/mW)
257.89200;17.54750;     -0.63477; 94.76410;50.00000;20.00000;4.77009
258.09399;17.55417;     -0.63574; 94.76410;50.00000;20.00000;4.76926
258.29700;17.56083;     -0.63693; 94.76410;50.00000;20.00000;4.76842
258.49899;17.56750;     -0.63815; 94.76410;50.00000;20.00000;4.76759
258.70099;17.57417;     -0.63936; 94.75504;50.00000;20.00000;4.76676
258.90399;17.58083;     -0.64046; 94.74459;50.00000;20.00000;4.76592
259.10599;17.58750;     -0.64155; 94.74459;50.00000;20.00000;4.76509
259.30801;17.59417;     -0.64273; 94.74459;50.00000;20.00000;4.76426
259.51199;17.60083;     -0.64375; 94.74459;50.00000;20.00000;4.76342
259.71301;17.60750;     -0.64488; 94.73681;50.00000;20.00000;4.76259
259.91599;17.61417;     -0.64585; 94.72776;50.00000;20.00000;4.76176
260.11700;17.62083;     -0.64695; 94.72776;50.00000;20.00000;4.76093
260.31699;17.62750;     -0.64805; 94.72776;50.00000;20.00000;4.76011
260.52100;17.63417;     -0.64898; 94.72776;50.00000;20.00000;4.75927
260.72101;17.64083;     -0.65019; 94.72776;50.00000;20.00000;4.75845
260.92499;17.64750;     -0.65135; 94.71998;50.00000;20.00000;4.75761
261.12601;17.65417;     -0.65251; 94.71220;50.00000;20.00000;4.75678
261.32999;17.66083;     -0.65365; 94.71220;50.00000;20.00000;4.75594
261.53101;17.66750;     -0.65456; 94.71220;50.00000;20.00000;4.75512
261.73401;17.67417;     -0.65574; 94.71220;50.00000;20.00000;4.75428
261.93701;17.68083;     -0.65686; 94.71220;50.00000;20.00000;4.75345
262.13699;17.68750;     -0.65787; 94.71220;50.00000;20.00000;4.75263
262.34100;17.69417;     -0.65892; 94.71220;50.00000;20.00000;4.75179
262.54300;17.70083;     -0.65993; 94.71603;50.00000;20.00000;4.75096
262.74399;17.70750;     -0.66090; 94.70825;50.00000;20.00000;4.75013
262.94699;17.71417;     -0.66197; 94.70047;50.00000;20.00000;4.74930
263.14801;17.72083;     -0.66311; 94.70047;50.00000;20.00000;4.74847
263.35001;17.72750;     -0.66423; 94.70047;50.00000;20.00000;4.74764
263.55301;17.73417;     -0.66530; 94.70047;50.00000;20.00000;4.74681
263.75500;17.74083;     -0.66633; 94.69269;50.00000;20.00000;4.74598
263.95499;17.74750;     -0.66723; 94.68352;50.00000;20.00000;4.74516
264.15900;17.75417;     -0.66824; 94.68352;50.00000;20.00000;4.74432
264.36099;17.76083;     -0.66927; 94.68352;50.00000;20.00000;4.74349
264.56500;17.76750;     -0.67029; 94.68364;50.00000;20.00000;4.74266
264.76401;17.77417;     -0.67134; 94.68236;50.00000;20.00000;4.74184
264.96600;17.78083;     -0.67237; 94.67713;50.00000;20.00000;4.74101
265.16699;17.78750;     -0.67316; 94.67713;50.00000;20.00000;4.74018
265.37100;17.79417;     -0.67406; 94.67713;50.00000;20.00000;4.73935
265.57300;17.80083;     -0.67515; 94.67319;50.00000;20.00000;4.73852
265.77399;17.80750;     -0.67619; 94.66541;50.00000;20.00000;4.73769
265.97501;17.81417;     -0.67702; 94.66018;50.00000;20.00000;4.73687
266.17700;17.82083;     -0.67800; 94.66018;50.00000;20.00000;4.73604
266.37900;17.82750;     -0.67896; 94.66018;50.00000;20.00000;4.73521
266.57901;17.83417;     -0.67993; 94.66018;50.00000;20.00000;4.73439
266.78201;17.84083;     -0.68091; 94.65635;50.00000;20.00000;4.73356
266.98401;17.84750;     -0.68182; 94.64857;50.00000;20.00000;4.73273
267.18399;17.85417;     -0.68272; 94.64463;50.00000;20.00000;4.73191
267.38699;17.86083;     -0.68371; 94.64463;50.00000;20.00000;4.73108
267.58899;17.86750;     -0.68457; 94.64463;50.00000;20.00000;4.73025
267.79001;17.87417;     -0.68539; 94.64079;50.00000;20.00000;4.72943
267.99399;17.88083;     -0.68616; 94.63174;50.00000;20.00000;4.72859
268.19299;17.88750;     -0.68713; 94.62651;50.00000;20.00000;4.72777
268.39700;17.89417;     -0.68803; 94.62651;50.00000;20.00000;4.72694
268.59601;17.90083;     -0.68886; 94.62257;50.00000;20.00000;4.72612
268.79999;17.90750;     -0.68972; 94.61223;50.00000;20.00000;4.72529
269.00000;17.91417;     -0.69059; 94.60573;50.00000;20.00000;4.72447
269.20300;17.92083;     -0.69142; 94.60573;50.00000;20.00000;4.72364
269.40302;17.92750;     -0.69229; 94.60573;50.00000;20.00000;4.72282
269.60501;17.93417;     -0.69314; 94.59795;50.00000;20.00000;4.72199
269.80701;17.94083;     -0.69396; 94.58890;50.00000;20.00000;4.72116
270.00699;17.94750;     -0.69483; 94.58890;50.00000;20.00000;4.72034
270.20901;17.95417;     -0.69570; 94.58890;50.00000;20.00000;4.71952
270.41000;17.96083;     -0.69643; 94.58890;50.00000;20.00000;4.71869
270.61301;17.96750;     -0.69706; 94.58495;50.00000;20.00000;4.71786
270.81400;17.97417;     -0.69802; 94.57589;50.00000;20.00000;4.71704
271.01401;17.98083;     -0.69888; 94.57067;50.00000;20.00000;4.71622
271.21701;17.98750;     -0.69966; 94.57067;50.00000;20.00000;4.71539
271.41800;17.99417;     -0.70038; 94.57067;50.00000;20.00000;4.71457
271.61899;18.00083;     -0.70110; 94.56289;50.00000;20.00000;4.71374
271.82101;18.00750;     -0.70187; 94.55383;50.00000;20.00000;4.71292
272.02301;18.01417;     -0.70261; 94.55383;50.00000;20.00000;4.71209
272.22400;18.02083;     -0.70335; 94.55383;50.00000;20.00000;4.71127
272.42300;18.02750;     -0.70404; 94.55383;50.00000;20.00000;4.71046
272.62500;18.03417;     -0.70461; 94.55383;50.00000;20.00000;4.70963
272.82599;18.04083;     -0.70528; 94.54989;50.00000;20.00000;4.70881
273.02701;18.04750;     -0.70593; 94.54211;50.00000;20.00000;4.70798
273.22900;18.05417;     -0.70658; 94.53828;50.00000;20.00000;4.70716
273.42999;18.06083;     -0.70721; 94.54222;50.00000;20.00000;4.70634
273.63000;18.06750;     -0.70762; 94.55000;50.00000;20.00000;4.70552
273.83200;18.07417;     -0.70827; 94.55383;50.00000;20.00000;4.70469
274.03400;18.08083;     -0.70886; 94.54605;50.00000;20.00000;4.70387
274.23801;18.08750;     -0.70935; 94.53560;50.00000;20.00000;4.70303
274.43500;18.09417;     -0.70992; 94.53560;50.00000;20.00000;4.70223
274.63599;18.10083;     -0.71050; 94.53560;50.00000;20.00000;4.70141
274.83801;18.10750;     -0.71102; 94.53177;50.00000;20.00000;4.70058
275.03799;18.11417;     -0.71152; 94.52132;50.00000;20.00000;4.69977
275.23901;18.12083;     -0.71204; 94.51482;50.00000;20.00000;4.69895
275.43900;18.12750;     -0.71260; 94.51482;50.00000;20.00000;4.69813
275.64001;18.13417;     -0.71317; 94.51099;50.00000;20.00000;4.69731
275.84100;18.14083;     -0.71369; 94.50182;50.00000;20.00000;4.69649
276.04199;18.14750;     -0.71414; 94.49671;50.00000;20.00000;4.69567
276.24301;18.15417;     -0.71449; 94.49671;50.00000;20.00000;4.69484
276.44400;18.16083;     -0.71496; 94.49276;50.00000;20.00000;4.69402
276.64499;18.16750;     -0.71512; 94.48243;50.00000;20.00000;4.69320
276.84500;18.17417;     -0.71556; 94.47593;50.00000;20.00000;4.69239
277.04501;18.18083;     -0.71603; 94.47593;50.00000;20.00000;4.69157
277.24701;18.18750;     -0.71642; 94.47198;50.00000;20.00000;4.69075
277.44901;18.19417;     -0.71679; 94.46165;50.00000;20.00000;4.68992
277.64700;18.20083;     -0.71714; 94.45515;50.00000;20.00000;4.68911
277.84698;18.20750;     -0.71755; 94.45515;50.00000;20.00000;4.68830
278.04700;18.21417;     -0.71779; 94.45120;50.00000;20.00000;4.68748
278.25101;18.22083;     -0.71808; 94.43959;50.00000;20.00000;4.68665
278.45001;18.22750;     -0.71845; 94.43309;50.00000;20.00000;4.68584
278.65201;18.23417;     -0.71890; 94.43309;50.00000;20.00000;4.68502
278.85300;18.24083;     -0.71912; 94.42275;50.00000;20.00000;4.68420
279.04999;18.24750;     -0.71930; 94.40847;50.00000;20.00000;4.68339
279.25201;18.25417;     -0.71958; 94.40847;50.00000;20.00000;4.68257
279.45001;18.26083;     -0.71989; 94.40452;50.00000;20.00000;4.68176
279.65399;18.26750;     -0.72021; 94.39280;50.00000;20.00000;4.68093
279.85300;18.27417;     -0.72035; 94.38641;50.00000;20.00000;4.68012
280.05301;18.28083;     -0.72052; 94.38641;50.00000;20.00000;4.67930
280.25201;18.28750;     -0.72060; 94.37852;50.00000;20.00000;4.67849
280.45300;18.29417;     -0.72069; 94.36818;50.00000;20.00000;4.67767
280.65302;18.30083;     -0.72084; 94.36818;50.00000;20.00000;4.67686
280.85300;18.30750;     -0.72115; 94.36424;50.00000;20.00000;4.67605
281.05399;18.31417;     -0.72134; 94.35518;50.00000;20.00000;4.67523
281.25400;18.32083;     -0.72140; 94.35007;50.00000;20.00000;4.67441
281.45499;18.32750;     -0.72151; 94.35007;50.00000;20.00000;4.67359
281.65302;18.33417;     -0.72160; 94.34090;50.00000;20.00000;4.67279
281.85501;18.34083;     -0.72165; 94.32929;50.00000;20.00000;4.67197
282.05200;18.34750;     -0.72170; 94.32929;50.00000;20.00000;4.67116
282.25500;18.35417;     -0.72196; 94.32534;50.00000;20.00000;4.67034
282.45300;18.36083;     -0.72208; 94.31362;50.00000;20.00000;4.66953
282.65399;18.36750;     -0.72179; 94.31362;50.00000;20.00000;4.66871
282.85501;18.37417;     -0.72213; 94.31756;50.00000;20.00000;4.66790
283.05200;18.38083;     -0.72278; 94.30584;50.00000;20.00000;4.66709
283.24899;18.38750;     -0.72317; 94.29806;50.00000;20.00000;4.66629
283.45300;18.39417;     -0.72324; 94.29423;50.00000;20.00000;4.66546
283.65201;18.40083;     -0.72322; 94.28122;50.00000;20.00000;4.66465
283.85501;18.40750;     -0.72306; 94.27344;50.00000;20.00000;4.66383
284.05301;18.41417;     -0.72281; 94.26950;50.00000;20.00000;4.66302
284.25101;18.42083;     -0.72263; 94.26044;50.00000;20.00000;4.66222
284.45200;18.42750;     -0.72251; 94.25394;50.00000;20.00000;4.66140
284.65100;18.43417;     -0.72235; 94.25011;50.00000;20.00000;4.66059
284.85101;18.44083;     -0.72221; 94.23838;50.00000;20.00000;4.65978
285.04999;18.44750;     -0.72207; 94.23188;50.00000;20.00000;4.65897
285.25000;18.45417;     -0.72191; 94.22805;50.00000;20.00000;4.65816
285.44800;18.46083;     -0.72159; 94.21632;50.00000;20.00000;4.65735
285.64899;18.46750;     -0.72132; 94.20854;50.00000;20.00000;4.65653
285.84698;18.47417;     -0.72116; 94.20332;50.00000;20.00000;4.65573
286.04800;18.48083;     -0.72104; 94.18904;50.00000;20.00000;4.65491
286.24600;18.48750;     -0.72086; 94.17998;50.00000;20.00000;4.65411
286.44699;18.49417;     -0.72059; 94.17603;50.00000;20.00000;4.65329
286.64401;18.50083;     -0.72021; 94.16442;50.00000;20.00000;4.65249
286.84500;18.50750;     -0.71988; 94.15664;50.00000;20.00000;4.65168
287.04199;18.51417;     -0.71953; 94.15142;50.00000;20.00000;4.65088
287.24301;18.52083;     -0.71905; 94.13714;50.00000;20.00000;4.65006
287.44299;18.52750;     -0.71853; 94.12808;50.00000;20.00000;4.64925
287.64001;18.53417;     -0.71802; 94.12286;50.00000;20.00000;4.64845
287.84100;18.54083;     -0.71754; 94.10730;50.00000;20.00000;4.64763
288.04001;18.54750;     -0.71717; 94.09824;50.00000;20.00000;4.64683
288.23700;18.55417;     -0.71683; 94.09302;50.00000;20.00000;4.64603
288.43900;18.56083;     -0.71625; 94.07874;50.00000;20.00000;4.64521
288.63699;18.56750;     -0.71552; 94.06968;50.00000;20.00000;4.64440
288.83600;18.57417;     -0.71505; 94.06446;50.00000;20.00000;4.64360
289.03500;18.58083;     -0.71443; 94.05018;50.00000;20.00000;4.64279
289.23499;18.58750;     -0.71372; 94.04112;50.00000;20.00000;4.64198
289.43399;18.59417;     -0.71310; 94.03590;50.00000;20.00000;4.64117
289.63300;18.60083;     -0.71250; 94.02556;50.00000;20.00000;4.64037
289.82901;18.60750;     -0.71189; 94.02429;50.00000;20.00000;4.63957
290.03101;18.61417;     -0.71122; 94.02301;50.00000;20.00000;4.63875
290.22900;18.62083;     -0.71050; 94.00873;50.00000;20.00000;4.63795
290.42801;18.62750;     -0.70967; 93.99967;50.00000;20.00000;4.63714
290.62799;18.63417;     -0.70891; 93.99445;50.00000;20.00000;4.63633
290.82700;18.64083;     -0.70810; 93.98017;50.00000;20.00000;4.63553
291.02600;18.64750;     -0.70732; 93.97111;50.00000;20.00000;4.63472
291.22601;18.65417;     -0.70664; 93.96206;50.00000;20.00000;4.63391
291.42200;18.66083;     -0.70589; 93.94510;50.00000;20.00000;4.63312
291.62100;18.66750;     -0.70496; 93.94127;50.00000;20.00000;4.63231
291.81799;18.67417;     -0.70399; 93.92571;50.00000;20.00000;4.63151
292.01599;18.68083;     -0.70302; 93.91527;50.00000;20.00000;4.63071
292.21701;18.68750;     -0.70213; 93.90226;50.00000;20.00000;4.62990
292.41800;18.69417;     -0.70122; 93.88160;50.00000;20.00000;4.62908
292.61401;18.70083;     -0.70031; 93.87637;50.00000;20.00000;4.62829
292.81400;18.70750;     -0.69938; 93.85814;50.00000;20.00000;4.62748
293.01099;18.71417;     -0.69837; 93.84653;50.00000;20.00000;4.62668
293.20700;18.72083;     -0.69738; 93.83353;50.00000;20.00000;4.62589
293.40799;18.72750;     -0.69633; 93.81147;50.00000;20.00000;4.62508
293.60699;18.73417;     -0.69528; 93.80624;50.00000;20.00000;4.62427
293.80600;18.74083;     -0.69424; 93.78813;50.00000;20.00000;4.62347
294.00500;18.74750;     -0.69317; 93.77641;50.00000;20.00000;4.62266
294.20300;18.75417;     -0.69204; 93.76340;50.00000;20.00000;4.62186
294.39999;18.76083;     -0.69088; 93.74007;50.00000;20.00000;4.62107
294.59900;18.76750;     -0.68967; 93.73484;50.00000;20.00000;4.62026
294.79501;18.77417;     -0.68837; 93.71673;50.00000;20.00000;4.61947
294.99500;18.78083;     -0.68709; 93.70500;50.00000;20.00000;4.61866
295.19199;18.78750;     -0.68583; 93.69200;50.00000;20.00000;4.61786
295.39200;18.79417;     -0.68463; 93.66994;50.00000;20.00000;4.61706
295.58899;18.80083;     -0.68340; 93.66483;50.00000;20.00000;4.61626
295.78900;18.80750;     -0.68220; 93.64660;50.00000;20.00000;4.61545
295.98801;18.81417;     -0.68103; 93.63360;50.00000;20.00000;4.61465
296.18500;18.82083;     -0.67977; 93.61804;50.00000;20.00000;4.61385
296.38400;18.82750;     -0.67837; 93.59343;50.00000;20.00000;4.61305
296.58099;18.83417;     -0.67695; 93.58820;50.00000;20.00000;4.61225
296.78101;18.84083;     -0.67551; 93.56997;50.00000;20.00000;4.61144
296.97699;18.84750;     -0.67403; 93.55709;50.00000;20.00000;4.61065
297.17499;18.85417;     -0.67244; 93.54281;50.00000;20.00000;4.60985
297.37299;18.86083;     -0.67094; 93.51935;50.00000;20.00000;4.60905
297.57199;18.86750;     -0.66944; 93.51425;50.00000;20.00000;4.60825
297.76999;18.87417;     -0.66810; 93.49346;50.00000;20.00000;4.60745
297.96899;18.88083;     -0.66662; 93.48046;50.00000;20.00000;4.60665
298.16699;18.88750;     -0.66512; 93.46490;50.00000;20.00000;4.60585
298.36401;18.89417;     -0.66348; 93.43889;50.00000;20.00000;4.60506
298.56201;18.90083;     -0.66187; 93.43239;50.00000;20.00000;4.60426
298.76199;18.90750;     -0.66021; 93.41173;50.00000;20.00000;4.60345
298.95700;18.91417;     -0.65861; 93.39872;50.00000;20.00000;4.60266
299.15601;18.92083;     -0.65692; 93.38316;50.00000;20.00000;4.60186
299.35599;18.92750;     -0.65520; 93.35588;50.00000;20.00000;4.60106
299.55301;18.93417;     -0.65355; 93.34938;50.00000;20.00000;4.60026
299.75201;18.94083;     -0.65183; 93.32476;50.00000;20.00000;4.59946
299.94800;18.94750;     -0.65015; 93.30526;50.00000;20.00000;4.59867
300.14401;18.95417;     -0.64834; 93.29086;50.00000;20.00000;4.59788
300.34500;18.96083;     -0.64650; 93.28053;50.00000;20.00000;4.59707
300.54199;18.96750;     -0.64469; 93.26242;50.00000;20.00000;4.59628
300.74200;18.97417;     -0.64291; 93.24164;50.00000;20.00000;4.59547
300.93900;18.98083;     -0.64106; 93.21958;50.00000;20.00000;4.59468
301.13599;18.98750;     -0.63914; 93.19879;50.00000;20.00000;4.59388
301.33401;18.99417;     -0.63733; 93.17673;50.00000;20.00000;4.59309
301.53299;19.00083;     -0.63543; 93.15595;50.00000;20.00000;4.59228
301.72900;19.00750;     -0.63348; 93.13389;50.00000;20.00000;4.59150
301.92899;19.01417;     -0.63156; 93.11439;50.00000;20.00000;4.59069
302.12299;19.02083;     -0.62968; 93.09233;50.00000;20.00000;4.58991
302.32199;19.02750;     -0.62784; 93.07294;50.00000;20.00000;4.58911
302.51901;19.03417;     -0.62596; 93.05088;50.00000;20.00000;4.58832
302.71799;19.04083;     -0.62400; 93.03137;50.00000;20.00000;4.58752
302.91400;19.04750;     -0.62205; 93.00931;50.00000;20.00000;4.58673
303.11099;19.05417;     -0.62001; 92.98725;50.00000;20.00000;4.58593
303.31100;19.06083;     -0.61799; 92.96519;50.00000;20.00000;4.58513
303.50800;19.06750;     -0.61594; 92.94441;50.00000;20.00000;4.58434
303.70599;19.07417;     -0.61394; 92.92235;50.00000;20.00000;4.58354
303.90302;19.08083;     -0.61203; 92.90029;50.00000;20.00000;4.58275
304.10199;19.08750;     -0.61028; 92.87823;50.00000;20.00000;4.58195
304.29901;19.09417;     -0.60836; 92.85617;50.00000;20.00000;4.58116
304.49701;19.10083;     -0.60643; 92.83411;50.00000;20.00000;4.58036
304.69400;19.10750;     -0.60453; 92.81333;50.00000;20.00000;4.57957
304.89099;19.11417;     -0.60260; 92.79127;50.00000;20.00000;4.57878
305.08801;19.12083;     -0.60059; 92.76921;50.00000;20.00000;4.57799
305.28699;19.12750;     -0.59851; 92.74715;50.00000;20.00000;4.57719
305.48300;19.13417;     -0.59654; 92.72765;50.00000;20.00000;4.57640
305.68301;19.14083;     -0.59462; 92.70559;50.00000;20.00000;4.57560
305.87799;19.14750;     -0.59269; 92.68353;50.00000;20.00000;4.57481
306.07501;19.15417;     -0.59081; 92.65891;50.00000;20.00000;4.57402
306.27701;19.16083;     -0.58892; 92.63674;50.00000;20.00000;4.57321
306.47198;19.16750;     -0.58703; 92.61340;50.00000;20.00000;4.57243
306.66800;19.17417;     -0.58511; 92.59134;50.00000;20.00000;4.57164
306.86700;19.18083;     -0.58334; 92.56673;50.00000;20.00000;4.57084
307.06299;19.18750;     -0.58150; 92.54467;50.00000;20.00000;4.57006
307.25800;19.19417;     -0.57968; 92.51994;50.00000;20.00000;4.56927
307.45999;19.20083;     -0.57794; 92.49660;50.00000;20.00000;4.56846
307.65701;19.20750;     -0.57606; 92.47582;50.00000;20.00000;4.56767
307.85300;19.21417;     -0.57409; 92.46154;50.00000;20.00000;4.56689
308.05099;19.22083;     -0.57215; 92.44076;50.00000;20.00000;4.56609
308.24899;19.22750;     -0.57031; 92.41742;50.00000;20.00000;4.56530
308.44501;19.23417;     -0.56866; 92.39280;50.00000;20.00000;4.56451
308.64301;19.24083;     -0.56684; 92.37075;50.00000;20.00000;4.56372
308.84000;19.24750;     -0.56509; 92.34602;50.00000;20.00000;4.56293
309.03500;19.25417;     -0.56392; 92.32268;50.00000;20.00000;4.56215
309.23499;19.26083;     -0.56350; 92.29412;50.00000;20.00000;4.56135
309.43201;19.26750;     -0.56272; 92.26811;50.00000;20.00000;4.56056
309.63000;19.27417;     -0.56152; 92.23955;50.00000;20.00000;4.55976
309.82800;19.28083;     -0.56022; 92.21366;50.00000;20.00000;4.55897
310.02399;19.28750;     -0.55862; 92.18637;50.00000;20.00000;4.55819
310.22101;19.29417;     -0.55719; 92.16176;50.00000;20.00000;4.55740
310.41901;19.30083;     -0.55586; 92.13320;50.00000;20.00000;4.55660
310.61499;19.30750;     -0.55444; 92.10719;50.00000;20.00000;4.55582
310.81299;19.31417;     -0.55292; 92.07991;50.00000;20.00000;4.55503
311.01001;19.32083;     -0.55160; 92.05529;50.00000;20.00000;4.55424
311.20599;19.32750;     -0.55014; 92.02929;50.00000;20.00000;4.55345
311.40302;19.33417;     -0.54874; 92.00467;50.00000;20.00000;4.55267
311.60199;19.34083;     -0.54716; 91.97739;50.00000;20.00000;4.55187
311.79800;19.34750;     -0.54572; 91.95277;50.00000;20.00000;4.55109
311.99399;19.35417;     -0.54439; 91.92549;50.00000;20.00000;4.55030
312.19101;19.36083;     -0.54296; 91.90088;50.00000;20.00000;4.54951
312.39001;19.36750;     -0.54162; 91.87487;50.00000;20.00000;4.54872
312.58801;19.37417;     -0.54029; 91.85025;50.00000;20.00000;4.54793
312.78299;19.38083;     -0.53892; 91.82169;50.00000;20.00000;4.54715
312.97900;19.38750;     -0.53759; 91.79441;50.00000;20.00000;4.54636
313.17700;19.39417;     -0.53638; 91.76585;50.00000;20.00000;4.54557
313.37399;19.40083;     -0.53519; 91.73856;50.00000;20.00000;4.54478
313.57101;19.40750;     -0.53378; 91.71000;50.00000;20.00000;4.54400
313.76901;19.41417;     -0.53245; 91.68411;50.00000;20.00000;4.54321
313.96500;19.42083;     -0.53141; 91.65683;50.00000;20.00000;4.54242
314.16299;19.42750;     -0.53023; 91.63221;50.00000;20.00000;4.54163
314.35901;19.43417;     -0.52910; 91.60493;50.00000;20.00000;4.54085
314.55701;19.44083;     -0.52794; 91.58020;50.00000;20.00000;4.54006
314.75400;19.44750;     -0.52678; 91.55303;50.00000;20.00000;4.53927
314.95099;19.45417;     -0.52559; 91.52830;50.00000;20.00000;4.53849
315.14801;19.46083;     -0.52445; 91.50102;50.00000;20.00000;4.53770
315.34601;19.46750;     -0.52325; 91.47640;50.00000;20.00000;4.53691
315.54099;19.47417;     -0.52199; 91.44784;50.00000;20.00000;4.53613
315.73999;19.48083;     -0.52076; 91.42056;50.00000;20.00000;4.53534
315.93600;19.48750;     -0.51950; 91.39200;50.00000;20.00000;4.53455
316.13400;19.49417;     -0.51828; 91.36483;50.00000;20.00000;4.53376
316.32999;19.50083;     -0.51723; 91.33627;50.00000;20.00000;4.53298
316.52899;19.50750;     -0.51602; 91.30898;50.00000;20.00000;4.53219
316.72501;19.51417;     -0.51472; 91.28042;50.00000;20.00000;4.53141
316.92200;19.52083;     -0.51344; 91.25314;50.00000;20.00000;4.53062
317.11801;19.52750;     -0.51237; 91.22457;50.00000;20.00000;4.52984
317.31699;19.53417;     -0.51123; 91.19996;50.00000;20.00000;4.52905
317.51300;19.54083;     -0.51009; 91.17395;50.00000;20.00000;4.52827
317.71100;19.54750;     -0.50896; 91.14934;50.00000;20.00000;4.52748
317.90701;19.55417;     -0.50793; 91.12333;50.00000;20.00000;4.52670
318.10400;19.56083;     -0.50693; 91.09872;50.00000;20.00000;4.52591
318.30200;19.56750;     -0.50596; 91.07016;50.00000;20.00000;4.52512
318.49701;19.57417;     -0.50499; 91.04670;50.00000;20.00000;4.52434
318.69501;19.58083;     -0.50402; 91.02592;50.00000;20.00000;4.52356
318.89401;19.58750;     -0.50307; 91.00270;50.00000;20.00000;4.52276
319.08899;19.59417;     -0.50204; 90.97414;50.00000;20.00000;4.52199
319.28699;19.60083;     -0.50091; 90.94558;50.00000;20.00000;4.52120
319.48401;19.60750;     -0.49988; 90.91435;50.00000;20.00000;4.52042
319.67999;19.61417;     -0.49893; 90.88579;50.00000;20.00000;4.51964
319.87900;19.62083;     -0.49796; 90.85467;50.00000;20.00000;4.51884
320.07501;19.62750;     -0.49693; 90.82611;50.00000;20.00000;4.51806
320.27200;19.63417;     -0.49560; 90.79755;50.00000;20.00000;4.51728
320.47198;19.64083;     -0.49449; 90.77026;50.00000;20.00000;4.51648
320.66599;19.64750;     -0.49332; 90.74170;50.00000;20.00000;4.51571
320.86401;19.65417;     -0.49241; 90.71326;50.00000;20.00000;4.51492
321.06201;19.66083;     -0.49143; 90.68470;50.00000;20.00000;4.51414
321.25601;19.66750;     -0.49046; 90.65741;50.00000;20.00000;4.51337
321.45700;19.67417;     -0.48950; 90.62885;50.00000;20.00000;4.51257
321.65100;19.68083;     -0.48849; 90.60029;50.00000;20.00000;4.51180
321.85001;19.68750;     -0.48749; 90.57045;50.00000;20.00000;4.51101
322.04501;19.69417;     -0.48652; 90.54189;50.00000;20.00000;4.51023
322.24399;19.70083;     -0.48552; 90.51333;50.00000;20.00000;4.50944
322.44000;19.70750;     -0.48454; 90.48732;50.00000;20.00000;4.50866
322.63599;19.71417;     -0.48343; 90.45876;50.00000;20.00000;4.50788
322.83401;19.72083;     -0.48235; 90.43287;50.00000;20.00000;4.50710
323.03101;19.72750;     -0.48128; 90.40686;50.00000;20.00000;4.50631
323.22699;19.73417;     -0.48026; 90.38352;50.00000;20.00000;4.50554
323.42499;19.74083;     -0.47926; 90.35752;50.00000;20.00000;4.50475
323.62299;19.74750;     -0.47826; 90.33418;50.00000;20.00000;4.50396
323.81900;19.75417;     -0.47713; 90.30829;50.00000;20.00000;4.50319
324.01801;19.76083;     -0.47573; 90.28228;50.00000;20.00000;4.50240
324.21500;19.76750;     -0.47446; 90.25372;50.00000;20.00000;4.50161
324.41199;19.77417;     -0.47320; 90.22644;50.00000;20.00000;4.50083
324.60800;19.78083;     -0.47206; 90.19660;50.00000;20.00000;4.50006
324.80499;19.78750;     -0.47095; 90.16804;50.00000;20.00000;4.49927
325.00400;19.79417;     -0.46955; 90.13692;50.00000;20.00000;4.49849
325.20001;19.80083;     -0.46810; 90.10836;50.00000;20.00000;4.49771
325.39499;19.80750;     -0.46650; 90.07724;50.00000;20.00000;4.49694
325.59500;19.81417;     -0.46489; 90.04868;50.00000;20.00000;4.49614
325.79199;19.82083;     -0.46336; 90.02012;50.00000;20.00000;4.49536
325.98999;19.82750;     -0.46196; 89.99284;50.00000;20.00000;4.49458
326.18701;19.83417;     -0.46042; 89.96172;50.00000;20.00000;4.49380
326.38199;19.84083;     -0.45845; 89.93316;50.00000;20.00000;4.49302
326.57999;19.84750;     -0.45672; 89.90204;50.00000;20.00000;4.49224
326.77701;19.85417;     -0.45490; 89.87209;50.00000;20.00000;4.49146
326.97501;19.86083;     -0.45301; 89.83970;50.00000;20.00000;4.49068
327.17300;19.86750;     -0.45100; 89.80986;50.00000;20.00000;4.48989
327.37000;19.87417;     -0.44895; 89.77874;50.00000;20.00000;4.48911
327.56699;19.88083;     -0.44662; 89.74879;50.00000;20.00000;4.48833
327.76401;19.88750;     -0.44430; 89.71639;50.00000;20.00000;4.48755
327.96301;19.89417;     -0.44213; 89.68656;50.00000;20.00000;4.48676
328.16000;19.90083;     -0.43988; 89.65532;50.00000;20.00000;4.48599
328.35599;19.90750;     -0.43768; 89.62688;50.00000;20.00000;4.48521
328.55099;19.91417;     -0.43547; 89.59565;50.00000;20.00000;4.48444
328.75201;19.92083;     -0.43313; 89.56453;50.00000;20.00000;4.48364
328.94901;19.92750;     -0.43060; 89.52947;50.00000;20.00000;4.48286
329.14600;19.93417;     -0.42805; 89.49568;50.00000;20.00000;4.48209
329.34399;19.94083;     -0.42551; 89.46074;50.00000;20.00000;4.48130
329.54099;19.94750;     -0.42347; 89.42695;50.00000;20.00000;4.48052
329.73801;19.95417;     -0.42240; 89.39189;50.00000;20.00000;4.47975
329.93701;19.96083;     -0.42073; 89.35949;50.00000;20.00000;4.47896
330.13400;19.96750;     -0.41857; 89.32443;50.00000;20.00000;4.47818
330.33099;19.97417;     -0.41623; 89.29064;50.00000;20.00000;4.47740
330.52899;19.98083;     -0.41335; 89.25558;50.00000;20.00000;4.47662
330.72501;19.98750;     -0.41034; 89.22191;50.00000;20.00000;4.47585
330.92401;19.99417;     -0.40736; 89.18685;50.00000;20.00000;4.47506
331.12000;20.00083;     -0.40432; 89.15306;50.00000;20.00000;4.47429
331.31799;20.00750;     -0.40123; 89.11544;50.00000;20.00000;4.47351
331.51501;20.01417;     -0.39813; 89.08038;50.00000;20.00000;4.47273
331.71399;20.02083;     -0.39487; 89.04276;50.00000;20.00000;4.47194
331.90900;20.02750;     -0.39163; 89.00770;50.00000;20.00000;4.47117
332.10901;20.03417;     -0.38825; 88.96741;50.00000;20.00000;4.47038
332.30701;20.04083;     -0.38471; 88.93757;50.00000;20.00000;4.46960
332.50400;20.04750;     -0.38111; 88.90518;50.00000;20.00000;4.46883
332.70300;20.05417;     -0.37713; 88.86617;50.00000;20.00000;4.46804
332.89899;20.06083;     -0.37325; 88.82472;50.00000;20.00000;4.46727
333.09799;20.06750;     -0.36910; 88.78571;50.00000;20.00000;4.46648
333.29300;20.07417;     -0.36489; 88.74159;50.00000;20.00000;4.46572
333.49500;20.08083;     -0.36048; 88.70142;50.00000;20.00000;4.46492
333.69000;20.08750;     -0.35599; 88.65730;50.00000;20.00000;4.46415
333.88800;20.09417;     -0.35127; 88.61574;50.00000;20.00000;4.46337
334.08499;20.10083;     -0.34653; 88.57162;50.00000;20.00000;4.46259
334.28299;20.10750;     -0.34167; 88.53005;50.00000;20.00000;4.46181
334.48001;20.11417;     -0.33670; 88.48593;50.00000;20.00000;4.46104
334.67700;20.12083;     -0.33158; 88.44437;50.00000;20.00000;4.46026
334.87601;20.12750;     -0.32602; 88.39770;50.00000;20.00000;4.45948
335.07401;20.13417;     -0.32021; 88.35358;50.00000;20.00000;4.45870
335.26999;20.14083;     -0.31454; 88.30551;50.00000;20.00000;4.45793
335.47000;20.14750;     -0.30878; 88.26011;50.00000;20.00000;4.45714
335.66699;20.15417;     -0.30299; 88.20949;50.00000;20.00000;4.45637
335.86301;20.16083;     -0.29704; 88.16270;50.00000;20.00000;4.45559
336.06201;20.16750;     -0.29098; 88.11208;50.00000;20.00000;4.45481
336.25900;20.17417;     -0.28479; 88.06413;50.00000;20.00000;4.45404
336.45801;20.18083;     -0.27867; 88.01351;50.00000;20.00000;4.45325
336.65500;20.18750;     -0.27249; 87.96672;50.00000;20.00000;4.45248
336.85300;20.19417;     -0.26619; 87.91738;50.00000;20.00000;4.45170
337.05099;20.20083;     -0.25942; 87.87198;50.00000;20.00000;4.45092
337.25000;20.20750;     -0.25222; 87.81358;50.00000;20.00000;4.45014
337.44800;20.21417;     -0.24450; 87.75913;50.00000;20.00000;4.44936
337.64700;20.22083;     -0.23723; 87.70584;50.00000;20.00000;4.44858
337.84201;20.22750;     -0.22950; 87.65522;50.00000;20.00000;4.44781
338.04001;20.23417;     -0.22168; 87.59949;50.00000;20.00000;4.44704
338.23801;20.24083;     -0.21377; 87.54747;50.00000;20.00000;4.44626
338.43799;20.24750;     -0.20575; 87.48779;50.00000;20.00000;4.44547
338.63300;20.25417;     -0.19736; 87.43195;50.00000;20.00000;4.44471
338.83200;20.26083;     -0.18888; 87.37227;50.00000;20.00000;4.44393
339.03000;20.26750;     -0.18010; 87.31515;50.00000;20.00000;4.44315
339.22800;20.27417;     -0.17120; 87.25292;50.00000;20.00000;4.44237
339.42599;20.28083;     -0.16222; 87.19580;50.00000;20.00000;4.44160
339.62500;20.28750;     -0.15321; 87.13740;50.00000;20.00000;4.44081
339.82101;20.29417;     -0.14382; 87.08805;50.00000;20.00000;4.44005
340.01901;20.30083;     -0.13425; 87.02965;50.00000;20.00000;4.43927
340.21799;20.30750;     -0.12451; 86.97125;50.00000;20.00000;4.43849
340.41699;20.31417;     -0.11447; 86.90763;50.00000;20.00000;4.43771
340.61401;20.32083;     -0.10441; 86.84795;50.00000;20.00000;4.43694
340.80899;20.32750;-9.434693e-02; 86.78305;50.00000;20.00000;4.43617
341.00900;20.33417;-8.417833e-02; 86.72198;50.00000;20.00000;4.43539
341.20700;20.34083;-7.388614e-02; 86.65580;50.00000;20.00000;4.43461
341.40399;20.34750;-6.341050e-02; 86.59357;50.00000;20.00000;4.43384
341.60199;20.35417;-5.283135e-02; 86.52472;50.00000;20.00000;4.43306
341.79901;20.36083;-4.212854e-02; 86.46109;50.00000;20.00000;4.43229
341.99799;20.36750;-3.122218e-02; 86.39236;50.00000;20.00000;4.43151
342.19699;20.37417;-2.027200e-02; 86.32874;50.00000;20.00000;4.43073
342.39301;20.38083;-9.237958e-03; 86.25733;50.00000;20.00000;4.42997
342.59201;20.38750; 1.799917e-03; 86.19115;50.00000;20.00000;4.42919
342.78900;20.39417; 1.288166e-02; 86.11847;50.00000;20.00000;4.42842
342.98801;20.40083; 2.414735e-02; 86.04835;50.00000;20.00000;4.42764
343.18500;20.40750; 3.539694e-02; 85.97056;50.00000;20.00000;4.42687
343.38300;20.41417; 4.663046e-02; 85.89776;50.00000;20.00000;4.42609
343.58099;20.42083; 5.800804e-02; 85.81730;50.00000;20.00000;4.42532
343.77701;20.42750; 6.948958e-02; 85.74207;50.00000;20.00000;4.42455
343.97800;20.43417; 8.125578e-02; 85.66033;50.00000;20.00000;4.42376
344.17401;20.44083; 9.272535e-02; 85.58243;50.00000;20.00000;4.42300
344.37100;20.44750;      0.10412; 85.49802;50.00000;20.00000;4.42223
344.56900;20.45417;      0.11558; 85.41884;50.00000;20.00000;4.42145
344.76700;20.46083;      0.12726; 85.33455;50.00000;20.00000;4.42068
344.96600;20.46750;      0.13896; 85.25536;50.00000;20.00000;4.41990
345.16400;20.47417;      0.15108; 85.17096;50.00000;20.00000;4.41913
345.36099;20.48083;      0.16323; 85.09177;50.00000;20.00000;4.41836
345.56000;20.48750;      0.17519; 85.00609;50.00000;20.00000;4.41758
345.75800;20.49417;      0.18778; 84.92958;50.00000;20.00000;4.41681
345.95300;20.50083;      0.20059; 84.84912;50.00000;20.00000;4.41605
346.14999;20.50750;      0.21328; 84.76738;50.00000;20.00000;4.41528
346.34900;20.51417;      0.22594; 84.67914;50.00000;20.00000;4.41450
346.54700;20.52083;      0.23852; 84.59474;50.00000;20.00000;4.41373
346.74399;20.52750;      0.25101; 84.50127;50.00000;20.00000;4.41296
346.94400;20.53417;      0.26302; 84.41303;50.00000;20.00000;4.41218
347.14001;20.54083;      0.27467; 84.31562;50.00000;20.00000;4.41142
347.33899;20.54750;      0.28568; 84.22355;50.00000;20.00000;4.41064
347.53601;20.55417;      0.29582; 84.12231;50.00000;20.00000;4.40987
347.73300;20.56083;      0.30549; 84.02618;50.00000;20.00000;4.40910
347.93100;20.56750;      0.31547; 83.92238;50.00000;20.00000;4.40833
348.13101;20.57417;      0.32646; 83.82509;50.00000;20.00000;4.40755
348.32700;20.58083;      0.34014; 83.72118;50.00000;20.00000;4.40679
348.52399;20.58750;      0.35367; 83.62388;50.00000;20.00000;4.40602
348.72101;20.59417;      0.36616; 83.51741;50.00000;20.00000;4.40525
348.92001;20.60083;      0.37807; 83.41884;50.00000;20.00000;4.40448
349.11899;20.60750;      0.39045; 83.31238;50.00000;20.00000;4.40370
349.31601;20.61417;      0.40243; 83.21113;50.00000;20.00000;4.40293
349.51099;20.62083;      0.41499; 83.10084;50.00000;20.00000;4.40218
349.71301;20.62750;      0.42895; 82.99692;50.00000;20.00000;4.40139
349.90799;20.63417;      0.44286; 82.88407;50.00000;20.00000;4.40063
350.10699;20.64083;      0.45642; 82.77761;50.00000;20.00000;4.39986
350.30399;20.64750;      0.47044; 82.65430;50.00000;20.00000;4.39909
350.50101;20.65417;      0.48445; 82.53878;50.00000;20.00000;4.39832
350.70099;20.66083;      0.49977; 82.42070;50.00000;20.00000;4.39754
350.89899;20.66750;      0.51740; 82.30901;50.00000;20.00000;4.39677
351.09500;20.67417;      0.53490; 82.18966;50.00000;20.00000;4.39601
351.29401;20.68083;      0.54979; 82.07808;50.00000;20.00000;4.39524
351.48999;20.68750;      0.56210; 81.95606;50.00000;20.00000;4.39448
351.69000;20.69417;      0.57667; 81.84181;50.00000;20.00000;4.39370
351.88699;20.70083;      0.59289; 81.71724;50.00000;20.00000;4.39293
352.08301;20.70750;      0.60620; 81.60044;50.00000;20.00000;4.39217
352.28299;20.71417;      0.61841; 81.47446;50.00000;20.00000;4.39139
352.47800;20.72083;      0.63195; 81.35639;50.00000;20.00000;4.39064
352.67599;20.72750;      0.64774; 81.22786;50.00000;20.00000;4.38987
352.87201;20.73417;      0.66073; 81.10851;50.00000;20.00000;4.38911
353.07101;20.74083;      0.67191; 80.97743;50.00000;20.00000;4.38833
353.26999;20.74750;      0.68594; 80.85412;50.00000;20.00000;4.38756
353.46500;20.75417;      0.69956; 80.72165;50.00000;20.00000;4.38680
353.66299;20.76083;      0.71602; 80.59707;50.00000;20.00000;4.38604
353.86099;20.76750;      0.73201; 80.45949;50.00000;20.00000;4.38527
354.06201;20.77417;      0.75662; 80.33096;50.00000;20.00000;4.38449
354.25900;20.78083;      0.78589; 80.19083;50.00000;20.00000;4.38372
354.45700;20.78750;      0.81186; 80.06102;50.00000;20.00000;4.38296
354.65601;20.79417;      0.83591; 79.91949;50.00000;20.00000;4.38218
354.85400;20.80083;      0.86230; 79.79364;50.00000;20.00000;4.38142
355.05301;20.80750;      0.89214; 79.65733;50.00000;20.00000;4.38065
355.25101;20.81417;      0.91699; 79.52103;50.00000;20.00000;4.37988
355.44699;20.82083;      0.93347; 79.37311;50.00000;20.00000;4.37912
355.64700;20.82750;      0.94755; 79.23298;50.00000;20.00000;4.37834
355.84399;20.83417;      0.96233; 79.07972;50.00000;20.00000;4.37758
356.04099;20.84083;      0.97808; 78.93564;50.00000;20.00000;4.37682
356.23801;20.84750;      0.99479; 78.77994;50.00000;20.00000;4.37605
356.43799;20.85417;      1.01193; 78.63458;50.00000;20.00000;4.37528
356.63400;20.86083;      1.03049; 78.47749;50.00000;20.00000;4.37452
356.83200;20.86750;      1.05364; 78.33085;50.00000;20.00000;4.37375
357.03000;20.87417;      1.08107; 78.17377;50.00000;20.00000;4.37299
357.22900;20.88083;      1.10583; 78.02713;50.00000;20.00000;4.37222
357.42801;20.88750;      1.12645; 77.86876;50.00000;20.00000;4.37145
357.62399;20.89417;      1.14531; 77.72085;50.00000;20.00000;4.37069
357.82199;20.90083;      1.16410; 77.55993;50.00000;20.00000;4.36992
358.01999;20.90750;      1.18259; 77.40934;50.00000;20.00000;4.36916
358.21701;20.91417;      1.19971; 77.24448;50.00000;20.00000;4.36840
358.41400;20.92083;      1.21483; 77.08867;50.00000;20.00000;4.36764
358.60999;20.92750;      1.22818; 76.91997;50.00000;20.00000;4.36688
358.80899;20.93417;      1.24315; 76.76288;50.00000;20.00000;4.36611
359.00699;20.94083;      1.26325; 76.59035;50.00000;20.00000;4.36534
359.20499;20.94750;      1.28570; 76.42932;50.00000;20.00000;4.36458
359.40201;20.95417;      1.30914; 76.25412;50.00000;20.00000;4.36382
359.60101;20.96083;      1.33183; 76.09064;50.00000;20.00000;4.36305
359.79501;20.96750;      1.35228; 75.91150;50.00000;20.00000;4.36230
359.99600;20.97417;      1.37177; 75.77264;50.00000;20.00000;4.36152
360.19299;20.98083;      1.39235; 75.59221;50.00000;20.00000;4.36076
360.39099;20.98750;      1.41468; 75.35339;50.00000;20.00000;4.36000
360.58899;20.99417;      1.43691; 75.18469;50.00000;20.00000;4.35923
360.78601;21.00083;      1.45769; 74.98221;50.00000;20.00000;4.35847
360.98499;21.00750;      1.47752; 74.75244;50.00000;20.00000;4.35771
361.18301;21.01417;      1.49756; 74.50189;50.00000;20.00000;4.35694
361.37900;21.02083;      1.51626; 74.30335;50.00000;20.00000;4.35619
361.57599;21.02750;      1.53650; 74.11515;50.00000;20.00000;4.35543
361.77399;21.03417;      1.55788; 73.92950;50.00000;20.00000;4.35466
361.97101;21.04083;      1.58023; 73.74257;50.00000;20.00000;4.35391
362.17200;21.04750;      1.60651; 73.55437;50.00000;20.00000;4.35313
362.36801;21.05417;      1.63170; 73.36489;50.00000;20.00000;4.35237
362.56400;21.06083;      1.65141; 73.17158;50.00000;20.00000;4.35162
362.76501;21.06750;      1.67269; 72.97815;50.00000;20.00000;4.35085
362.96301;21.07417;      1.69325; 72.78472;50.00000;20.00000;4.35008
363.15799;21.08083;      1.71276; 72.59002;50.00000;20.00000;4.34933
363.35501;21.08750;      1.72981; 72.39404;50.00000;20.00000;4.34857
363.55399;21.09417;      1.74566; 72.19678;50.00000;20.00000;4.34781
363.75101;21.10083;      1.76006; 71.99685;50.00000;20.00000;4.34705
363.94800;21.10750;      1.77362; 71.79703;50.00000;20.00000;4.34629
364.14301;21.11417;      1.79104; 71.59583;50.00000;20.00000;4.34554
364.34201;21.12083;      1.81114; 71.39334;50.00000;20.00000;4.34478
364.54099;21.12750;      1.83252; 71.18958;50.00000;20.00000;4.34401
364.73901;21.13417;      1.85560; 70.98315;50.00000;20.00000;4.34325
364.93500;21.14083;      1.88016; 70.77811;50.00000;20.00000;4.34249
365.13199;21.14750;      1.90456; 70.57040;50.00000;20.00000;4.34174
365.33499;21.15417;      1.92937; 70.36014;50.00000;20.00000;4.34096
365.53101;21.16083;      1.95336; 70.15115;50.00000;20.00000;4.34020
365.72800;21.16750;      1.97778; 69.94089;50.00000;20.00000;4.33945
365.92801;21.17417;      2.01002; 69.72935;50.00000;20.00000;4.33868
366.12399;21.18083;      2.04735; 69.51653;50.00000;20.00000;4.33793
366.32199;21.18750;      2.07622; 69.30105;50.00000;20.00000;4.33717
366.52100;21.19417;      2.10159; 69.08301;50.00000;20.00000;4.33640
366.71701;21.20083;      2.12629; 68.86229;50.00000;20.00000;4.33565
366.91400;21.20750;      2.14615; 68.64425;50.00000;20.00000;4.33489
367.11499;21.21417;      2.15837; 68.42876;50.00000;20.00000;4.33412
367.31100;21.22083;      2.17162; 68.21072;50.00000;20.00000;4.33337
367.50699;21.22750;      2.18770; 67.98757;50.00000;20.00000;4.33262
367.70499;21.23417;      2.20714; 67.76431;50.00000;20.00000;4.33186
367.90201;21.24083;      2.23011; 67.53976;50.00000;20.00000;4.33110
368.10001;21.24750;      2.25492; 67.31522;50.00000;20.00000;4.33034
368.29901;21.25417;      2.28259; 67.08801;50.00000;20.00000;4.32958
368.49701;21.26083;      2.31428; 66.86346;50.00000;20.00000;4.32882
368.69501;21.26750;      2.35103; 66.63636;50.00000;20.00000;4.32806
368.89401;21.27417;      2.38739; 66.40927;50.00000;20.00000;4.32730
369.09201;21.28083;      2.40943; 66.17822;50.00000;20.00000;4.32654
369.28900;21.28750;      2.42472; 65.94718;50.00000;20.00000;4.32579
369.48700;21.29417;      2.44988; 65.71358;50.00000;20.00000;4.32503
369.68600;21.30083;      2.48461; 65.47986;50.00000;20.00000;4.32426
369.88501;21.30750;      2.51578; 65.24498;50.00000;20.00000;4.32350
370.08099;21.31417;      2.54320; 65.00871;50.00000;20.00000;4.32275
370.27899;21.32083;      2.56816; 64.76989;50.00000;20.00000;4.32199
370.47601;21.32750;      2.59210; 64.52456;50.00000;20.00000;4.32124
370.67300;21.33417;      2.61428; 64.28063;50.00000;20.00000;4.32049
370.87100;21.34083;      2.63705; 64.03914;50.00000;20.00000;4.31973
371.06900;21.34750;      2.65977; 63.79903;50.00000;20.00000;4.31897
371.26801;21.35417;      2.68184; 63.55638;50.00000;20.00000;4.31821
371.46500;21.36083;      2.70344; 63.31233;50.00000;20.00000;4.31746
371.66299;21.36750;      2.72437; 63.06828;50.00000;20.00000;4.31670
371.85901;21.37417;      2.74475; 62.82296;50.00000;20.00000;4.31595
372.05701;21.38083;      2.76405; 62.57635;50.00000;20.00000;4.31519
372.25500;21.38750;      2.78265; 62.32975;50.00000;20.00000;4.31444
372.45300;21.39417;      2.80053; 62.08059;50.00000;20.00000;4.31368
372.64999;21.40083;      2.81872; 61.83004;50.00000;20.00000;4.31293
