Repository: TristanHehnen/BESKID_ExperimentalData

# Experimental Data of the BESKID Project

The repository contains the public experimental data of the BESKID project.

The primary material investigate is Poly(methyl methacrylate) (PMMA).

The materials have been examined in various experimental setups, across different sizes, from micro- to real-scale. Data of the following setups is available:
- Thermogravimetric analysis (TGA)
- Micro-scale combustion calorimetry (MCC)
- Differential scanning calorimetry (DSC)
- Cone calorimetry

File: ExpData/TGA/DE_6mm/ExpDat_PMMA_DE_6mm_30Kmin_02.txt (part 3 of 6)
#SEGMENT:                    ;S2/3
#SEG. 2:                     ;30�C/30.0(K/min)/700�C
##Temp./�C;Time/min;DSC/(mW/mg);Mass/%;Gas Flow(purge2)/(ml/min);Gas Flow(protective)/(ml/min);Sensit./(uV/mW)
257.90302;17.54667;-4.243440e-02; 94.79101;50.00000;20.00000;4.77004
258.10501;17.55333;-4.320871e-02; 94.78318;50.00000;20.00000;4.76921
258.30801;17.56000;-4.420783e-02; 94.77394;50.00000;20.00000;4.76837
258.51099;17.56667;-4.524472e-02; 94.77394;50.00000;20.00000;4.76754
258.71201;17.57333;-4.616960e-02; 94.77394;50.00000;20.00000;4.76671
258.91400;17.58000;-4.694509e-02; 94.77394;50.00000;20.00000;4.76588
259.11499;17.58667;-4.775826e-02; 94.77394;50.00000;20.00000;4.76505
259.31900;17.59333;-4.859056e-02; 94.77394;50.00000;20.00000;4.76421
259.51999;17.60000;-4.934811e-02; 94.76610;50.00000;20.00000;4.76339
259.72198;17.60667;-5.021836e-02; 94.75827;50.00000;20.00000;4.76256
259.92401;17.61333;-5.101397e-02; 94.75827;50.00000;20.00000;4.76173
260.12399;17.62000;-5.195967e-02; 94.75827;50.00000;20.00000;4.76090
260.32700;17.62667;-5.281212e-02; 94.75827;50.00000;20.00000;4.76007
260.52899;17.63333;-5.347739e-02; 94.75044;50.00000;20.00000;4.75924
260.73099;17.64000;-5.449909e-02; 94.74132;50.00000;20.00000;4.75841
260.93301;17.64667;-5.542740e-02; 94.74132;50.00000;20.00000;4.75758
261.13400;17.65333;-5.631847e-02; 94.74132;50.00000;20.00000;4.75675
261.33499;17.66000;-5.715357e-02; 94.74132;50.00000;20.00000;4.75592
261.53799;17.66667;-5.783899e-02; 94.73348;50.00000;20.00000;4.75509
261.73901;17.67333;-5.873094e-02; 94.72296;50.00000;20.00000;4.75426
261.94101;17.68000;-5.960448e-02; 94.72296;50.00000;20.00000;4.75343
262.14200;17.68667;-6.045951e-02; 94.72296;50.00000;20.00000;4.75261
262.34500;17.69333;-6.123985e-02; 94.71910;50.00000;20.00000;4.75177
262.54700;17.70000;-6.192652e-02; 94.71512;50.00000;20.00000;4.75094
262.74799;17.70667;-6.266971e-02; 94.71115;50.00000;20.00000;4.75012
262.95099;17.71333;-6.345084e-02; 94.71115;50.00000;20.00000;4.74928
263.15302;17.72000;-6.428855e-02; 94.71115;50.00000;20.00000;4.74845
263.35599;17.72667;-6.503266e-02; 94.71115;50.00000;20.00000;4.74762
263.55499;17.73333;-6.570162e-02; 94.71115;50.00000;20.00000;4.74680
263.75900;17.74000;-6.652148e-02; 94.70729;50.00000;20.00000;4.74596
263.95901;17.74667;-6.730379e-02; 94.69946;50.00000;20.00000;4.74514
264.16299;17.75333;-6.814301e-02; 94.69548;50.00000;20.00000;4.74431
264.36401;17.76000;-6.892593e-02; 94.69548;50.00000;20.00000;4.74348
264.56601;17.76667;-6.967157e-02; 94.69946;50.00000;20.00000;4.74265
264.76700;17.77333;-7.041740e-02; 94.70729;50.00000;20.00000;4.74183
264.96899;17.78000;-7.110710e-02; 94.70729;50.00000;20.00000;4.74100
265.16901;17.78667;-7.183456e-02; 94.69946;50.00000;20.00000;4.74018
265.37201;17.79333;-7.256246e-02; 94.69162;50.00000;20.00000;4.73934
265.57101;17.80000;-7.327154e-02; 94.69162;50.00000;20.00000;4.73853
265.77701;17.80667;-7.394364e-02; 94.69162;50.00000;20.00000;4.73768
265.97699;17.81333;-7.433311e-02; 94.69162;50.00000;20.00000;4.73686
266.17899;17.82000;-7.517490e-02; 94.68776;50.00000;20.00000;4.73603
266.37799;17.82667;-7.603563e-02; 94.67981;50.00000;20.00000;4.73522
266.58200;17.83333;-7.680278e-02; 94.67467;50.00000;20.00000;4.73438
266.78299;17.84000;-7.747576e-02; 94.67467;50.00000;20.00000;4.73355
266.98401;17.84667;-7.811128e-02; 94.67467;50.00000;20.00000;4.73273
267.18500;17.85333;-7.869046e-02; 94.67467;50.00000;20.00000;4.73191
267.38800;17.86000;-7.938311e-02; 94.66683;50.00000;20.00000;4.73107
267.58801;17.86667;-8.009466e-02; 94.65760;50.00000;20.00000;4.73025
267.79001;17.87333;-8.078773e-02; 94.65760;50.00000;20.00000;4.72943
267.99301;17.88000;-8.146225e-02; 94.65760;50.00000;20.00000;4.72859
268.19400;17.88667;-8.215572e-02; 94.65760;50.00000;20.00000;4.72777
268.39499;17.89333;-8.281170e-02; 94.65760;50.00000;20.00000;4.72695
268.59601;17.90000;-8.343015e-02; 94.65760;50.00000;20.00000;4.72612
268.79800;17.90667;-8.404889e-02; 94.64976;50.00000;20.00000;4.72530
268.99701;17.91333;-8.468650e-02; 94.64193;50.00000;20.00000;4.72448
269.20099;17.92000;-8.523028e-02; 94.64193;50.00000;20.00000;4.72364
269.40100;17.92667;-8.592506e-02; 94.64193;50.00000;20.00000;4.72282
269.60199;17.93333;-8.658237e-02; 94.64193;50.00000;20.00000;4.72200
269.80499;17.94000;-8.720227e-02; 94.63409;50.00000;20.00000;4.72117
270.00601;17.94667;-8.780334e-02; 94.62369;50.00000;20.00000;4.72035
270.20801;17.95333;-8.846139e-02; 94.62369;50.00000;20.00000;4.71952
270.40799;17.96000;-8.904390e-02; 94.62369;50.00000;20.00000;4.71870
270.60999;17.96667;-8.951332e-02; 94.62369;50.00000;20.00000;4.71787
270.81000;17.97333;-9.009621e-02; 94.61971;50.00000;20.00000;4.71706
271.01099;17.98000;-9.067938e-02; 94.61059;50.00000;20.00000;4.71623
271.21399;17.98667;-9.118724e-02; 94.60533;50.00000;20.00000;4.71540
271.41400;17.99333;-9.171396e-02; 94.60533;50.00000;20.00000;4.71458
271.61499;18.00000;-9.225986e-02; 94.60533;50.00000;20.00000;4.71376
271.81601;18.00667;-9.282489e-02; 94.59621;50.00000;20.00000;4.71294
272.01901;18.01333;-9.327668e-02; 94.58440;50.00000;20.00000;4.71211
272.21701;18.02000;-9.378503e-02; 94.58440;50.00000;20.00000;4.71130
272.42001;18.02667;-9.429396e-02; 94.58440;50.00000;20.00000;4.71047
272.62201;18.03333;-9.468933e-02; 94.57657;50.00000;20.00000;4.70964
272.82300;18.04000;-9.514159e-02; 94.56487;50.00000;20.00000;4.70882
273.02100;18.04667;-9.548007e-02; 94.56487;50.00000;20.00000;4.70801
273.22400;18.05333;-9.585699e-02; 94.56487;50.00000;20.00000;4.70718
273.42401;18.06000;-9.627170e-02; 94.56101;50.00000;20.00000;4.70636
273.62500;18.06667;-9.649705e-02; 94.55833;50.00000;20.00000;4.70554
273.82599;18.07333;-9.679832e-02; 94.56218;50.00000;20.00000;4.70472
274.02899;18.08000;-9.708090e-02; 94.56218;50.00000;20.00000;4.70389
274.22900;18.08667;-9.734436e-02; 94.55833;50.00000;20.00000;4.70307
274.42999;18.09333;-9.764594e-02; 94.54780;50.00000;20.00000;4.70225
274.63000;18.10000;-9.798548e-02; 94.54254;50.00000;20.00000;4.70143
274.82999;18.10667;-9.836310e-02; 94.54254;50.00000;20.00000;4.70062
275.03101;18.11333;-9.870297e-02; 94.53868;50.00000;20.00000;4.69979
275.23300;18.12000;-9.891014e-02; 94.52956;50.00000;20.00000;4.69897
275.43301;18.12667;-9.923115e-02; 94.52430;50.00000;20.00000;4.69815
275.63501;18.13333;-9.959042e-02; 94.52430;50.00000;20.00000;4.69733
275.83499;18.14000;-9.968372e-02; 94.52032;50.00000;20.00000;4.69651
276.03400;18.14667;-9.992894e-02; 94.51120;50.00000;20.00000;4.69570
276.23599;18.15333;     -0.10025; 94.50594;50.00000;20.00000;4.69487
276.43701;18.16000;     -0.10048; 94.50594;50.00000;20.00000;4.69405
276.63501;18.16667;     -0.10067; 94.50594;50.00000;20.00000;4.69324
276.83701;18.17333;     -0.10085; 94.49811;50.00000;20.00000;4.69242
277.03799;18.18000;     -0.10106; 94.48770;50.00000;20.00000;4.69160
277.23901;18.18667;     -0.10129; 94.48770;50.00000;20.00000;4.69078
277.44000;18.19333;     -0.10146; 94.48770;50.00000;20.00000;4.68996
277.64099;18.20000;     -0.10163; 94.47987;50.00000;20.00000;4.68914
277.84000;18.20667;     -0.10165; 94.46934;50.00000;20.00000;4.68833
278.04099;18.21333;     -0.10176; 94.46934;50.00000;20.00000;4.68751
278.24100;18.22000;     -0.10191; 94.46548;50.00000;20.00000;4.68669
278.44199;18.22667;     -0.10208; 94.45636;50.00000;20.00000;4.68587
278.64301;18.23333;     -0.10221; 94.45110;50.00000;20.00000;4.68505
278.84399;18.24000;     -0.10233; 94.45110;50.00000;20.00000;4.68423
279.04199;18.24667;     -0.10244; 94.44713;50.00000;20.00000;4.68343
279.24399;18.25333;     -0.10263; 94.43801;50.00000;20.00000;4.68260
279.44299;18.26000;     -0.10270; 94.43275;50.00000;20.00000;4.68179
279.64600;18.26667;     -0.10280; 94.43275;50.00000;20.00000;4.68096
279.84399;18.27333;     -0.10274; 94.42889;50.00000;20.00000;4.68016
280.04501;18.28000;     -0.10278; 94.41836;50.00000;20.00000;4.67934
280.24301;18.28667;     -0.10274; 94.41193;50.00000;20.00000;4.67853
280.44400;18.29333;     -0.10272; 94.41193;50.00000;20.00000;4.67771
280.64499;18.30000;     -0.10266; 94.40269;50.00000;20.00000;4.67689
280.84601;18.30667;     -0.10266; 94.38831;50.00000;20.00000;4.67607
281.04599;18.31333;     -0.10256; 94.38831;50.00000;20.00000;4.67526
281.24500;18.32000;     -0.10252; 94.37919;50.00000;20.00000;4.67445
281.44601;18.32667;     -0.10252; 94.36610;50.00000;20.00000;4.67363
281.64700;18.33333;     -0.10231; 94.36610;50.00000;20.00000;4.67281
281.84698;18.34000;     -0.10217; 94.35826;50.00000;20.00000;4.67200
282.04401;18.34667;     -0.10202; 94.35300;50.00000;20.00000;4.67120
282.24600;18.35333;     -0.10179; 94.34657;50.00000;20.00000;4.67037
282.44699;18.36000;     -0.10171; 94.34259;50.00000;20.00000;4.66956
282.64499;18.36667;     -0.10161; 94.33078;50.00000;20.00000;4.66875
282.84399;18.37333;     -0.10138; 94.33862;50.00000;20.00000;4.66794
283.04401;18.38000;     -0.10123; 94.32693;50.00000;20.00000;4.66713
283.24301;18.38667;     -0.10098; 94.31909;50.00000;20.00000;4.66632
283.44400;18.39333;     -0.10071; 94.30985;50.00000;20.00000;4.66550
283.64499;18.40000;     -0.10042; 94.30073;50.00000;20.00000;4.66468
283.84500;18.40667;-9.999886e-02; 94.28635;50.00000;20.00000;4.66387
284.04401;18.41333;-9.967186e-02; 94.28635;50.00000;20.00000;4.66306
284.24301;18.42000;-9.934475e-02; 94.27723;50.00000;20.00000;4.66225
284.44299;18.42667;-9.897932e-02; 94.26414;50.00000;20.00000;4.66144
284.64499;18.43333;-9.857566e-02; 94.26414;50.00000;20.00000;4.66061
284.84500;18.44000;-9.811426e-02; 94.25630;50.00000;20.00000;4.65980
285.04401;18.44667;-9.761431e-02; 94.24449;50.00000;20.00000;4.65899
285.24301;18.45333;-9.726739e-02; 94.24449;50.00000;20.00000;4.65818
285.44299;18.46000;-9.678635e-02; 94.23537;50.00000;20.00000;4.65737
285.64301;18.46667;-9.636262e-02; 94.22228;50.00000;20.00000;4.65656
285.84201;18.47333;-9.588117e-02; 94.22228;50.00000;20.00000;4.65575
286.04099;18.48000;-9.541871e-02; 94.21842;50.00000;20.00000;4.65494
286.24301;18.48667;-9.491801e-02; 94.20661;50.00000;20.00000;4.65412
286.44000;18.49333;-9.430169e-02; 94.19877;50.00000;20.00000;4.65332
286.64301;18.50000;-9.370482e-02; 94.19492;50.00000;20.00000;4.65250
286.84000;18.50667;-9.308807e-02; 94.18311;50.00000;20.00000;4.65170
287.03900;18.51333;-9.245210e-02; 94.17527;50.00000;20.00000;4.65089
287.23801;18.52000;-9.185426e-02; 94.17001;50.00000;20.00000;4.65008
287.43799;18.52667;-9.116036e-02; 94.15563;50.00000;20.00000;4.64927
287.63699;18.53333;-9.046613e-02; 94.14779;50.00000;20.00000;4.64846
287.83600;18.54000;-8.963731e-02; 94.14394;50.00000;20.00000;4.64765
288.03500;18.54667;-8.901936e-02; 94.13084;50.00000;20.00000;4.64685
288.23499;18.55333;-8.843968e-02; 94.12301;50.00000;20.00000;4.64604
288.43399;18.56000;-8.772529e-02; 94.11774;50.00000;20.00000;4.64523
288.63599;18.56667;-8.693404e-02; 94.10336;50.00000;20.00000;4.64441
288.83301;18.57333;-8.610372e-02; 94.09424;50.00000;20.00000;4.64361
289.03101;18.58000;-8.498497e-02; 94.09027;50.00000;20.00000;4.64281
289.23199;18.58667;-8.380839e-02; 94.07588;50.00000;20.00000;4.64199
289.42899;18.59333;-8.293865e-02; 94.06676;50.00000;20.00000;4.64119
289.62900;18.60000;-8.197270e-02; 94.06162;50.00000;20.00000;4.64038
289.83099;18.60667;-8.110269e-02; 94.05507;50.00000;20.00000;4.63956
290.02899;18.61333;-8.005901e-02; 94.05507;50.00000;20.00000;4.63876
290.22699;18.62000;-7.905344e-02; 94.03940;50.00000;20.00000;4.63796
290.42599;18.62667;-7.814378e-02; 94.02900;50.00000;20.00000;4.63715
290.62500;18.63333;-7.723380e-02; 94.01719;50.00000;20.00000;4.63635
290.82300;18.64000;-7.613099e-02; 93.99754;50.00000;20.00000;4.63554
291.02399;18.64667;-7.502799e-02; 93.99368;50.00000;20.00000;4.63473
291.22000;18.65333;-7.407829e-02; 93.97930;50.00000;20.00000;4.63393
291.42099;18.66000;-7.309007e-02; 93.97018;50.00000;20.00000;4.63312
291.62000;18.66667;-7.196658e-02; 93.95966;50.00000;20.00000;4.63231
291.82001;18.67333;-7.070792e-02; 93.94142;50.00000;20.00000;4.63150
292.01901;18.68000;-6.937170e-02; 93.93744;50.00000;20.00000;4.63070
292.21600;18.68667;-6.818905e-02; 93.92306;50.00000;20.00000;4.62990
292.41599;18.69333;-6.700615e-02; 93.91394;50.00000;20.00000;4.62909
292.61499;18.70000;-6.591916e-02; 93.90353;50.00000;20.00000;4.62829
292.81400;18.70667;-6.477396e-02; 93.88389;50.00000;20.00000;4.62748
293.01401;18.71333;-6.349344e-02; 93.87991;50.00000;20.00000;4.62667
293.21201;18.72000;-6.228950e-02; 93.86425;50.00000;20.00000;4.62587
293.41000;18.72667;-6.089227e-02; 93.85384;50.00000;20.00000;4.62507
293.60800;18.73333;-5.937880e-02; 93.84074;50.00000;20.00000;4.62427
293.80899;18.74000;-5.801931e-02; 93.81724;50.00000;20.00000;4.62346
294.00699;18.74667;-5.667850e-02; 93.81198;50.00000;20.00000;4.62265
294.20499;18.75333;-5.520211e-02; 93.79362;50.00000;20.00000;4.62185
294.40399;18.76000;-5.370594e-02; 93.78193;50.00000;20.00000;4.62105
294.60400;18.76667;-5.228654e-02; 93.76883;50.00000;20.00000;4.62024
294.80200;18.77333;-5.078930e-02; 93.74662;50.00000;20.00000;4.61944
294.99899;18.78000;-4.929150e-02; 93.74135;50.00000;20.00000;4.61864
295.20001;18.78667;-4.777403e-02; 93.72311;50.00000;20.00000;4.61783
295.39801;18.79333;-4.627523e-02; 93.71130;50.00000;20.00000;4.61703
295.59601;18.80000;-4.471793e-02; 93.69821;50.00000;20.00000;4.61623
295.79700;18.80667;-4.325683e-02; 93.67471;50.00000;20.00000;4.61542
295.99301;18.81333;-4.183371e-02; 93.66944;50.00000;20.00000;4.61463
296.19101;18.82000;-4.015882e-02; 93.64992;50.00000;20.00000;4.61383
296.39099;18.82667;-3.840605e-02; 93.63682;50.00000;20.00000;4.61302
296.58801;18.83333;-3.671061e-02; 93.62244;50.00000;20.00000;4.61222
296.78799;18.84000;-3.501467e-02; 93.59765;50.00000;20.00000;4.61142
296.98401;18.84667;-3.337606e-02; 93.59239;50.00000;20.00000;4.61063
297.18201;18.85333;-3.158213e-02; 93.57146;50.00000;20.00000;4.60983
297.38199;18.86000;-2.986505e-02; 93.55836;50.00000;20.00000;4.60902
297.58099;18.86667;-2.816670e-02; 93.54398;50.00000;20.00000;4.60822
297.77802;18.87333;-2.664197e-02; 93.51919;50.00000;20.00000;4.60742
297.97800;18.88000;-2.498123e-02; 93.51265;50.00000;20.00000;4.60661
298.17499;18.88667;-2.324236e-02; 93.49172;50.00000;20.00000;4.60582
298.37299;18.89333;-2.136731e-02; 93.47862;50.00000;20.00000;4.60502
298.57401;18.90000;-1.943352e-02; 93.46552;50.00000;20.00000;4.60421
298.77100;18.90667;-1.761527e-02; 93.44202;50.00000;20.00000;4.60341
298.97000;18.91333;-1.583519e-02; 93.43547;50.00000;20.00000;4.60261
299.16501;18.92000;-1.401567e-02; 93.41326;50.00000;20.00000;4.60183
299.36099;18.92667;-1.213736e-02; 93.39887;50.00000;20.00000;4.60104
299.56400;18.93333;-1.016152e-02; 93.38192;50.00000;20.00000;4.60022
299.76099;18.94000;-8.126738e-03; 93.35058;50.00000;20.00000;4.59942
299.95801;18.94667;-6.130054e-03; 93.33877;50.00000;20.00000;4.59863
300.15500;18.95333;-4.152083e-03; 93.31656;50.00000;20.00000;4.59784
300.35300;18.96000;-2.192835e-03; 93.31258;50.00000;20.00000;4.59704
300.55399;18.96667;-2.134995e-04; 93.28908;50.00000;20.00000;4.59623
300.74899;18.97333; 1.727700e-03; 93.27470;50.00000;20.00000;4.59544
300.94800;18.98000; 3.863733e-03; 93.24593;50.00000;20.00000;4.59464
301.14801;18.98667; 6.000518e-03; 93.23155;50.00000;20.00000;4.59383
301.34601;18.99333; 8.060347e-03; 93.20279;50.00000;20.00000;4.59304
301.54300;19.00000; 1.014031e-02; 93.18981;50.00000;20.00000;4.59224
301.73801;19.00667; 1.220154e-02; 93.16105;50.00000;20.00000;4.59146
301.93701;19.01333; 1.426352e-02; 93.14795;50.00000;20.00000;4.59066
302.13599;19.02000; 1.634566e-02; 93.11919;50.00000;20.00000;4.58986
302.33301;19.02667; 1.846738e-02; 93.10609;50.00000;20.00000;4.58906
302.53000;19.03333; 2.057038e-02; 93.07733;50.00000;20.00000;4.58827
302.73001;19.04000; 2.271307e-02; 93.06552;50.00000;20.00000;4.58747
302.92700;19.04667; 2.481753e-02; 93.03944;50.00000;20.00000;4.58667
303.12399;19.05333; 2.700054e-02; 93.02763;50.00000;20.00000;4.58588
303.32001;19.06000; 2.916482e-02; 93.00156;50.00000;20.00000;4.58509
303.51999;19.06667; 3.138832e-02; 92.98975;50.00000;20.00000;4.58429
303.71899;19.07333; 3.345688e-02; 92.96227;50.00000;20.00000;4.58349
303.91501;19.08000; 3.544820e-02; 92.94789;50.00000;20.00000;4.58270
304.11301;19.08667; 3.747921e-02; 92.91784;50.00000;20.00000;4.58190
304.31000;19.09333; 3.960825e-02; 92.90345;50.00000;20.00000;4.58111
304.50699;19.10000; 4.171856e-02; 92.87212;50.00000;20.00000;4.58032
304.70599;19.10667; 4.386862e-02; 92.85645;50.00000;20.00000;4.57952
304.90302;19.11333; 4.611678e-02; 92.82371;50.00000;20.00000;4.57873
305.10001;19.12000; 4.832674e-02; 92.80804;50.00000;20.00000;4.57794
305.29800;19.12667; 5.040107e-02; 92.77542;50.00000;20.00000;4.57714
305.49500;19.13333; 5.249557e-02; 92.76104;50.00000;20.00000;4.57635
305.69400;19.14000; 5.464938e-02; 92.72958;50.00000;20.00000;4.57555
305.89001;19.14667; 5.674530e-02; 92.71392;50.00000;20.00000;4.57477
306.08899;19.15333; 5.884209e-02; 92.68258;50.00000;20.00000;4.57397
306.28799;19.16000; 6.093961e-02; 92.66820;50.00000;20.00000;4.57317
306.48300;19.16667; 6.305715e-02; 92.63686;50.00000;20.00000;4.57238
306.67999;19.17333; 6.513650e-02; 92.62248;50.00000;20.00000;4.57159
306.88000;19.18000; 6.698254e-02; 92.59243;50.00000;20.00000;4.57079
307.07599;19.18667; 6.894612e-02; 92.57805;50.00000;20.00000;4.57000
307.27200;19.19333; 7.091036e-02; 92.54659;50.00000;20.00000;4.56922
307.47101;19.20000; 7.277784e-02; 92.53092;50.00000;20.00000;4.56842
307.67001;19.20667; 7.480221e-02; 92.50216;50.00000;20.00000;4.56762
307.86600;19.21333; 7.684661e-02; 92.49433;50.00000;20.00000;4.56684
308.06299;19.22000; 7.885272e-02; 92.46428;50.00000;20.00000;4.56605
308.26001;19.22667; 8.083998e-02; 92.44732;50.00000;20.00000;4.56526
308.45700;19.23333; 8.286701e-02; 92.41072;50.00000;20.00000;4.56447
308.65399;19.24000; 8.487519e-02; 92.39365;50.00000;20.00000;4.56368
308.85300;19.24667; 8.680602e-02; 92.35705;50.00000;20.00000;4.56288
309.05099;19.25333; 8.817037e-02; 92.34139;50.00000;20.00000;4.56209
309.24799;19.26000; 8.865501e-02; 92.30607;50.00000;20.00000;4.56130
309.44501;19.26667; 8.943324e-02; 92.29041;50.00000;20.00000;4.56051
309.64200;19.27333; 9.060302e-02; 92.25638;50.00000;20.00000;4.55972
309.83899;19.28000; 9.202759e-02; 92.23942;50.00000;20.00000;4.55893
310.03601;19.28667; 9.366793e-02; 92.20411;50.00000;20.00000;4.55814
310.23199;19.29333; 9.517173e-02; 92.18716;50.00000;20.00000;4.55735
310.42999;19.30000; 9.648044e-02; 92.15056;50.00000;20.00000;4.55656
310.62799;19.30667; 9.786793e-02; 92.13361;50.00000;20.00000;4.55577
310.82599;19.31333; 9.929507e-02; 92.09829;50.00000;20.00000;4.55498
311.02200;19.32000;      0.10072; 92.08263;50.00000;20.00000;4.55419
311.22000;19.32667;      0.10211; 92.04989;50.00000;20.00000;4.55340
311.41599;19.33333;      0.10354; 92.03422;50.00000;20.00000;4.55261
311.61301;19.34000;      0.10515; 92.00148;50.00000;20.00000;4.55183
311.81100;19.34667;      0.10642; 91.98581;50.00000;20.00000;4.55103
312.00699;19.35333;      0.10753; 91.95319;50.00000;20.00000;4.55025
312.20499;19.36000;      0.10889; 91.93612;50.00000;20.00000;4.54946
312.40302;19.36667;      0.11042; 91.90092;50.00000;20.00000;4.54867
312.60001;19.37333;      0.11185; 91.88256;50.00000;20.00000;4.54788
312.79700;19.38000;      0.11302; 91.84468;50.00000;20.00000;4.54709
312.99399;19.38667;      0.11414; 91.82772;50.00000;20.00000;4.54630
313.18900;19.39333;      0.11532; 91.78972;50.00000;20.00000;4.54552
313.38599;19.40000;      0.11640; 91.77405;50.00000;20.00000;4.54474
313.58301;19.40667;      0.11762; 91.73874;50.00000;20.00000;4.54395
313.78201;19.41333;      0.11876; 91.72179;50.00000;20.00000;4.54315
313.98001;19.42000;      0.11982; 91.68648;50.00000;20.00000;4.54236
314.17499;19.42667;      0.12094; 91.66952;50.00000;20.00000;4.54158
314.37299;19.43333;      0.12198; 91.63164;50.00000;20.00000;4.54079
314.56799;19.44000;      0.12295; 91.61457;50.00000;20.00000;4.54001
314.76801;19.44667;      0.12399; 91.57668;50.00000;20.00000;4.53922
314.96500;19.45333;      0.12505; 91.55973;50.00000;20.00000;4.53843
315.16299;19.46000;      0.12608; 91.52184;50.00000;20.00000;4.53764
315.35800;19.46667;      0.12714; 91.50349;50.00000;20.00000;4.53686
315.55600;19.47333;      0.12828; 91.46560;50.00000;20.00000;4.53607
315.75201;19.48000;      0.12931; 91.44865;50.00000;20.00000;4.53529
315.95001;19.48667;      0.13037; 91.41333;50.00000;20.00000;4.53450
316.14700;19.49333;      0.13132; 91.39498;50.00000;20.00000;4.53371
316.34500;19.50000;      0.13219; 91.35709;50.00000;20.00000;4.53292
316.54001;19.50667;      0.13328; 91.33885;50.00000;20.00000;4.53214
316.73700;19.51333;      0.13430; 91.29956;50.00000;20.00000;4.53136
316.93500;19.52000;      0.13533; 91.28132;50.00000;20.00000;4.53057
317.13000;19.52667;      0.13622; 91.24332;50.00000;20.00000;4.52979
317.32800;19.53333;      0.13715; 91.22508;50.00000;20.00000;4.52900
317.52701;19.54000;      0.13808; 91.18720;50.00000;20.00000;4.52821
317.72101;19.54667;      0.13893; 91.16884;50.00000;20.00000;4.52744
317.91599;19.55333;      0.13949; 91.13095;50.00000;20.00000;4.52666
318.11401;19.56000;      0.14018; 91.11400;50.00000;20.00000;4.52587
318.31299;19.56667;      0.14094; 91.07869;50.00000;20.00000;4.52508
318.51001;19.57333;      0.14173; 91.06559;50.00000;20.00000;4.52429
318.70801;19.58000;      0.14250; 91.03543;50.00000;20.00000;4.52350
318.90399;19.58667;      0.14334; 91.02373;50.00000;20.00000;4.52272
319.10001;19.59333;      0.14399; 90.98842;50.00000;20.00000;4.52194
319.29800;19.60000;      0.14469; 90.97147;50.00000;20.00000;4.52116
319.49301;19.60667;      0.14546; 90.93615;50.00000;20.00000;4.52038
319.69199;19.61333;      0.14616; 90.91920;50.00000;20.00000;4.51959
319.88901;19.62000;      0.14690; 90.88132;50.00000;20.00000;4.51880
320.08701;19.62667;      0.14757; 90.86296;50.00000;20.00000;4.51802
320.28201;19.63333;      0.14823; 90.82250;50.00000;20.00000;4.51724
320.47900;19.64000;      0.14903; 90.80286;50.00000;20.00000;4.51646
320.67700;19.64667;      0.14976; 90.76228;50.00000;20.00000;4.51567
320.87201;19.65333;      0.15036; 90.74276;50.00000;20.00000;4.51489
321.07101;19.66000;      0.15108; 90.70218;50.00000;20.00000;4.51410
321.26599;19.66667;      0.15180; 90.68254;50.00000;20.00000;4.51333
321.46399;19.67333;      0.15248; 90.64208;50.00000;20.00000;4.51254
321.66101;19.68000;      0.15328; 90.62513;50.00000;20.00000;4.51176
321.86099;19.68667;      0.15407; 90.58713;50.00000;20.00000;4.51096
322.05399;19.69333;      0.15479; 90.57017;50.00000;20.00000;4.51019
322.25299;19.70000;      0.15547; 90.53486;50.00000;20.00000;4.50940
322.45001;19.70667;      0.15611; 90.51791;50.00000;20.00000;4.50862
322.64700;19.71333;      0.15687; 90.48259;50.00000;20.00000;4.50784
322.84299;19.72000;      0.15761; 90.46435;50.00000;20.00000;4.50706
323.03900;19.72667;      0.15839; 90.42635;50.00000;20.00000;4.50628
323.23901;19.73333;      0.15909; 90.40940;50.00000;20.00000;4.50549
323.43399;19.74000;      0.15981; 90.37151;50.00000;20.00000;4.50471
323.63101;19.74667;      0.16043; 90.35187;50.00000;20.00000;4.50393
323.82901;19.75333;      0.16124; 90.31141;50.00000;20.00000;4.50315
324.02399;19.76000;      0.16227; 90.29177;50.00000;20.00000;4.50237
324.22299;19.76667;      0.16317; 90.25119;50.00000;20.00000;4.50158
324.41901;19.77333;      0.16413; 90.23167;50.00000;20.00000;4.50081
324.61700;19.78000;      0.16507; 90.19109;50.00000;20.00000;4.50002
324.81400;19.78667;      0.16596; 90.17145;50.00000;20.00000;4.49924
325.01099;19.79333;      0.16708; 90.13099;50.00000;20.00000;4.49846
325.20499;19.80000;      0.16821; 90.11135;50.00000;20.00000;4.49769
325.40302;19.80667;      0.16945; 90.07089;50.00000;20.00000;4.49690
325.59900;19.81333;      0.17051; 90.05254;50.00000;20.00000;4.49613
325.79901;19.82000;      0.17166; 90.01465;50.00000;20.00000;4.49533
325.99500;19.82667;      0.17282; 89.99770;50.00000;20.00000;4.49456
326.19299;19.83333;      0.17426; 89.95970;50.00000;20.00000;4.49377
326.39001;19.84000;      0.17586; 89.94145;50.00000;20.00000;4.49299
326.58801;19.84667;      0.17714; 89.90217;50.00000;20.00000;4.49221
326.78201;19.85333;      0.17864; 89.88264;50.00000;20.00000;4.49144
326.98099;19.86000;      0.18020; 89.84207;50.00000;20.00000;4.49065
327.17899;19.86667;      0.18186; 89.82254;50.00000;20.00000;4.48987
327.37500;19.87333;      0.18362; 89.77939;50.00000;20.00000;4.48909
327.57300;19.88000;      0.18548; 89.75975;50.00000;20.00000;4.48831
327.76999;19.88667;      0.18738; 89.71789;50.00000;20.00000;4.48753
327.96500;19.89333;      0.18914; 89.69825;50.00000;20.00000;4.48676
328.16400;19.90000;      0.19097; 89.65650;50.00000;20.00000;4.48597
328.36200;19.90667;      0.19303; 89.63686;50.00000;20.00000;4.48519
328.55801;19.91333;      0.19497; 89.59500;50.00000;20.00000;4.48441
328.75500;19.92000;      0.19709; 89.57547;50.00000;20.00000;4.48363
328.95200;19.92667;      0.19946; 89.53233;50.00000;20.00000;4.48285
329.14899;19.93333;      0.20172; 89.51140;50.00000;20.00000;4.48207
329.34799;19.94000;      0.20409; 89.46696;50.00000;20.00000;4.48129
329.54300;19.94667;      0.20579; 89.44475;50.00000;20.00000;4.48052
329.74100;19.95333;      0.20621; 89.39763;50.00000;20.00000;4.47973
329.93799;19.96000;      0.20766; 89.37412;50.00000;20.00000;4.47896
330.13501;19.96667;      0.20957; 89.32443;50.00000;20.00000;4.47818
330.33301;19.97333;      0.21155; 89.30221;50.00000;20.00000;4.47740
330.53101;19.98000;      0.21406; 89.25521;50.00000;20.00000;4.47661
330.72900;19.98667;      0.21659; 89.23299;50.00000;20.00000;4.47583
330.92700;19.99333;      0.21936; 89.18587;50.00000;20.00000;4.47505
331.12299;20.00000;      0.22217; 89.16237;50.00000;20.00000;4.47428
331.32199;20.00667;      0.22480; 89.11536;50.00000;20.00000;4.47349
331.51801;20.01333;      0.22731; 89.09315;50.00000;20.00000;4.47272
331.71600;20.02000;      0.23007; 89.04603;50.00000;20.00000;4.47193
331.91400;20.02667;      0.23330; 89.02124;50.00000;20.00000;4.47115
332.10800;20.03333;      0.23643; 88.96885;50.00000;20.00000;4.47039
332.30600;20.04000;      0.23975; 88.95061;50.00000;20.00000;4.46961
332.50500;20.04667;      0.24308; 88.90349;50.00000;20.00000;4.46882
332.70200;20.05333;      0.24658; 88.87613;50.00000;20.00000;4.46805
332.89999;20.06000;      0.25004; 88.81989;50.00000;20.00000;4.46726
333.09698;20.06667;      0.25365; 88.79370;50.00000;20.00000;4.46649
333.29300;20.07333;      0.25759; 88.73886;50.00000;20.00000;4.46572
333.49301;20.08000;      0.26172; 88.71267;50.00000;20.00000;4.46493
333.68900;20.08667;      0.26600; 88.65911;50.00000;20.00000;4.46415
333.88901;20.09333;      0.27022; 88.63421;50.00000;20.00000;4.46337
334.08600;20.10000;      0.27439; 88.58066;50.00000;20.00000;4.46259
334.28000;20.10667;      0.27879; 88.55458;50.00000;20.00000;4.46183
334.48001;20.11333;      0.28340; 88.49834;50.00000;20.00000;4.46104
334.68100;20.12000;      0.28807; 88.47086;50.00000;20.00000;4.46025
334.87299;20.12667;      0.29298; 88.41205;50.00000;20.00000;4.45949
335.07199;20.13333;      0.29781; 88.38200;50.00000;20.00000;4.45871
335.26999;20.14000;      0.30269; 88.31792;50.00000;20.00000;4.45793
335.46799;20.14667;      0.30769; 88.28658;50.00000;20.00000;4.45715
335.66400;20.15333;      0.31288; 88.21994;50.00000;20.00000;4.45638
335.86200;20.16000;      0.31860; 88.18848;50.00000;20.00000;4.45560
336.06000;20.16667;      0.32427; 88.12183;50.00000;20.00000;4.45482
336.25900;20.17333;      0.33005; 88.08921;50.00000;20.00000;4.45404
336.45700;20.18000;      0.33542; 88.02116;50.00000;20.00000;4.45326
336.65201;20.18667;      0.34089; 87.98982;50.00000;20.00000;4.45249
336.85001;20.19333;      0.34666; 87.92317;50.00000;20.00000;4.45171
337.04800;20.20000;      0.35281; 87.89184;50.00000;20.00000;4.45093
337.24600;20.20667;      0.35887; 87.81736;50.00000;20.00000;4.45016
337.44501;20.21333;      0.36506; 87.77807;50.00000;20.00000;4.44937
337.64301;20.22000;      0.37140; 87.71013;50.00000;20.00000;4.44860
337.83899;20.22667;      0.37819; 87.67482;50.00000;20.00000;4.44783
338.03500;20.23333;      0.38505; 87.60162;50.00000;20.00000;4.44706
338.23199;20.24000;      0.39236; 87.56631;50.00000;20.00000;4.44628
338.43100;20.24667;      0.39970; 87.49054;50.00000;20.00000;4.44550
338.62900;20.25333;      0.40719; 87.45266;50.00000;20.00000;4.44472
338.82599;20.26000;      0.41445; 87.37420;50.00000;20.00000;4.44395
339.02301;20.26667;      0.42187; 87.33760;50.00000;20.00000;4.44318
339.22198;20.27333;      0.42972; 87.26172;50.00000;20.00000;4.44240
339.42001;20.28000;      0.43758; 87.22512;50.00000;20.00000;4.44162
339.61801;20.28667;      0.44562; 87.15075;50.00000;20.00000;4.44084
339.81601;20.29333;      0.45373; 87.12059;50.00000;20.00000;4.44006
340.01199;20.30000;      0.46217; 87.04482;50.00000;20.00000;4.43930
340.21100;20.30667;      0.47057; 87.00553;50.00000;20.00000;4.43852
340.40701;20.31333;      0.47906; 86.92321;50.00000;20.00000;4.43775
340.60800;20.32000;      0.48773; 86.88135;50.00000;20.00000;4.43696
340.80301;20.32667;      0.49670; 86.79377;50.00000;20.00000;4.43620
341.00000;20.33333;      0.50551; 86.75191;50.00000;20.00000;4.43542
341.20001;20.34000;      0.51457; 86.66434;50.00000;20.00000;4.43464
341.39700;20.34667;      0.52384; 86.62259;50.00000;20.00000;4.43387
341.59399;20.35333;      0.53307; 86.53501;50.00000;20.00000;4.43310
341.79099;20.36000;      0.54268; 86.49187;50.00000;20.00000;4.43232
341.99100;20.36667;      0.55240; 86.40160;50.00000;20.00000;4.43154
342.18600;20.37333;      0.56193; 86.35845;50.00000;20.00000;4.43078
342.38400;20.38000;      0.57154; 86.26573;50.00000;20.00000;4.43000
342.58099;20.38667;      0.58155; 86.21990;50.00000;20.00000;4.42923
342.78000;20.39333;      0.59166; 86.12320;50.00000;20.00000;4.42845
342.97800;20.40000;      0.60182; 86.07350;50.00000;20.00000;4.42768
343.17599;20.40667;      0.61202; 85.97154;50.00000;20.00000;4.42690
343.37399;20.41333;      0.62234; 85.92197;50.00000;20.00000;4.42613
343.57101;20.42000;      0.63306; 85.81732;50.00000;20.00000;4.42536
343.76901;20.42667;      0.64371; 85.76762;50.00000;20.00000;4.42458
343.96600;20.43333;      0.65425; 85.66309;50.00000;20.00000;4.42381
344.16400;20.44000;      0.66505; 85.61211;50.00000;20.00000;4.42304
344.36200;20.44667;      0.67584; 85.50758;50.00000;20.00000;4.42226
344.56201;20.45333;      0.68710; 85.45659;50.00000;20.00000;4.42148
344.75699;20.46000;      0.69834; 85.35066;50.00000;20.00000;4.42072
344.95599;20.46667;      0.70982; 85.29968;50.00000;20.00000;4.41994
345.15399;20.47333;      0.72149; 85.19117;50.00000;20.00000;4.41917
345.35101;20.48000;      0.73317; 85.13762;50.00000;20.00000;4.41840
345.54800;20.48667;      0.74489; 85.02385;50.00000;20.00000;4.41763
345.74399;20.49333;      0.75691; 84.97170;50.00000;20.00000;4.41686
345.94501;20.50000;      0.76919; 84.86190;50.00000;20.00000;4.41608
346.14200;20.50667;      0.78193; 84.80437;50.00000;20.00000;4.41531
346.34000;20.51333;      0.79484; 84.68534;50.00000;20.00000;4.41454
346.53799;20.52000;      0.80767; 84.62793;50.00000;20.00000;4.41376
346.73499;20.52667;      0.82073; 84.50504;50.00000;20.00000;4.41300
346.93100;20.53333;      0.83353; 84.44623;50.00000;20.00000;4.41223
347.13000;20.54000;      0.84661; 84.32065;50.00000;20.00000;4.41145
347.32700;20.54667;      0.85985; 84.25926;50.00000;20.00000;4.41069
347.52600;20.55333;      0.87418; 84.13111;50.00000;20.00000;4.40991
347.72400;20.56000;      0.89003; 84.06972;50.00000;20.00000;4.40914
347.92401;20.56667;      0.90559; 83.94028;50.00000;20.00000;4.40836
348.11899;20.57333;      0.92066; 83.87761;50.00000;20.00000;4.40760
348.31601;20.58000;      0.93524; 83.74560;50.00000;20.00000;4.40683
348.51501;20.58667;      0.94951; 83.68152;50.00000;20.00000;4.40605
348.71201;20.59333;      0.96306; 83.54951;50.00000;20.00000;4.40529
348.91000;20.60000;      0.97703; 83.48415;50.00000;20.00000;4.40452
349.10699;20.60667;      0.99322; 83.34945;50.00000;20.00000;4.40375
349.30600;20.61333;      1.00922; 83.28280;50.00000;20.00000;4.40297
349.50101;20.62000;      1.02479; 83.14167;50.00000;20.00000;4.40221
349.70099;20.62667;      1.04015; 83.07233;50.00000;20.00000;4.40144
349.89801;20.63333;      1.05562; 82.92594;50.00000;20.00000;4.40067
350.09601;20.64000;      1.07111; 82.85274;50.00000;20.00000;4.39990
350.29599;20.64667;      1.08694; 82.69325;50.00000;20.00000;4.39912
350.49200;20.65333;      1.10276; 82.61222;50.00000;20.00000;4.39836
350.69101;20.66000;      1.11882; 82.45800;50.00000;20.00000;4.39758
350.88901;20.66667;      1.13496; 82.38351;50.00000;20.00000;4.39681
351.08701;20.67333;      1.15115; 82.22929;50.00000;20.00000;4.39604
351.28201;20.68000;      1.16753; 82.15480;50.00000;20.00000;4.39528
351.48001;20.68667;      1.18401; 81.99789;50.00000;20.00000;4.39452
351.67599;20.69333;      1.20073; 81.92072;50.00000;20.00000;4.39375
351.87500;20.70000;      1.21753; 81.76134;50.00000;20.00000;4.39298
352.07101;20.70667;      1.23431; 81.68417;50.00000;20.00000;4.39222
352.27100;20.71333;      1.25129; 81.52340;50.00000;20.00000;4.39144
352.46899;20.72000;      1.26835; 81.44365;50.00000;20.00000;4.39067
352.66501;20.72667;      1.28574; 81.27633;50.00000;20.00000;4.38991
352.86499;20.73333;      1.30313; 81.19401;50.00000;20.00000;4.38913
353.06299;20.74000;      1.32082; 81.02272;50.00000;20.00000;4.38837
353.25800;20.74667;      1.33922; 80.93911;50.00000;20.00000;4.38761
353.45700;20.75333;      1.35778; 80.76524;50.00000;20.00000;4.38684
353.65701;20.76000;      1.37635; 80.68024;50.00000;20.00000;4.38606
353.85199;20.76667;      1.39499; 80.50251;50.00000;20.00000;4.38530
354.05200;20.77333;      1.41406; 80.41750;50.00000;20.00000;4.38453
354.25000;20.78000;      1.43319; 80.23977;50.00000;20.00000;4.38376
354.44800;20.78667;      1.45260; 80.15348;50.00000;20.00000;4.38299
354.64600;20.79333;      1.47235; 79.97306;50.00000;20.00000;4.38222
354.84299;20.80000;      1.49185; 79.89203;50.00000;20.00000;4.38146
355.04001;20.80667;      1.51219; 79.71559;50.00000;20.00000;4.38070
355.23801;20.81333;      1.53317; 79.62544;50.00000;20.00000;4.37993
355.43701;20.82000;      1.55373; 79.43590;50.00000;20.00000;4.37916
355.63400;20.82667;      1.57392; 79.34306;50.00000;20.00000;4.37839
355.83200;20.83333;      1.59409; 79.14826;50.00000;20.00000;4.37763
356.03000;20.84000;      1.61451; 79.05284;50.00000;20.00000;4.37686
356.22800;20.84667;      1.63526; 78.85290;50.00000;20.00000;4.37609
356.42700;20.85333;      1.65593; 78.75608;50.00000;20.00000;4.37532
356.62399;20.86000;      1.67651; 78.55216;50.00000;20.00000;4.37456
356.82101;20.86667;      1.69722; 78.45289;50.00000;20.00000;4.37380
357.01999;20.87333;      1.71810; 78.24640;50.00000;20.00000;4.37303
357.21799;20.88000;      1.73889; 78.14572;50.00000;20.00000;4.37226
357.41199;20.88667;      1.75959; 77.93525;50.00000;20.00000;4.37151
357.61200;20.89333;      1.78054; 77.83458;50.00000;20.00000;4.37074
357.81100;20.90000;      1.80174; 77.62411;50.00000;20.00000;4.36997
358.00699;20.90667;      1.82308; 77.52086;50.00000;20.00000;4.36921
358.20499;20.91333;      1.84525; 77.30782;50.00000;20.00000;4.36844
358.40399;20.92000;      1.86735; 77.20317;50.00000;20.00000;4.36767
358.60199;20.92667;      1.88949; 76.98358;50.00000;20.00000;4.36691
358.79800;20.93333;      1.91185; 76.87648;50.00000;20.00000;4.36615
358.99600;20.94000;      1.93409; 76.65163;50.00000;20.00000;4.36539
359.19501;20.94667;      1.95648; 76.54055;50.00000;20.00000;4.36462
359.39301;20.95333;      1.97903; 76.31043;50.00000;20.00000;4.36385
359.58899;20.96000;      2.00170; 76.19935;50.00000;20.00000;4.36310
359.78699;20.96667;      2.02446; 75.96924;50.00000;20.00000;4.36233
359.98401;20.97333;      2.04776; 75.85816;50.00000;20.00000;4.36157
360.18301;20.98000;      2.07155; 75.62676;50.00000;20.00000;4.36080
360.38300;20.98667;      2.09514; 75.51439;50.00000;20.00000;4.36003
360.58099;20.99333;      2.11881; 75.36145;50.00000;20.00000;4.35927
360.77899;21.00000;      2.14268; 75.14443;50.00000;20.00000;4.35850
360.97400;21.00667;      2.16659; 74.98495;50.00000;20.00000;4.35775
361.17200;21.01333;      2.19052; 74.78500;50.00000;20.00000;4.35699
361.37201;21.02000;      2.21437; 74.59932;50.00000;20.00000;4.35621
361.56900;21.02667;      2.23844; 74.37973;50.00000;20.00000;4.35546
361.76599;21.03333;      2.26374; 74.13138;50.00000;20.00000;4.35470
361.96399;21.04000;      2.28899; 73.89869;50.00000;20.00000;4.35393
362.16299;21.04667;      2.31425; 73.70003;50.00000;20.00000;4.35317
362.35999;21.05333;      2.33962; 73.51049;50.00000;20.00000;4.35241
362.55899;21.06000;      2.36502; 73.32224;50.00000;20.00000;4.35164
362.75800;21.06667;      2.39039; 73.13270;50.00000;20.00000;4.35087
362.95499;21.07333;      2.41615; 72.94188;50.00000;20.00000;4.35011
363.15201;21.08000;      2.44264; 72.74719;50.00000;20.00000;4.34936
363.34799;21.08667;      2.46887; 72.55239;50.00000;20.00000;4.34860
363.54700;21.09333;      2.49520; 72.35502;50.00000;20.00000;4.34783
363.74500;21.10000;      2.52283; 72.15765;50.00000;20.00000;4.34707
363.94199;21.10667;      2.55127; 71.96027;50.00000;20.00000;4.34631
364.14200;21.11333;      2.57908; 71.75892;50.00000;20.00000;4.34554
364.33899;21.12000;      2.60674; 71.55758;50.00000;20.00000;4.34479
364.53601;21.12667;      2.63391; 71.35634;50.00000;20.00000;4.34403
364.73401;21.13333;      2.66128; 71.15242;50.00000;20.00000;4.34327
364.93301;21.14000;      2.68878; 70.94722;50.00000;20.00000;4.34250
365.13000;21.14667;      2.71658; 70.73932;50.00000;20.00000;4.34174
365.32999;21.15333;      2.74460; 70.53025;50.00000;20.00000;4.34098
365.52802;21.16000;      2.77291; 70.31978;50.00000;20.00000;4.34022
365.72900;21.16667;      2.80124; 70.10803;50.00000;20.00000;4.33944
365.92401;21.17333;      2.82972; 69.89627;50.00000;20.00000;4.33869
366.12299;21.18000;      2.85866; 69.68183;50.00000;20.00000;4.33793
366.32101;21.18667;      2.88771; 69.46879;50.00000;20.00000;4.33717
366.51599;21.19333;      2.91656; 69.25446;50.00000;20.00000;4.33642
366.71600;21.20000;      2.94541; 69.03873;50.00000;20.00000;4.33565
366.91400;21.20667;      2.97465; 68.82557;50.00000;20.00000;4.33489
367.11200;21.21333;      3.00403; 68.61510;50.00000;20.00000;4.33413
367.30801;21.22000;      3.03311; 68.39949;50.00000;20.00000;4.33338
367.50699;21.22667;      3.06187; 68.17861;50.00000;20.00000;4.33262
367.70700;21.23333;      3.09065; 67.95505;50.00000;20.00000;4.33185
367.90399;21.24000;      3.11910; 67.73020;50.00000;20.00000;4.33109
368.10199;21.24667;      3.14787; 67.50277;50.00000;20.00000;4.33033
368.29999;21.25333;      3.17714; 67.27406;50.00000;20.00000;4.32958
368.49799;21.26000;      3.20638; 67.04535;50.00000;20.00000;4.32882
368.69601;21.26667;      3.23547; 66.81653;50.00000;20.00000;4.32806
368.89200;21.27333;      3.26430; 66.58782;50.00000;20.00000;4.32731
369.09100;21.28000;      3.29302; 66.35642;50.00000;20.00000;4.32654
369.28799;21.28667;      3.32151; 66.12502;50.00000;20.00000;4.32579
369.48700;21.29333;      3.34976; 65.89374;50.00000;20.00000;4.32503
369.68500;21.30000;      3.37774; 65.66105;50.00000;20.00000;4.32427
369.88300;21.30667;      3.40559; 65.42708;50.00000;20.00000;4.32351
370.08099;21.31333;      3.43357; 65.19171;50.00000;20.00000;4.32275
370.27899;21.32000;      3.46140; 64.95516;50.00000;20.00000;4.32199
370.47800;21.32667;      3.48916; 64.71324;50.00000;20.00000;4.32123
370.67499;21.33333;      3.51611; 64.47155;50.00000;20.00000;4.32048
370.87399;21.34000;      3.54220; 64.23103;50.00000;20.00000;4.31972
371.07199;21.34667;      3.56789; 63.98923;50.00000;20.00000;4.31896
371.26901;21.35333;      3.59341; 63.74473;50.00000;20.00000;4.31821
371.46600;21.36000;      3.61894; 63.49895;50.00000;20.00000;4.31745
371.66299;21.36667;      3.64416; 63.25329;50.00000;20.00000;4.31670
371.86099;21.37333;      3.66896; 63.00622;50.00000;20.00000;4.31594
372.06000;21.38000;      3.69317; 62.75787;50.00000;20.00000;4.31518
372.25699;21.38667;      3.71733; 62.50951;50.00000;20.00000;4.31443
372.45599;21.39333;      3.74079; 62.26116;50.00000;20.00000;4.31367
372.65399;21.40000;      3.76315; 62.01012;50.00000;20.00000;4.31291
