Repository: TristanHehnen/BESKID_ExperimentalData

# Experimental Data of the BESKID Project

The repository contains the public experimental data of the BESKID project.

The primary material investigate is Poly(methyl methacrylate) (PMMA).

The materials have been examined in various experimental setups, across different sizes, from micro- to real-scale. Data of the following setups is available:
- Thermogravimetric analysis (TGA)
- Micro-scale combustion calorimetry (MCC)
- Differential scanning calorimetry (DSC)
- Cone calorimetry

File: ExpData/TGA/DE_6mm/ExpDat_PMMA_DE_6mm_30Kmin_03.txt (part 3 of 6)
#SEGMENT:                    ;S2/3
#SEG. 2:                     ;30�C/30.0(K/min)/700�C
##Temp./�C;Time/min;DSC/(mW/mg);Mass/%;Gas Flow(purge2)/(ml/min);Gas Flow(protective)/(ml/min);Sensit./(uV/mW)
257.97101;17.54750;-8.833318e-02; 94.74900;50.00000;20.00000;4.76976
258.17300;17.55417;-8.907077e-02; 94.74900;50.00000;20.00000;4.76893
258.37500;17.56083;-8.993827e-02; 94.74900;50.00000;20.00000;4.76810
258.57800;17.56750;-9.088025e-02; 94.74113;50.00000;20.00000;4.76726
258.78000;17.57417;-9.182248e-02; 94.73210;50.00000;20.00000;4.76643
258.98099;17.58083;-9.261671e-02; 94.73210;50.00000;20.00000;4.76561
259.18100;17.58750;-9.341113e-02; 94.73210;50.00000;20.00000;4.76478
259.38501;17.59417;-9.429884e-02; 94.73210;50.00000;20.00000;4.76394
259.58499;17.60083;-9.494550e-02; 94.73210;50.00000;20.00000;4.76312
259.78601;17.60750;-9.570373e-02; 94.73210;50.00000;20.00000;4.76229
259.98901;17.61417;-9.638820e-02; 94.72435;50.00000;20.00000;4.76146
260.19199;17.62083;-9.720276e-02; 94.71659;50.00000;20.00000;4.76062
260.39301;17.62750;-9.796178e-02; 94.71659;50.00000;20.00000;4.75980
260.59698;17.63417;-9.855430e-02; 94.71659;50.00000;20.00000;4.75896
260.79999;17.64083;-9.944390e-02; 94.71659;50.00000;20.00000;4.75812
260.99899;17.64750;     -0.10028; 94.71277;50.00000;20.00000;4.75730
261.20099;17.65417;     -0.10102; 94.70490;50.00000;20.00000;4.75647
261.40500;17.66083;     -0.10178; 94.69981;50.00000;20.00000;4.75564
261.60400;17.66750;     -0.10235; 94.69981;50.00000;20.00000;4.75482
261.80801;17.67417;     -0.10319; 94.69981;50.00000;20.00000;4.75398
262.00699;17.68083;     -0.10395; 94.69205;50.00000;20.00000;4.75316
262.21100;17.68750;     -0.10475; 94.68164;50.00000;20.00000;4.75232
262.41299;17.69417;     -0.10547; 94.68164;50.00000;20.00000;4.75149
262.61401;17.70083;     -0.10611; 94.68546;50.00000;20.00000;4.75067
262.81400;17.70750;     -0.10679; 94.68546;50.00000;20.00000;4.74985
263.01700;17.71417;     -0.10752; 94.68164;50.00000;20.00000;4.74901
263.21799;17.72083;     -0.10828; 94.67388;50.00000;20.00000;4.74819
263.42200;17.72750;     -0.10893; 94.66867;50.00000;20.00000;4.74735
263.62201;17.73417;     -0.10962; 94.66867;50.00000;20.00000;4.74653
263.82401;17.74083;     -0.11040; 94.66867;50.00000;20.00000;4.74570
264.02499;17.74750;     -0.11109; 94.66474;50.00000;20.00000;4.74487
264.22699;17.75417;     -0.11186; 94.65698;50.00000;20.00000;4.74404
264.42899;17.76083;     -0.11257; 94.65189;50.00000;20.00000;4.74321
264.63000;17.76750;     -0.11314; 94.65582;50.00000;20.00000;4.74239
264.83401;17.77417;     -0.11372; 94.66358;50.00000;20.00000;4.74155
265.03299;17.78083;     -0.11439; 94.66358;50.00000;20.00000;4.74073
265.23599;17.78750;     -0.11512; 94.65964;50.00000;20.00000;4.73990
265.43301;17.79417;     -0.11579; 94.65189;50.00000;20.00000;4.73909
265.63800;17.80083;     -0.11637; 94.64795;50.00000;20.00000;4.73825
265.83801;17.80750;     -0.11703; 94.64795;50.00000;20.00000;4.73743
266.03900;17.81417;     -0.11751; 94.64795;50.00000;20.00000;4.73661
266.24200;17.82083;     -0.11817; 94.64795;50.00000;20.00000;4.73577
266.44299;17.82750;     -0.11882; 94.64413;50.00000;20.00000;4.73495
266.64200;17.83417;     -0.11952; 94.63510;50.00000;20.00000;4.73413
266.84601;17.84083;     -0.12017; 94.62990;50.00000;20.00000;4.73330
267.04800;17.84750;     -0.12073; 94.62990;50.00000;20.00000;4.73247
267.24701;17.85417;     -0.12128; 94.62596;50.00000;20.00000;4.73165
267.44901;17.86083;     -0.12180; 94.61693;50.00000;20.00000;4.73082
267.64999;17.86750;     -0.12236; 94.61172;50.00000;20.00000;4.73000
267.85101;17.87417;     -0.12302; 94.61172;50.00000;20.00000;4.72918
268.05200;17.88083;     -0.12357; 94.60790;50.00000;20.00000;4.72835
268.25400;17.88750;     -0.12418; 94.59749;50.00000;20.00000;4.72752
268.45599;17.89417;     -0.12488; 94.59239;50.00000;20.00000;4.72670
268.65701;17.90083;     -0.12535; 94.59239;50.00000;20.00000;4.72587
268.85599;17.90750;     -0.12586; 94.59239;50.00000;20.00000;4.72506
269.05801;17.91417;     -0.12638; 94.58464;50.00000;20.00000;4.72423
269.25900;17.92083;     -0.12693; 94.57549;50.00000;20.00000;4.72341
269.45901;17.92750;     -0.12753; 94.57549;50.00000;20.00000;4.72259
269.66199;17.93417;     -0.12808; 94.57549;50.00000;20.00000;4.72176
269.86401;17.94083;     -0.12859; 94.57549;50.00000;20.00000;4.72093
270.06400;17.94750;     -0.12900; 94.56774;50.00000;20.00000;4.72011
270.26501;17.95417;     -0.12955; 94.55871;50.00000;20.00000;4.71929
270.46500;17.96083;     -0.13011; 94.55871;50.00000;20.00000;4.71847
270.66699;17.96750;     -0.13062; 94.55871;50.00000;20.00000;4.71764
270.86700;17.97417;     -0.13091; 94.55871;50.00000;20.00000;4.71682
271.06699;17.98083;     -0.13130; 94.55489;50.00000;20.00000;4.71600
271.26999;17.98750;     -0.13183; 94.54702;50.00000;20.00000;4.71517
271.46701;17.99417;     -0.13227; 94.54193;50.00000;20.00000;4.71437
271.67001;18.00083;     -0.13268; 94.54193;50.00000;20.00000;4.71354
271.87100;18.00750;     -0.13312; 94.54193;50.00000;20.00000;4.71271
272.07199;18.01417;     -0.13356; 94.54193;50.00000;20.00000;4.71189
272.27399;18.02083;     -0.13390; 94.53417;50.00000;20.00000;4.71106
272.47400;18.02750;     -0.13424; 94.52641;50.00000;20.00000;4.71025
272.67300;18.03417;     -0.13451; 94.52641;50.00000;20.00000;4.70943
272.87500;18.04083;     -0.13483; 94.52641;50.00000;20.00000;4.70861
273.07901;18.04750;     -0.13495; 94.52641;50.00000;20.00000;4.70777
273.27600;18.05417;     -0.13523; 94.52641;50.00000;20.00000;4.70697
273.47900;18.06083;     -0.13560; 94.53035;50.00000;20.00000;4.70614
273.67700;18.06750;     -0.13562; 94.53035;50.00000;20.00000;4.70533
273.87701;18.07417;     -0.13589; 94.52503;50.00000;20.00000;4.70451
274.07800;18.08083;     -0.13610; 94.52503;50.00000;20.00000;4.70369
274.27802;18.08750;     -0.13631; 94.52503;50.00000;20.00000;4.70287
274.47800;18.09417;     -0.13646; 94.51727;50.00000;20.00000;4.70205
274.68100;18.10083;     -0.13668; 94.50570;50.00000;20.00000;4.70122
274.87799;18.10750;     -0.13698; 94.50570;50.00000;20.00000;4.70042
275.08200;18.11417;     -0.13727; 94.50176;50.00000;20.00000;4.69959
275.28201;18.12083;     -0.13748; 94.49007;50.00000;20.00000;4.69877
275.48199;18.12750;     -0.13769; 94.48370;50.00000;20.00000;4.69795
275.68100;18.13417;     -0.13787; 94.48370;50.00000;20.00000;4.69714
275.88000;18.14083;     -0.13785; 94.47456;50.00000;20.00000;4.69633
276.08301;18.14750;     -0.13788; 94.46426;50.00000;20.00000;4.69550
276.28201;18.15417;     -0.13798; 94.46426;50.00000;20.00000;4.69469
276.48199;18.16083;     -0.13813; 94.46426;50.00000;20.00000;4.69387
276.68201;18.16750;     -0.13821; 94.46032;50.00000;20.00000;4.69305
276.88199;18.17417;     -0.13826; 94.45129;50.00000;20.00000;4.69224
277.08301;18.18083;     -0.13820; 94.44608;50.00000;20.00000;4.69142
277.28400;18.18750;     -0.13825; 94.44608;50.00000;20.00000;4.69060
277.48199;18.19417;     -0.13821; 94.44608;50.00000;20.00000;4.68979
277.68201;18.20083;     -0.13824; 94.44226;50.00000;20.00000;4.68897
277.88300;18.20750;     -0.13826; 94.43324;50.00000;20.00000;4.68815
278.08099;18.21417;     -0.13834; 94.42803;50.00000;20.00000;4.68734
278.28000;18.22083;     -0.13837; 94.42803;50.00000;20.00000;4.68653
278.48401;18.22750;     -0.13837; 94.42803;50.00000;20.00000;4.68570
278.68201;18.23417;     -0.13842; 94.42409;50.00000;20.00000;4.68489
278.87900;18.24083;     -0.13848; 94.41379;50.00000;20.00000;4.68409
279.08200;18.24750;     -0.13850; 94.40731;50.00000;20.00000;4.68326
279.28201;18.25417;     -0.13847; 94.40731;50.00000;20.00000;4.68245
279.48199;18.26083;     -0.13847; 94.39955;50.00000;20.00000;4.68163
279.68100;18.26750;     -0.13842; 94.38786;50.00000;20.00000;4.68082
279.88199;18.27417;     -0.13815; 94.38786;50.00000;20.00000;4.68000
280.08200;18.28083;     -0.13807; 94.37883;50.00000;20.00000;4.67919
280.28299;18.28750;     -0.13783; 94.36714;50.00000;20.00000;4.67837
280.48300;18.29417;     -0.13765; 94.36714;50.00000;20.00000;4.67755
280.68100;18.30083;     -0.13741; 94.35811;50.00000;20.00000;4.67675
280.88101;18.30750;     -0.13730; 94.34654;50.00000;20.00000;4.67593
281.08099;18.31417;     -0.13706; 94.34654;50.00000;20.00000;4.67512
281.28000;18.32083;     -0.13667; 94.33612;50.00000;20.00000;4.67431
281.48099;18.32750;     -0.13647; 94.31934;50.00000;20.00000;4.67349
281.67999;18.33417;     -0.13630; 94.31934;50.00000;20.00000;4.67268
281.87900;18.34083;     -0.13600; 94.31031;50.00000;20.00000;4.67187
282.07700;18.34750;     -0.13576; 94.29607;50.00000;20.00000;4.67106
282.27802;18.35417;     -0.13545; 94.29607;50.00000;20.00000;4.67024
282.47900;18.36083;     -0.13521; 94.28820;50.00000;20.00000;4.66942
282.67599;18.36750;     -0.13483; 94.28438;50.00000;20.00000;4.66862
282.87601;18.37417;     -0.13446; 94.29214;50.00000;20.00000;4.66781
283.07700;18.38083;     -0.13403; 94.28820;50.00000;20.00000;4.66699
283.27600;18.38750;     -0.13360; 94.27790;50.00000;20.00000;4.66618
283.47400;18.39417;     -0.13320; 94.27142;50.00000;20.00000;4.66538
283.67401;18.40083;     -0.13283; 94.27142;50.00000;20.00000;4.66456
283.87299;18.40750;     -0.13234; 94.26239;50.00000;20.00000;4.66375
284.07300;18.41417;     -0.13189; 94.24943;50.00000;20.00000;4.66294
284.27100;18.42083;     -0.13133; 94.24943;50.00000;20.00000;4.66214
284.47101;18.42750;     -0.13076; 94.24040;50.00000;20.00000;4.66132
284.67099;18.43417;     -0.13029; 94.22616;50.00000;20.00000;4.66051
284.86899;18.44083;     -0.12973; 94.22616;50.00000;20.00000;4.65970
285.07001;18.44750;     -0.12909; 94.21702;50.00000;20.00000;4.65889
285.26599;18.45417;     -0.12856; 94.20278;50.00000;20.00000;4.65809
285.46701;18.46083;     -0.12809; 94.20278;50.00000;20.00000;4.65727
285.66699;18.46750;     -0.12758; 94.19375;50.00000;20.00000;4.65646
285.86600;18.47417;     -0.12703; 94.17951;50.00000;20.00000;4.65565
286.06500;18.48083;     -0.12647; 94.17951;50.00000;20.00000;4.65484
286.26501;18.48750;     -0.12582; 94.17442;50.00000;20.00000;4.65403
286.46201;18.49417;     -0.12516; 94.16273;50.00000;20.00000;4.65323
286.66000;18.50083;     -0.12441; 94.15497;50.00000;20.00000;4.65243
286.85999;18.50750;     -0.12367; 94.15104;50.00000;20.00000;4.65162
287.06000;18.51417;     -0.12287; 94.13946;50.00000;20.00000;4.65080
287.26001;18.52083;     -0.12204; 94.13298;50.00000;20.00000;4.64999
287.45801;18.52750;     -0.12122; 94.12905;50.00000;20.00000;4.64919
287.65601;18.53417;     -0.12035; 94.11481;50.00000;20.00000;4.64838
287.85501;18.54083;     -0.11954; 94.10578;50.00000;20.00000;4.64758
288.05399;18.54750;     -0.11878; 94.09675;50.00000;20.00000;4.64677
288.25201;18.55417;     -0.11800; 94.08251;50.00000;20.00000;4.64597
288.45401;18.56083;     -0.11713; 94.07858;50.00000;20.00000;4.64515
288.65302;18.56750;     -0.11624; 94.06561;50.00000;20.00000;4.64434
288.85199;18.57417;     -0.11538; 94.05659;50.00000;20.00000;4.64353
289.04901;18.58083;     -0.11436; 94.04756;50.00000;20.00000;4.64273
289.24799;18.58750;     -0.11316; 94.03332;50.00000;20.00000;4.64193
289.44601;18.59417;     -0.11236; 94.02938;50.00000;20.00000;4.64112
289.64401;18.60083;     -0.11169; 94.02174;50.00000;20.00000;4.64032
289.84500;18.60750;     -0.11044; 94.02174;50.00000;20.00000;4.63951
290.04300;18.61417;     -0.10928; 94.01665;50.00000;20.00000;4.63870
290.23999;18.62083;     -0.10829; 93.99975;50.00000;20.00000;4.63791
290.44000;18.62750;     -0.10730; 93.99454;50.00000;20.00000;4.63709
290.63901;18.63417;     -0.10627; 93.97903;50.00000;20.00000;4.63629
290.83801;18.64083;     -0.10508; 93.96873;50.00000;20.00000;4.63548
291.03699;18.64750;     -0.10394; 93.95704;50.00000;20.00000;4.63468
291.23599;18.65417;     -0.10293; 93.93771;50.00000;20.00000;4.63387
291.43399;18.66083;     -0.10184; 93.93250;50.00000;20.00000;4.63307
291.63101;18.66750;     -0.10064; 93.91572;50.00000;20.00000;4.63227
291.82999;18.67417;-9.939866e-02; 93.90530;50.00000;20.00000;4.63146
292.02899;18.68083;-9.798565e-02; 93.89500;50.00000;20.00000;4.63066
292.22601;18.68750;-9.662920e-02; 93.87555;50.00000;20.00000;4.62986
292.42599;18.69417;-9.536791e-02; 93.87162;50.00000;20.00000;4.62905
292.62201;18.70083;-9.397229e-02; 93.85611;50.00000;20.00000;4.62826
292.82300;18.70750;-9.251934e-02; 93.84580;50.00000;20.00000;4.62744
293.02200;18.71417;-9.112298e-02; 93.83539;50.00000;20.00000;4.62664
293.22000;18.72083;-8.980242e-02; 93.81606;50.00000;20.00000;4.62584
293.41699;18.72750;-8.840494e-02; 93.81212;50.00000;20.00000;4.62504
293.61600;18.73417;-8.685436e-02; 93.79661;50.00000;20.00000;4.62424
293.81299;18.74083;-8.539858e-02; 93.78631;50.00000;20.00000;4.62344
294.01300;18.74750;-8.396163e-02; 93.77335;50.00000;20.00000;4.62263
294.21100;18.75417;-8.246671e-02; 93.75135;50.00000;20.00000;4.62183
294.41000;18.76083;-8.093312e-02; 93.74614;50.00000;20.00000;4.62102
294.60699;18.76750;-7.930328e-02; 93.72809;50.00000;20.00000;4.62023
294.80600;18.77417;-7.763478e-02; 93.71512;50.00000;20.00000;4.61942
295.00400;18.78083;-7.609947e-02; 93.70216;50.00000;20.00000;4.61862
295.20300;18.78750;-7.448721e-02; 93.68017;50.00000;20.00000;4.61782
295.39999;18.79417;-7.279774e-02; 93.67496;50.00000;20.00000;4.61702
295.59601;18.80083;-7.105023e-02; 93.65690;50.00000;20.00000;4.61623
295.79501;18.80750;-6.941711e-02; 93.64521;50.00000;20.00000;4.61543
295.99399;18.81417;-6.785997e-02; 93.63225;50.00000;20.00000;4.61462
296.19199;18.82083;-6.612996e-02; 93.61025;50.00000;20.00000;4.61382
296.38901;18.82750;-6.428443e-02; 93.60516;50.00000;20.00000;4.61303
296.59100;18.83417;-6.255342e-02; 93.58699;50.00000;20.00000;4.61221
296.78699;18.84083;-6.085977e-02; 93.57402;50.00000;20.00000;4.61142
296.98401;18.84750;-5.912729e-02; 93.55851;50.00000;20.00000;4.61063
297.18301;18.85417;-5.727937e-02; 93.53131;50.00000;20.00000;4.60982
297.38199;18.86083;-5.543080e-02; 93.52483;50.00000;20.00000;4.60902
297.57901;18.86750;-5.354317e-02; 93.50156;50.00000;20.00000;4.60822
297.77499;18.87417;-5.182734e-02; 93.48733;50.00000;20.00000;4.60743
297.97501;18.88083;-4.999607e-02; 93.47054;50.00000;20.00000;4.60663
298.17099;18.88750;-4.804895e-02; 93.44334;50.00000;20.00000;4.60584
298.36801;18.89417;-4.604368e-02; 93.43686;50.00000;20.00000;4.60504
298.56900;18.90083;-4.407621e-02; 93.41614;50.00000;20.00000;4.60423
298.76501;18.90750;-4.195440e-02; 93.40329;50.00000;20.00000;4.60344
298.96301;18.91417;-3.992787e-02; 93.38767;50.00000;20.00000;4.60264
299.16101;18.92083;-3.786226e-02; 93.36185;50.00000;20.00000;4.60184
299.35999;18.92750;-3.577677e-02; 93.35537;50.00000;20.00000;4.60104
299.55801;18.93417;-3.370971e-02; 93.33211;50.00000;20.00000;4.60024
299.75500;18.94083;-3.162271e-02; 93.31660;50.00000;20.00000;4.59945
299.95300;18.94750;-2.949661e-02; 93.29970;50.00000;20.00000;4.59865
300.15100;18.95417;-2.731215e-02; 93.27504;50.00000;20.00000;4.59785
300.34900;18.96083;-2.510772e-02; 93.27631;50.00000;20.00000;4.59705
300.54599;18.96750;-2.296014e-02; 93.25698;50.00000;20.00000;4.59626
300.74301;18.97417;-2.086946e-02; 93.24147;50.00000;20.00000;4.59547
300.94000;18.98083;-1.860509e-02; 93.22596;50.00000;20.00000;4.59467
301.13901;18.98750;-1.633996e-02; 93.19876;50.00000;20.00000;4.59387
301.33701;18.99417;-1.409326e-02; 93.19228;50.00000;20.00000;4.59307
301.53299;19.00083;-1.184576e-02; 93.16901;50.00000;20.00000;4.59228
301.73099;19.00750;-9.559034e-03; 93.15350;50.00000;20.00000;4.59149
301.92999;19.01417;-7.290756e-03; 93.13660;50.00000;20.00000;4.59069
302.12701;19.02083;-4.963958e-03; 93.10558;50.00000;20.00000;4.58989
302.32401;19.02750;-2.694086e-03; 93.09401;50.00000;20.00000;4.58910
302.52200;19.03417;-4.234299e-04; 93.06808;50.00000;20.00000;4.58830
302.71799;19.04083; 1.905762e-03; 93.05384;50.00000;20.00000;4.58752
302.91699;19.04750; 4.100992e-03; 93.02410;50.00000;20.00000;4.58671
303.11301;19.05417; 6.431769e-03; 93.00859;50.00000;20.00000;4.58593
303.31000;19.06083; 8.821135e-03; 92.97745;50.00000;20.00000;4.58513
303.50900;19.06750; 1.126914e-02; 92.96194;50.00000;20.00000;4.58433
303.70700;19.07417; 1.354458e-02; 92.93092;50.00000;20.00000;4.58354
303.90302;19.08083; 1.578225e-02; 92.91795;50.00000;20.00000;4.58275
304.09799;19.08750; 1.800140e-02; 92.88948;50.00000;20.00000;4.58197
304.29700;19.09417; 2.041415e-02; 92.87524;50.00000;20.00000;4.58117
304.49399;19.10083; 2.273129e-02; 92.84549;50.00000;20.00000;4.58037
304.69199;19.10750; 2.499141e-02; 92.82998;50.00000;20.00000;4.57958
304.89001;19.11417; 2.736803e-02; 92.79769;50.00000;20.00000;4.57878
305.08801;19.12083; 2.976477e-02; 92.78206;50.00000;20.00000;4.57799
305.28400;19.12750; 3.218158e-02; 92.74977;50.00000;20.00000;4.57720
305.48300;19.13417; 3.456072e-02; 92.73426;50.00000;20.00000;4.57640
305.68100;19.14083; 3.682485e-02; 92.70185;50.00000;20.00000;4.57560
305.87900;19.14750; 3.901256e-02; 92.68761;50.00000;20.00000;4.57481
306.07401;19.15417; 4.127814e-02; 92.65786;50.00000;20.00000;4.57403
306.26999;19.16083; 4.358316e-02; 92.64235;50.00000;20.00000;4.57324
306.46500;19.16750; 4.586962e-02; 92.60867;50.00000;20.00000;4.57246
306.66599;19.17417; 4.811848e-02; 92.59316;50.00000;20.00000;4.57165
306.86200;19.18083; 5.027130e-02; 92.55820;50.00000;20.00000;4.57086
307.06100;19.18750; 5.246366e-02; 92.54269;50.00000;20.00000;4.57007
307.25800;19.19417; 5.465669e-02; 92.50912;50.00000;20.00000;4.56927
307.45401;19.20083; 5.671511e-02; 92.49350;50.00000;20.00000;4.56849
307.65201;19.20750; 5.885167e-02; 92.46375;50.00000;20.00000;4.56769
307.84900;19.21417; 6.106627e-02; 92.45599;50.00000;20.00000;4.56690
308.04401;19.22083; 6.332021e-02; 92.42625;50.00000;20.00000;4.56612
308.24200;19.22750; 6.551705e-02; 92.41074;50.00000;20.00000;4.56533
308.43799;19.23417; 6.759847e-02; 92.37833;50.00000;20.00000;4.56454
308.63599;19.24083; 6.973877e-02; 92.36282;50.00000;20.00000;4.56375
308.83401;19.24750; 7.184110e-02; 92.33180;50.00000;20.00000;4.56295
309.03101;19.25417; 7.340210e-02; 92.31628;50.00000;20.00000;4.56216
309.22699;19.26083; 7.416980e-02; 92.28515;50.00000;20.00000;4.56138
309.42599;19.26750; 7.524777e-02; 92.26964;50.00000;20.00000;4.56058
309.62201;19.27417; 7.675200e-02; 92.23862;50.00000;20.00000;4.55980
309.81601;19.28083; 7.841157e-02; 92.22311;50.00000;20.00000;4.55902
310.01599;19.28750; 8.030462e-02; 92.19070;50.00000;20.00000;4.55822
310.21301;19.29417; 8.202372e-02; 92.17519;50.00000;20.00000;4.55743
310.41000;19.30083; 8.331704e-02; 92.14023;50.00000;20.00000;4.55664
310.60800;19.30750; 8.492102e-02; 92.12345;50.00000;20.00000;4.55585
310.80499;19.31417; 8.668057e-02; 92.08849;50.00000;20.00000;4.55506
311.00201;19.32083; 8.836318e-02; 92.07043;50.00000;20.00000;4.55427
311.19901;19.32750; 8.996879e-02; 92.03154;50.00000;20.00000;4.55348
311.39600;19.33417; 9.165254e-02; 92.01348;50.00000;20.00000;4.55269
311.59399;19.34083; 9.347276e-02; 91.97459;50.00000;20.00000;4.55190
311.78699;19.34750; 9.498273e-02; 91.95653;50.00000;20.00000;4.55113
311.98700;19.35417; 9.655202e-02; 91.91903;50.00000;20.00000;4.55033
312.18500;19.36083; 9.819934e-02; 91.90213;50.00000;20.00000;4.54954
312.38101;19.36750; 9.967233e-02; 91.86729;50.00000;20.00000;4.54875
312.57999;19.37417;      0.10120; 91.85166;50.00000;20.00000;4.54796
312.77499;19.38083;      0.10264; 91.81937;50.00000;20.00000;4.54718
312.97101;19.38750;      0.10402; 91.80386;50.00000;20.00000;4.54639
313.16800;19.39417;      0.10547; 91.77145;50.00000;20.00000;4.54561
313.36700;19.40083;      0.10677; 91.75594;50.00000;20.00000;4.54481
313.56201;19.40750;      0.10819; 91.72098;50.00000;20.00000;4.54403
313.75800;19.41417;      0.10963; 91.70420;50.00000;20.00000;4.54325
313.95700;19.42083;      0.11089; 91.66924;50.00000;20.00000;4.54245
314.15399;19.42750;      0.11219; 91.65119;50.00000;20.00000;4.54167
314.34900;19.43417;      0.11352; 91.61357;50.00000;20.00000;4.54089
314.54800;19.44083;      0.11472; 91.59551;50.00000;20.00000;4.54009
314.74200;19.44750;      0.11597; 91.55673;50.00000;20.00000;4.53932
314.94299;19.45417;      0.11721; 91.53856;50.00000;20.00000;4.53852
315.13699;19.46083;      0.11825; 91.49978;50.00000;20.00000;4.53774
315.33401;19.46750;      0.11934; 91.48034;50.00000;20.00000;4.53696
315.53299;19.47417;      0.12074; 91.44017;50.00000;20.00000;4.53616
315.73001;19.48083;      0.12189; 91.42339;50.00000;20.00000;4.53538
315.92599;19.48750;      0.12298; 91.38589;50.00000;20.00000;4.53459
316.12100;19.49417;      0.12427; 91.36910;50.00000;20.00000;4.53382
316.31900;19.50083;      0.12552; 91.33415;50.00000;20.00000;4.53303
316.51801;19.50750;      0.12706; 91.31725;50.00000;20.00000;4.53223
316.71201;19.51417;      0.12854; 91.28241;50.00000;20.00000;4.53146
316.91101;19.52083;      0.12987; 91.26551;50.00000;20.00000;4.53066
317.10699;19.52750;      0.13087; 91.22800;50.00000;20.00000;4.52988
317.30399;19.53417;      0.13193; 91.21122;50.00000;20.00000;4.52910
317.50201;19.54083;      0.13300; 91.17360;50.00000;20.00000;4.52831
317.69699;19.54750;      0.13422; 91.15427;50.00000;20.00000;4.52753
317.89301;19.55417;      0.13531; 91.11411;50.00000;20.00000;4.52675
318.09299;19.56083;      0.13637; 91.09477;50.00000;20.00000;4.52595
318.28900;19.56750;      0.13745; 91.05461;50.00000;20.00000;4.52517
318.48499;19.57417;      0.13843; 91.04026;50.00000;20.00000;4.52439
318.68399;19.58083;      0.13929; 91.00924;50.00000;20.00000;4.52360
318.88000;19.58750;      0.14025; 90.99511;50.00000;20.00000;4.52282
319.07599;19.59417;      0.14129; 90.95750;50.00000;20.00000;4.52204
319.27399;19.60083;      0.14229; 90.94071;50.00000;20.00000;4.52125
319.46799;19.60750;      0.14322; 90.90321;50.00000;20.00000;4.52048
319.66699;19.61417;      0.14418; 90.88642;50.00000;20.00000;4.51969
319.86499;19.62083;      0.14518; 90.84881;50.00000;20.00000;4.51890
320.06400;19.62750;      0.14614; 90.83202;50.00000;20.00000;4.51811
320.25800;19.63417;      0.14722; 90.79452;50.00000;20.00000;4.51734
320.45599;19.64083;      0.14829; 90.77762;50.00000;20.00000;4.51655
320.65399;19.64750;      0.14919; 90.74012;50.00000;20.00000;4.51576
320.84799;19.65417;      0.14996; 90.72333;50.00000;20.00000;4.51499
321.04599;19.66083;      0.15089; 90.68583;50.00000;20.00000;4.51420
321.24200;19.66750;      0.15191; 90.66893;50.00000;20.00000;4.51342
321.44101;19.67417;      0.15288; 90.63143;50.00000;20.00000;4.51263
321.63699;19.68083;      0.15384; 90.61337;50.00000;20.00000;4.51185
321.83401;19.68750;      0.15485; 90.57587;50.00000;20.00000;4.51107
322.03000;19.69417;      0.15580; 90.55897;50.00000;20.00000;4.51029
322.22800;19.70083;      0.15680; 90.52274;50.00000;20.00000;4.50950
322.42300;19.70750;      0.15775; 90.50595;50.00000;20.00000;4.50873
322.62201;19.71417;      0.15872; 90.47100;50.00000;20.00000;4.50794
322.81699;19.72083;      0.15978; 90.45421;50.00000;20.00000;4.50716
323.01501;19.72750;      0.16097; 90.41926;50.00000;20.00000;4.50638
323.21201;19.73417;      0.16178; 90.40109;50.00000;20.00000;4.50560
323.40900;19.74083;      0.16255; 90.36358;50.00000;20.00000;4.50481
323.60699;19.74750;      0.16338; 90.34414;50.00000;20.00000;4.50403
323.80499;19.75417;      0.16461; 90.30409;50.00000;20.00000;4.50324
324.00101;19.76083;      0.16605; 90.28464;50.00000;20.00000;4.50246
324.19800;19.76750;      0.16722; 90.24459;50.00000;20.00000;4.50168
324.39499;19.77417;      0.16840; 90.22642;50.00000;20.00000;4.50090
324.59299;19.78083;      0.16943; 90.18892;50.00000;20.00000;4.50012
324.79099;19.78750;      0.17052; 90.17074;50.00000;20.00000;4.49933
324.98599;19.79417;      0.17185; 90.13324;50.00000;20.00000;4.49856
325.18201;19.80083;      0.17313; 90.11391;50.00000;20.00000;4.49778
325.38199;19.80750;      0.17456; 90.07374;50.00000;20.00000;4.49699
325.57599;19.81417;      0.17604; 90.05430;50.00000;20.00000;4.49622
325.77499;19.82083;      0.17749; 90.01159;50.00000;20.00000;4.49543
325.97400;19.82750;      0.17897; 89.99087;50.00000;20.00000;4.49464
326.16901;19.83417;      0.18040; 89.94688;50.00000;20.00000;4.49387
326.36899;19.84083;      0.18220; 89.92628;50.00000;20.00000;4.49308
326.56601;19.84750;      0.18378; 89.88218;50.00000;20.00000;4.49230
326.76300;19.85417;      0.18559; 89.86285;50.00000;20.00000;4.49152
326.95801;19.86083;      0.18739; 89.82014;50.00000;20.00000;4.49074
327.15701;19.86750;      0.18917; 89.80069;50.00000;20.00000;4.48996
327.35199;19.87417;      0.19097; 89.76064;50.00000;20.00000;4.48918
327.55200;19.88083;      0.19339; 89.74119;50.00000;20.00000;4.48839
327.74799;19.88750;      0.19559; 89.70103;50.00000;20.00000;4.48762
327.94400;19.89417;      0.19763; 89.68170;50.00000;20.00000;4.48684
328.14401;19.90083;      0.19979; 89.64153;50.00000;20.00000;4.48605
328.34201;19.90750;      0.20205; 89.62209;50.00000;20.00000;4.48527
328.53799;19.91417;      0.20417; 89.58077;50.00000;20.00000;4.48449
328.73499;19.92083;      0.20645; 89.56005;50.00000;20.00000;4.48371
328.93301;19.92750;      0.20897; 89.51479;50.00000;20.00000;4.48293
329.12900;19.93417;      0.21159; 89.49268;50.00000;20.00000;4.48215
329.32700;19.94083;      0.21417; 89.44615;50.00000;20.00000;4.48137
329.52399;19.94750;      0.21613; 89.42416;50.00000;20.00000;4.48059
329.72299;19.95417;      0.21702; 89.37762;50.00000;20.00000;4.47981
329.91699;19.96083;      0.21848; 89.35424;50.00000;20.00000;4.47904
330.11600;19.96750;      0.22064; 89.30644;50.00000;20.00000;4.47825
330.31500;19.97417;      0.22303; 89.28445;50.00000;20.00000;4.47747
330.51001;19.98083;      0.22603; 89.23780;50.00000;20.00000;4.47670
330.70801;19.98750;      0.22913; 89.21453;50.00000;20.00000;4.47591
330.90601;19.99417;      0.23215; 89.16534;50.00000;20.00000;4.47513
331.10501;20.00083;      0.23528; 89.14207;50.00000;20.00000;4.47435
331.29999;20.00750;      0.23829; 89.09543;50.00000;20.00000;4.47358
331.49799;20.01417;      0.24119; 89.07343;50.00000;20.00000;4.47280
331.69501;20.02083;      0.24443; 89.02690;50.00000;20.00000;4.47202
331.89301;20.02750;      0.24771; 89.00364;50.00000;20.00000;4.47124
332.09201;20.03417;      0.25106; 88.95444;50.00000;20.00000;4.47045
332.28900;20.04083;      0.25454; 88.93893;50.00000;20.00000;4.46967
332.48499;20.04750;      0.25806; 88.89495;50.00000;20.00000;4.46890
332.68301;20.05417;      0.26166; 88.86902;50.00000;20.00000;4.46812
332.88300;20.06083;      0.26544; 88.81462;50.00000;20.00000;4.46733
333.07999;20.06750;      0.26931; 88.78880;50.00000;20.00000;4.46656
333.27600;20.07417;      0.27323; 88.73440;50.00000;20.00000;4.46578
333.47400;20.08083;      0.27733; 88.70986;50.00000;20.00000;4.46500
333.67401;20.08750;      0.28173; 88.65812;50.00000;20.00000;4.46421
333.87000;20.09417;      0.28615; 88.63219;50.00000;20.00000;4.46344
334.06601;20.10083;      0.29040; 88.57918;50.00000;20.00000;4.46267
334.26599;20.10750;      0.29512; 88.55198;50.00000;20.00000;4.46188
334.46201;20.11417;      0.29967; 88.49503;50.00000;20.00000;4.46111
334.66000;20.12083;      0.30423; 88.46656;50.00000;20.00000;4.46033
334.85999;20.12750;      0.30914; 88.40579;50.00000;20.00000;4.45954
335.05701;20.13417;      0.31406; 88.37465;50.00000;20.00000;4.45877
335.25299;20.14083;      0.31903; 88.30740;50.00000;20.00000;4.45799
335.45200;20.14750;      0.32428; 88.27383;50.00000;20.00000;4.45721
335.65100;20.15417;      0.32969; 88.20519;50.00000;20.00000;4.45643
335.84799;20.16083;      0.33527; 88.17417;50.00000;20.00000;4.45565
336.04300;20.16750;      0.34100; 88.11074;50.00000;20.00000;4.45489
336.24500;20.17417;      0.34679; 88.08099;50.00000;20.00000;4.45409
336.44101;20.18083;      0.35254; 88.01756;50.00000;20.00000;4.45332
336.63699;20.18750;      0.35814; 87.98781;50.00000;20.00000;4.45255
336.83600;20.19417;      0.36393; 87.92438;50.00000;20.00000;4.45177
337.03400;20.20083;      0.37025; 87.89336;50.00000;20.00000;4.45099
337.23300;20.20750;      0.37648; 87.82218;50.00000;20.00000;4.45021
337.43100;20.21417;      0.38304; 87.78340;50.00000;20.00000;4.44943
337.62799;20.22083;      0.38960; 87.71603;50.00000;20.00000;4.44866
337.82800;20.22750;      0.39669; 87.68247;50.00000;20.00000;4.44787
338.02200;20.23417;      0.40407; 87.61255;50.00000;20.00000;4.44711
338.22198;20.24083;      0.41137; 87.57887;50.00000;20.00000;4.44632
338.41800;20.24750;      0.41871; 87.50641;50.00000;20.00000;4.44555
338.61700;20.25417;      0.42624; 87.47157;50.00000;20.00000;4.44477
338.81601;20.26083;      0.43412; 87.39517;50.00000;20.00000;4.44399
339.01199;20.26750;      0.44187; 87.35767;50.00000;20.00000;4.44322
339.21100;20.27417;      0.44994; 87.27746;50.00000;20.00000;4.44244
339.40900;20.28083;      0.45819; 87.23856;50.00000;20.00000;4.44166
339.60699;20.28750;      0.46658; 87.16228;50.00000;20.00000;4.44088
339.80399;20.29417;      0.47505; 87.13126;50.00000;20.00000;4.44011
340.00299;20.30083;      0.48365; 87.05348;50.00000;20.00000;4.43933
340.20001;20.30750;      0.49251; 87.01470;50.00000;20.00000;4.43856
340.39801;20.31417;      0.50149; 86.93194;50.00000;20.00000;4.43778
340.59601;20.32083;      0.51075; 86.89178;50.00000;20.00000;4.43701
340.79300;20.32750;      0.51990; 86.80763;50.00000;20.00000;4.43623
340.99100;20.33417;      0.52897; 86.76630;50.00000;20.00000;4.43546
341.18900;20.34083;      0.53844; 86.67961;50.00000;20.00000;4.43468
341.38699;20.34750;      0.54826; 86.63690;50.00000;20.00000;4.43391
341.58499;20.35417;      0.55797; 86.54626;50.00000;20.00000;4.43313
341.78400;20.36083;      0.56793; 86.50101;50.00000;20.00000;4.43235
341.98099;20.36750;      0.57788; 86.40783;50.00000;20.00000;4.43158
342.17700;20.37417;      0.58812; 86.36257;50.00000;20.00000;4.43081
342.37601;20.38083;      0.59847; 86.26812;50.00000;20.00000;4.43003
342.57300;20.38750;      0.60886; 86.22274;50.00000;20.00000;4.42926
342.77301;20.39417;      0.61942; 86.12702;50.00000;20.00000;4.42848
342.97101;20.40083;      0.63016; 86.08049;50.00000;20.00000;4.42770
343.17099;20.40750;      0.64104; 85.98210;50.00000;20.00000;4.42692
343.36700;20.41417;      0.65201; 85.93557;50.00000;20.00000;4.42615
343.56400;20.42083;      0.66336; 85.83463;50.00000;20.00000;4.42538
343.76199;20.42750;      0.67443; 85.78671;50.00000;20.00000;4.42461
343.96201;20.43417;      0.68583; 85.68578;50.00000;20.00000;4.42383
344.15900;20.44083;      0.69741; 85.63658;50.00000;20.00000;4.42306
344.35599;20.44750;      0.70893; 85.53310;50.00000;20.00000;4.42229
344.55301;20.45417;      0.72074; 85.48264;50.00000;20.00000;4.42152
344.75201;20.46083;      0.73267; 85.37522;50.00000;20.00000;4.42074
344.95200;20.46750;      0.74467; 85.32348;50.00000;20.00000;4.41996
345.14801;20.47417;      0.75683; 85.21479;50.00000;20.00000;4.41919
345.34601;20.48083;      0.76919; 85.16166;50.00000;20.00000;4.41842
345.54401;20.48750;      0.78188; 85.04915;50.00000;20.00000;4.41764
345.74399;20.49417;      0.79452; 84.99869;50.00000;20.00000;4.41686
345.94000;20.50083;      0.80727; 84.89127;50.00000;20.00000;4.41610
346.13800;20.50750;      0.82015; 84.83444;50.00000;20.00000;4.41533
346.33600;20.51417;      0.83336; 84.71533;50.00000;20.00000;4.41455
346.53500;20.52083;      0.84665; 84.65711;50.00000;20.00000;4.41378
346.73099;20.52750;      0.85981; 84.53291;50.00000;20.00000;4.41301
346.92899;20.53417;      0.87333; 84.47202;50.00000;20.00000;4.41224
347.12799;20.54083;      0.88689; 84.34782;50.00000;20.00000;4.41146
347.32501;20.54750;      0.90086; 84.28706;50.00000;20.00000;4.41069
347.52499;20.55417;      0.91482; 84.16019;50.00000;20.00000;4.40991
347.72101;20.56083;      0.92866; 84.09815;50.00000;20.00000;4.40915
347.91901;20.56750;      0.94278; 83.96874;50.00000;20.00000;4.40838
348.11600;20.57417;      0.95729; 83.90659;50.00000;20.00000;4.40761
348.31500;20.58083;      0.97171; 83.77718;50.00000;20.00000;4.40683
348.51300;20.58750;      0.98629; 83.71375;50.00000;20.00000;4.40606
348.71201;20.59417;      1.00118; 83.58052;50.00000;20.00000;4.40529
348.90900;20.60083;      1.01609; 83.51454;50.00000;20.00000;4.40452
349.10800;20.60750;      1.03129; 83.37610;50.00000;20.00000;4.40374
349.30499;20.61417;      1.04659; 83.30746;50.00000;20.00000;4.40298
349.50500;20.62083;      1.06196; 83.16509;50.00000;20.00000;4.40220
349.70300;20.62750;      1.07748; 83.09657;50.00000;20.00000;4.40143
349.89999;20.63417;      1.09306; 82.95165;50.00000;20.00000;4.40066
350.09698;20.64083;      1.10900; 82.88046;50.00000;20.00000;4.39989
350.29700;20.64750;      1.12508; 82.72513;50.00000;20.00000;4.39912
350.49301;20.65417;      1.14119; 82.64491;50.00000;20.00000;4.39835
350.69101;20.66083;      1.15742; 82.49617;50.00000;20.00000;4.39758
350.89001;20.66750;      1.17381; 82.42371;50.00000;20.00000;4.39681
351.08801;20.67417;      1.19025; 82.27358;50.00000;20.00000;4.39604
351.28799;20.68083;      1.20688; 82.20112;50.00000;20.00000;4.39526
351.48401;20.68750;      1.22378; 82.04845;50.00000;20.00000;4.39450
351.68301;20.69417;      1.24078; 81.97333;50.00000;20.00000;4.39373
351.88000;20.70083;      1.25792; 81.81683;50.00000;20.00000;4.39296
352.07901;20.70750;      1.27502; 81.73917;50.00000;20.00000;4.39219
352.27600;20.71417;      1.29257; 81.57746;50.00000;20.00000;4.39142
352.47400;20.72083;      1.31028; 81.49713;50.00000;20.00000;4.39065
352.67200;20.72750;      1.32813; 81.33022;50.00000;20.00000;4.38988
352.86899;20.73417;      1.34605; 81.25001;50.00000;20.00000;4.38912
353.06699;20.74083;      1.36419; 81.08310;50.00000;20.00000;4.38835
353.26501;20.74750;      1.38245; 81.00161;50.00000;20.00000;4.38758
353.46301;20.75417;      1.40078; 80.83076;50.00000;20.00000;4.38681
353.66101;20.76083;      1.41949; 80.74661;50.00000;20.00000;4.38604
353.85999;20.76750;      1.43815; 80.57322;50.00000;20.00000;4.38527
354.05899;20.77417;      1.45703; 80.48652;50.00000;20.00000;4.38450
354.25601;20.78083;      1.47608; 80.30676;50.00000;20.00000;4.38374
354.45499;20.78750;      1.49548; 80.21867;50.00000;20.00000;4.38296
354.65302;20.79417;      1.51461; 80.03498;50.00000;20.00000;4.38220
354.85101;20.80083;      1.53416; 79.95210;50.00000;20.00000;4.38143
355.04999;20.80750;      1.55383; 79.77223;50.00000;20.00000;4.38066
355.24701;20.81417;      1.57343; 79.68171;50.00000;20.00000;4.37989
355.44501;20.82083;      1.59325; 79.49408;50.00000;20.00000;4.37913
355.64301;20.82750;      1.61332; 79.40217;50.00000;20.00000;4.37836
355.83899;20.83417;      1.63349; 79.21200;50.00000;20.00000;4.37760
356.04001;20.84083;      1.65373; 79.11755;50.00000;20.00000;4.37682
356.23901;20.84750;      1.67426; 78.92077;50.00000;20.00000;4.37605
356.43301;20.85417;      1.69475; 78.82505;50.00000;20.00000;4.37530
356.63300;20.86083;      1.71552; 78.62584;50.00000;20.00000;4.37453
356.82999;20.86750;      1.73616; 78.52745;50.00000;20.00000;4.37376
357.03101;20.87417;      1.75743; 78.32558;50.00000;20.00000;4.37298
357.22800;20.88083;      1.77874; 78.22720;50.00000;20.00000;4.37222
357.42499;20.88750;      1.80026; 78.02533;50.00000;20.00000;4.37146
357.62299;20.89417;      1.82179; 77.92706;50.00000;20.00000;4.37069
357.82199;20.90083;      1.84355; 77.72125;50.00000;20.00000;4.36992
358.01901;20.90750;      1.86542; 77.62159;50.00000;20.00000;4.36916
358.21701;20.91417;      1.88736; 77.41197;50.00000;20.00000;4.36840
358.41699;20.92083;      1.90937; 77.30849;50.00000;20.00000;4.36762
358.61401;20.92750;      1.93140; 77.09238;50.00000;20.00000;4.36686
358.81299;20.93417;      1.95369; 76.98497;50.00000;20.00000;4.36609
359.01001;20.94083;      1.97606; 76.75983;50.00000;20.00000;4.36533
359.20700;20.94750;      1.99856; 76.64987;50.00000;20.00000;4.36457
359.40701;20.95417;      2.02125; 76.42208;50.00000;20.00000;4.36380
359.60501;20.96083;      2.04381; 76.31211;50.00000;20.00000;4.36303
359.80099;20.96750;      2.06688; 76.16071;50.00000;20.00000;4.36228
360.00000;20.97417;      2.09018; 75.94854;50.00000;20.00000;4.36151
360.19699;20.98083;      2.11366; 75.79448;50.00000;20.00000;4.36075
360.39700;20.98750;      2.13730; 75.60303;50.00000;20.00000;4.35998
360.59299;20.99417;      2.16097; 75.42570;50.00000;20.00000;4.35922
360.79099;21.00083;      2.18485; 75.21480;50.00000;20.00000;4.35846
360.98999;21.00750;      2.20903; 74.97671;50.00000;20.00000;4.35769
361.18900;21.01417;      2.23336; 74.75284;50.00000;20.00000;4.35692
361.38699;21.02083;      2.25791; 74.56139;50.00000;20.00000;4.35616
361.58401;21.02750;      2.28254; 74.37758;50.00000;20.00000;4.35540
361.78201;21.03417;      2.30715; 74.19389;50.00000;20.00000;4.35463
361.98001;21.04083;      2.33208; 74.00880;50.00000;20.00000;4.35387
362.17899;21.04750;      2.35697; 73.82245;50.00000;20.00000;4.35310
362.37701;21.05417;      2.38198; 73.63609;50.00000;20.00000;4.35234
362.57401;21.06083;      2.40744; 73.44719;50.00000;20.00000;4.35158
362.77301;21.06750;      2.43297; 73.25701;50.00000;20.00000;4.35081
362.97101;21.07417;      2.45847; 73.06544;50.00000;20.00000;4.35005
363.16901;21.08083;      2.48426; 72.87272;50.00000;20.00000;4.34929
363.36700;21.08750;      2.51030; 72.67988;50.00000;20.00000;4.34853
363.56100;21.09417;      2.53635; 72.48449;50.00000;20.00000;4.34778
363.76300;21.10083;      2.56274; 72.28783;50.00000;20.00000;4.34700
363.96100;21.10750;      2.58926; 72.08978;50.00000;20.00000;4.34624
364.15701;21.11417;      2.61558; 71.89058;50.00000;20.00000;4.34549
364.35599;21.12083;      2.64214; 71.69126;50.00000;20.00000;4.34472
364.55399;21.12750;      2.66875; 71.48939;50.00000;20.00000;4.34396
364.75201;21.13417;      2.69546; 71.28752;50.00000;20.00000;4.34320
364.95300;21.14083;      2.72259; 71.08311;50.00000;20.00000;4.34243
365.15100;21.14750;      2.74997; 70.87997;50.00000;20.00000;4.34166
365.34799;21.15417;      2.77757; 70.67544;50.00000;20.00000;4.34091
365.54599;21.16083;      2.80518; 70.46975;50.00000;20.00000;4.34015
365.74399;21.16750;      2.83294; 70.26394;50.00000;20.00000;4.33939
365.94199;21.17417;      2.86086; 70.05571;50.00000;20.00000;4.33862
366.13901;21.18083;      2.88884; 69.84609;50.00000;20.00000;4.33787
366.33899;21.18750;      2.91698; 69.63380;50.00000;20.00000;4.33710
366.53699;21.19417;      2.94505; 69.42036;50.00000;20.00000;4.33634
366.73499;21.20083;      2.97316; 69.20425;50.00000;20.00000;4.33558
366.93399;21.20750;      3.00152; 68.98931;50.00000;20.00000;4.33482
367.13101;21.21417;      3.03004; 68.77714;50.00000;20.00000;4.33406
367.32800;21.22083;      3.05881; 68.56242;50.00000;20.00000;4.33330
367.52701;21.22750;      3.08740; 68.34365;50.00000;20.00000;4.33254
367.72501;21.23417;      3.11548; 68.12500;50.00000;20.00000;4.33178
367.92200;21.24083;      3.14400; 67.90508;50.00000;20.00000;4.33102
368.12100;21.24750;      3.17274; 67.68249;50.00000;20.00000;4.33026
368.32199;21.25417;      3.20190; 67.45990;50.00000;20.00000;4.32949
368.51801;21.26083;      3.23136; 67.23604;50.00000;20.00000;4.32874
368.71500;21.26750;      3.26110; 67.00963;50.00000;20.00000;4.32798
368.91501;21.27417;      3.29066; 66.78184;50.00000;20.00000;4.32722
369.11499;21.28083;      3.32025; 66.55150;50.00000;20.00000;4.32645
369.31000;21.28750;      3.34981; 66.31988;50.00000;20.00000;4.32571
369.51099;21.29417;      3.37924; 66.08699;50.00000;20.00000;4.32493
369.70700;21.30083;      3.40828; 65.85271;50.00000;20.00000;4.32418
369.90399;21.30750;      3.43712; 65.61728;50.00000;20.00000;4.32343
370.10300;21.31417;      3.46518; 65.38173;50.00000;20.00000;4.32267
370.30301;21.32083;      3.49226; 65.14363;50.00000;20.00000;4.32190
370.49899;21.32750;      3.51884; 64.90032;50.00000;20.00000;4.32115
370.69901;21.33417;      3.54528; 64.65586;50.00000;20.00000;4.32039
370.89499;21.34083;      3.57086; 64.41382;50.00000;20.00000;4.31964
371.09299;21.34750;      3.59549; 64.17191;50.00000;20.00000;4.31888
371.29001;21.35417;      3.61965; 63.92860;50.00000;20.00000;4.31813
371.48801;21.36083;      3.64267; 63.68657;50.00000;20.00000;4.31737
371.68500;21.36750;      3.66521; 63.44338;50.00000;20.00000;4.31662
371.88101;21.37417;      3.68778; 63.19752;50.00000;20.00000;4.31587
372.08200;21.38083;      3.71089; 62.95167;50.00000;20.00000;4.31510
372.27899;21.38750;      3.73512; 62.70316;50.00000;20.00000;4.31435
372.47601;21.39417;      3.75939; 62.45348;50.00000;20.00000;4.31359
372.67599;21.40083;      3.78101; 62.20369;50.00000;20.00000;4.31283
