Repository: TristanHehnen/BESKID_ExperimentalData

# Experimental Data of the BESKID Project

The repository contains the public experimental data of the BESKID project.

The primary material investigate is Poly(methyl methacrylate) (PMMA).

The materials have been examined in various experimental setups, across different sizes, from micro- to real-scale. Data of the following setups is available:
- Thermogravimetric analysis (TGA)
- Micro-scale combustion calorimetry (MCC)
- Differential scanning calorimetry (DSC)
- Cone calorimetry

File: ExpData/TGA/DE_6mm/ExpDat_PMMA_DE_6mm_30Kmin_04.txt (part 3 of 6)
#SEGMENT:                    ;S2/3
#SEG. 2:                     ;30�C/30.0(K/min)/700�C
##Temp./�C;Time/min;DSC/(mW/mg);Mass/%;Gas Flow(purge2)/(ml/min);Gas Flow(protective)/(ml/min);Sensit./(uV/mW)
257.96500;17.54667;     -0.36672; 94.72215;50.00000;20.00000;4.76979
258.16800;17.55333;     -0.36751; 94.71700;50.00000;20.00000;4.76895
258.36801;17.56000;     -0.36842; 94.71700;50.00000;20.00000;4.76813
258.57101;17.56667;     -0.36936; 94.71700;50.00000;20.00000;4.76729
258.77200;17.57333;     -0.37031; 94.71302;50.00000;20.00000;4.76647
258.97400;17.58000;     -0.37114; 94.70390;50.00000;20.00000;4.76563
259.17599;17.58667;     -0.37199; 94.69863;50.00000;20.00000;4.76480
259.37701;17.59333;     -0.37292; 94.69863;50.00000;20.00000;4.76398
259.57999;17.60000;     -0.37368; 94.69863;50.00000;20.00000;4.76314
259.78101;17.60667;     -0.37458; 94.69079;50.00000;20.00000;4.76231
259.98300;17.61333;     -0.37536; 94.68038;50.00000;20.00000;4.76148
260.18500;17.62000;     -0.37625; 94.68038;50.00000;20.00000;4.76065
260.38501;17.62667;     -0.37705; 94.68038;50.00000;20.00000;4.75983
260.58899;17.63333;     -0.37768; 94.68038;50.00000;20.00000;4.75899
260.79001;17.64000;     -0.37855; 94.67242;50.00000;20.00000;4.75816
260.99100;17.64667;     -0.37942; 94.66201;50.00000;20.00000;4.75734
261.19400;17.65333;     -0.38037; 94.66201;50.00000;20.00000;4.75650
261.39401;17.66000;     -0.38130; 94.66201;50.00000;20.00000;4.75568
261.59601;17.66667;     -0.38199; 94.66201;50.00000;20.00000;4.75485
261.79700;17.67333;     -0.38288; 94.65815;50.00000;20.00000;4.75402
261.99899;17.68000;     -0.38372; 94.65019;50.00000;20.00000;4.75319
262.20200;17.68667;     -0.38455; 94.64504;50.00000;20.00000;4.75236
262.40399;17.69333;     -0.38541; 94.64504;50.00000;20.00000;4.75153
262.60599;17.70000;     -0.38617; 94.64891;50.00000;20.00000;4.75070
262.80701;17.70667;     -0.38690; 94.64891;50.00000;20.00000;4.74987
263.00900;17.71333;     -0.38758; 94.64891;50.00000;20.00000;4.74904
263.20999;17.72000;     -0.38833; 94.64107;50.00000;20.00000;4.74822
263.41199;17.72667;     -0.38911; 94.63323;50.00000;20.00000;4.74739
263.61099;17.73333;     -0.38972; 94.63323;50.00000;20.00000;4.74657
263.81201;17.74000;     -0.39052; 94.63323;50.00000;20.00000;4.74575
264.01599;17.74667;     -0.39129; 94.63323;50.00000;20.00000;4.74491
264.21701;17.75333;     -0.39209; 94.63323;50.00000;20.00000;4.74408
264.41901;17.76000;     -0.39280; 94.63323;50.00000;20.00000;4.74325
264.62100;17.76667;     -0.39357; 94.62925;50.00000;20.00000;4.74242
264.82199;17.77333;     -0.39431; 94.62796;50.00000;20.00000;4.74160
265.02301;17.78000;     -0.39510; 94.62796;50.00000;20.00000;4.74078
265.22501;17.78667;     -0.39582; 94.62796;50.00000;20.00000;4.73995
265.42499;17.79333;     -0.39642; 94.62796;50.00000;20.00000;4.73913
265.62799;17.80000;     -0.39705; 94.62796;50.00000;20.00000;4.73829
265.82901;17.80667;     -0.39767; 94.62410;50.00000;20.00000;4.73747
266.03000;17.81333;     -0.39821; 94.61626;50.00000;20.00000;4.73664
266.23199;17.82000;     -0.39894; 94.61228;50.00000;20.00000;4.73581
266.43201;17.82667;     -0.39965; 94.61228;50.00000;20.00000;4.73499
266.63400;17.83333;     -0.40030; 94.61228;50.00000;20.00000;4.73417
266.83401;17.84000;     -0.40098; 94.61228;50.00000;20.00000;4.73335
267.03601;17.84667;     -0.40161; 94.60842;50.00000;20.00000;4.73252
267.23999;17.85333;     -0.40201; 94.60047;50.00000;20.00000;4.73168
267.44000;17.86000;     -0.40260; 94.59532;50.00000;20.00000;4.73086
267.64200;17.86667;     -0.40320; 94.59532;50.00000;20.00000;4.73003
267.84299;17.87333;     -0.40388; 94.59532;50.00000;20.00000;4.72921
268.04501;17.88000;     -0.40438; 94.59532;50.00000;20.00000;4.72838
268.24399;17.88667;     -0.40506; 94.59532;50.00000;20.00000;4.72757
268.44400;17.89333;     -0.40567; 94.58748;50.00000;20.00000;4.72675
268.64700;17.90000;     -0.40624; 94.57824;50.00000;20.00000;4.72591
268.84698;17.90667;     -0.40680; 94.57824;50.00000;20.00000;4.72509
269.04800;17.91333;     -0.40740; 94.57824;50.00000;20.00000;4.72427
269.25101;17.92000;     -0.40794; 94.57824;50.00000;20.00000;4.72344
269.45099;17.92667;     -0.40848; 94.57438;50.00000;20.00000;4.72262
269.65100;17.93333;     -0.40909; 94.56525;50.00000;20.00000;4.72180
269.84900;17.94000;     -0.40957; 94.55998;50.00000;20.00000;4.72099
270.05301;17.94667;     -0.41014; 94.55998;50.00000;20.00000;4.72015
270.25400;17.95333;     -0.41070; 94.55998;50.00000;20.00000;4.71933
270.45599;17.96000;     -0.41117; 94.55214;50.00000;20.00000;4.71850
270.65701;17.96667;     -0.41162; 94.54161;50.00000;20.00000;4.71768
270.85699;17.97333;     -0.41197; 94.54161;50.00000;20.00000;4.71686
271.05801;17.98000;     -0.41258; 94.54161;50.00000;20.00000;4.71604
271.25900;17.98667;     -0.41310; 94.53775;50.00000;20.00000;4.71522
271.45801;17.99333;     -0.41353; 94.52991;50.00000;20.00000;4.71440
271.66101;18.00000;     -0.41395; 94.52465;50.00000;20.00000;4.71357
271.86200;18.00667;     -0.41444; 94.52465;50.00000;20.00000;4.71275
272.06201;18.01333;     -0.41491; 94.52465;50.00000;20.00000;4.71193
272.26099;18.02000;     -0.41536; 94.52465;50.00000;20.00000;4.71112
272.46301;18.02667;     -0.41579; 94.51681;50.00000;20.00000;4.71029
272.66501;18.03333;     -0.41607; 94.50640;50.00000;20.00000;4.70947
272.86499;18.04000;     -0.41645; 94.50640;50.00000;20.00000;4.70865
273.06500;18.04667;     -0.41673; 94.50640;50.00000;20.00000;4.70783
273.26700;18.05333;     -0.41699; 94.50640;50.00000;20.00000;4.70700
273.46500;18.06000;     -0.41729; 94.50242;50.00000;20.00000;4.70619
273.66699;18.06667;     -0.41751; 94.50242;50.00000;20.00000;4.70537
273.86899;18.07333;     -0.41793; 94.50628;50.00000;20.00000;4.70454
274.06799;18.08000;     -0.41825; 94.50628;50.00000;20.00000;4.70373
274.26801;18.08667;     -0.41845; 94.50628;50.00000;20.00000;4.70291
274.46799;18.09333;     -0.41862; 94.49844;50.00000;20.00000;4.70209
274.66901;18.10000;     -0.41885; 94.48803;50.00000;20.00000;4.70127
274.86801;18.10667;     -0.41915; 94.48803;50.00000;20.00000;4.70046
275.06900;18.11333;     -0.41945; 94.48803;50.00000;20.00000;4.69964
275.26999;18.12000;     -0.41975; 94.47890;50.00000;20.00000;4.69882
275.47198;18.12667;     -0.41999; 94.46580;50.00000;20.00000;4.69799
275.67200;18.13333;     -0.42033; 94.46580;50.00000;20.00000;4.69718
275.87000;18.14000;     -0.42063; 94.46182;50.00000;20.00000;4.69637
276.07199;18.14667;     -0.42090; 94.45012;50.00000;20.00000;4.69554
276.27200;18.15333;     -0.42114; 94.44357;50.00000;20.00000;4.69473
276.47198;18.16000;     -0.42131; 94.44357;50.00000;20.00000;4.69391
276.67401;18.16667;     -0.42138; 94.43959;50.00000;20.00000;4.69309
276.87201;18.17333;     -0.42149; 94.43046;50.00000;20.00000;4.69228
277.07501;18.18000;     -0.42161; 94.42520;50.00000;20.00000;4.69145
277.27301;18.18667;     -0.42170; 94.42520;50.00000;20.00000;4.69064
277.47101;18.19333;     -0.42181; 94.42134;50.00000;20.00000;4.68983
277.67200;18.20000;     -0.42194; 94.41350;50.00000;20.00000;4.68901
277.87201;18.20667;     -0.42213; 94.40823;50.00000;20.00000;4.68820
278.07401;18.21333;     -0.42232; 94.40823;50.00000;20.00000;4.68737
278.27399;18.22000;     -0.42229; 94.40823;50.00000;20.00000;4.68656
278.47299;18.22667;     -0.42229; 94.39911;50.00000;20.00000;4.68575
278.67401;18.23333;     -0.42237; 94.38858;50.00000;20.00000;4.68493
278.87201;18.24000;     -0.42244; 94.38858;50.00000;20.00000;4.68412
279.07300;18.24667;     -0.42245; 94.38858;50.00000;20.00000;4.68330
279.27200;18.25333;     -0.42249; 94.37945;50.00000;20.00000;4.68249
279.47101;18.26000;     -0.42253; 94.36763;50.00000;20.00000;4.68168
279.67200;18.26667;     -0.42256; 94.36763;50.00000;20.00000;4.68086
279.87201;18.27333;     -0.42248; 94.36377;50.00000;20.00000;4.68004
280.07101;18.28000;     -0.42242; 94.35324;50.00000;20.00000;4.67923
280.27100;18.28667;     -0.42213; 94.34681;50.00000;20.00000;4.67842
280.47000;18.29333;     -0.42194; 94.34681;50.00000;20.00000;4.67761
280.67099;18.30000;     -0.42184; 94.33756;50.00000;20.00000;4.67679
280.87100;18.30667;     -0.42167; 94.32317;50.00000;20.00000;4.67597
281.07300;18.31333;     -0.42143; 94.32317;50.00000;20.00000;4.67515
281.27100;18.32000;     -0.42122; 94.31405;50.00000;20.00000;4.67434
281.47101;18.32667;     -0.42116; 94.29965;50.00000;20.00000;4.67353
281.67001;18.33333;     -0.42106; 94.29965;50.00000;20.00000;4.67272
281.87100;18.34000;     -0.42085; 94.29053;50.00000;20.00000;4.67190
282.06900;18.34667;     -0.42056; 94.27614;50.00000;20.00000;4.67109
282.27100;18.35333;     -0.42029; 94.27614;50.00000;20.00000;4.67027
282.46799;18.36000;     -0.42013; 94.26830;50.00000;20.00000;4.66947
282.66599;18.36667;     -0.41997; 94.26432;50.00000;20.00000;4.66866
282.86700;18.37333;     -0.41976; 94.27216;50.00000;20.00000;4.66785
283.06799;18.38000;     -0.41951; 94.27216;50.00000;20.00000;4.66703
283.26501;18.38667;     -0.41924; 94.26432;50.00000;20.00000;4.66623
283.46701;18.39333;     -0.41895; 94.25391;50.00000;20.00000;4.66541
283.66400;18.40000;     -0.41869; 94.25391;50.00000;20.00000;4.66460
283.86401;18.40667;     -0.41829; 94.25391;50.00000;20.00000;4.66379
284.06299;18.41333;     -0.41784; 94.25391;50.00000;20.00000;4.66298
284.26300;18.42000;     -0.41734; 94.24993;50.00000;20.00000;4.66217
284.46201;18.42667;     -0.41692; 94.23952;50.00000;20.00000;4.66136
284.66000;18.43333;     -0.41640; 94.23296;50.00000;20.00000;4.66055
284.86099;18.44000;     -0.41589; 94.23296;50.00000;20.00000;4.65974
285.05899;18.44667;     -0.41545; 94.22384;50.00000;20.00000;4.65893
285.26001;18.45333;     -0.41498; 94.20945;50.00000;20.00000;4.65812
285.45801;18.46000;     -0.41454; 94.20945;50.00000;20.00000;4.65731
285.65799;18.46667;     -0.41398; 94.19763;50.00000;20.00000;4.65650
285.85599;18.47333;     -0.41353; 94.18066;50.00000;20.00000;4.65569
286.05499;18.48000;     -0.41303; 94.17668;50.00000;20.00000;4.65489
286.25500;18.48667;     -0.41249; 94.16487;50.00000;20.00000;4.65407
286.45300;18.49333;     -0.41189; 94.15703;50.00000;20.00000;4.65327
286.65201;18.50000;     -0.41117; 94.14662;50.00000;20.00000;4.65246
286.85101;18.50667;     -0.41044; 94.12965;50.00000;20.00000;4.65165
287.04901;18.51333;     -0.40961; 94.12567;50.00000;20.00000;4.65085
287.25000;18.52000;     -0.40889; 94.11385;50.00000;20.00000;4.65003
287.44901;18.52667;     -0.40812; 94.10602;50.00000;20.00000;4.64923
287.64600;18.53333;     -0.40715; 94.10215;50.00000;20.00000;4.64843
287.84601;18.54000;     -0.40626; 94.08776;50.00000;20.00000;4.64761
288.04401;18.54667;     -0.40551; 94.07992;50.00000;20.00000;4.64681
288.24701;18.55333;     -0.40477; 94.07595;50.00000;20.00000;4.64599
288.44199;18.56000;     -0.40390; 94.06425;50.00000;20.00000;4.64520
288.63800;18.56667;     -0.40295; 94.05641;50.00000;20.00000;4.64440
288.84100;18.57333;     -0.40223; 94.04716;50.00000;20.00000;4.64358
289.03799;18.58000;     -0.40140; 94.03020;50.00000;20.00000;4.64278
289.23901;18.58667;     -0.40035; 94.02622;50.00000;20.00000;4.64196
289.43701;18.59333;     -0.39938; 94.01054;50.00000;20.00000;4.64116
289.63599;18.60000;     -0.39855; 94.00411;50.00000;20.00000;4.64035
289.83401;18.60667;     -0.39781; 94.00142;50.00000;20.00000;4.63955
290.03101;18.61333;     -0.39665; 93.98843;50.00000;20.00000;4.63875
290.23001;18.62000;     -0.39566; 93.98457;50.00000;20.00000;4.63795
290.43201;18.62667;     -0.39478; 93.97018;50.00000;20.00000;4.63713
290.63000;18.63333;     -0.39373; 93.96093;50.00000;20.00000;4.63632
290.82599;18.64000;     -0.39261; 93.95052;50.00000;20.00000;4.63553
291.02600;18.64667;     -0.39154; 93.93355;50.00000;20.00000;4.63472
291.22198;18.65333;     -0.39043; 93.92958;50.00000;20.00000;4.63393
291.42200;18.66000;     -0.38936; 93.91519;50.00000;20.00000;4.63312
291.62000;18.66667;     -0.38822; 93.90606;50.00000;20.00000;4.63231
291.82001;18.67333;     -0.38715; 93.89693;50.00000;20.00000;4.63150
292.01801;18.68000;     -0.38604; 93.87985;50.00000;20.00000;4.63070
292.21500;18.68667;     -0.38489; 93.87599;50.00000;20.00000;4.62991
292.41299;18.69333;     -0.38367; 93.86289;50.00000;20.00000;4.62910
292.61301;18.70000;     -0.38240; 93.85376;50.00000;20.00000;4.62829
292.81201;18.70667;     -0.38114; 93.84194;50.00000;20.00000;4.62749
293.00900;18.71333;     -0.37985; 93.82229;50.00000;20.00000;4.62669
293.20901;18.72000;     -0.37863; 93.81714;50.00000;20.00000;4.62588
293.40601;18.72667;     -0.37734; 93.80146;50.00000;20.00000;4.62509
293.60300;18.73333;     -0.37592; 93.79093;50.00000;20.00000;4.62429
293.80099;18.74000;     -0.37457; 93.78052;50.00000;20.00000;4.62349
294.00201;18.74667;     -0.37325; 93.76086;50.00000;20.00000;4.62267
294.20001;18.75333;     -0.37187; 93.75688;50.00000;20.00000;4.62187
294.39700;18.76000;     -0.37033; 93.74249;50.00000;20.00000;4.62108
294.59601;18.76667;     -0.36887; 93.73336;50.00000;20.00000;4.62027
294.79401;18.77333;     -0.36736; 93.72295;50.00000;20.00000;4.61947
294.99100;18.78000;     -0.36586; 93.70329;50.00000;20.00000;4.61868
295.18900;18.78667;     -0.36440; 93.69803;50.00000;20.00000;4.61788
295.38699;18.79333;     -0.36293; 93.67709;50.00000;20.00000;4.61708
295.58499;18.80000;     -0.36145; 93.66410;50.00000;20.00000;4.61628
295.78299;18.80667;     -0.35991; 93.64842;50.00000;20.00000;4.61548
295.98199;18.81333;     -0.35842; 93.62092;50.00000;20.00000;4.61467
296.17899;18.82000;     -0.35680; 93.61437;50.00000;20.00000;4.61388
296.37799;18.82667;     -0.35514; 93.59086;50.00000;20.00000;4.61307
296.57599;18.83333;     -0.35350; 93.57518;50.00000;20.00000;4.61227
296.77399;18.84000;     -0.35190; 93.55938;50.00000;20.00000;4.61147
296.97299;18.84667;     -0.35025; 93.53329;50.00000;20.00000;4.61067
297.16699;18.85333;     -0.34838; 93.52802;50.00000;20.00000;4.60989
297.36801;18.86000;     -0.34664; 93.50708;50.00000;20.00000;4.60907
297.56400;18.86667;     -0.34482; 93.49398;50.00000;20.00000;4.60828
297.76401;18.87333;     -0.34319; 93.48099;50.00000;20.00000;4.60748
297.95999;18.88000;     -0.34155; 93.45876;50.00000;20.00000;4.60669
298.15701;18.88667;     -0.33982; 93.45221;50.00000;20.00000;4.60589
298.35599;18.89333;     -0.33810; 93.43126;50.00000;20.00000;4.60509
298.55399;18.90000;     -0.33645; 93.41687;50.00000;20.00000;4.60429
298.75299;18.90667;     -0.33484; 93.39979;50.00000;20.00000;4.60349
298.94901;18.91333;     -0.33304; 93.37113;50.00000;20.00000;4.60270
299.14700;18.92000;     -0.33116; 93.36457;50.00000;20.00000;4.60190
299.34500;18.92667;     -0.32923; 93.33965;50.00000;20.00000;4.60110
299.54300;18.93333;     -0.32733; 93.32011;50.00000;20.00000;4.60030
299.73801;18.94000;     -0.32543; 93.30303;50.00000;20.00000;4.59952
299.93799;18.94667;     -0.32356; 93.28606;50.00000;20.00000;4.59871
300.13400;18.95333;     -0.32162; 93.27027;50.00000;20.00000;4.59792
300.33401;18.96000;     -0.31967; 93.25986;50.00000;20.00000;4.59711
300.52899;18.96667;     -0.31775; 93.24289;50.00000;20.00000;4.59633
300.72800;18.97333;     -0.31592; 93.22323;50.00000;20.00000;4.59553
300.92599;18.98000;     -0.31411; 93.20229;50.00000;20.00000;4.59473
301.12399;18.98667;     -0.31207; 93.18404;50.00000;20.00000;4.59393
301.32199;18.99333;     -0.31016; 93.16567;50.00000;20.00000;4.59313
301.51999;19.00000;     -0.30821; 93.14870;50.00000;20.00000;4.59234
301.71600;19.00667;     -0.30616; 93.13033;50.00000;20.00000;4.59155
301.91299;19.01333;     -0.30417; 93.11208;50.00000;20.00000;4.59076
302.10999;19.02000;     -0.30214; 93.09243;50.00000;20.00000;4.58996
302.30801;19.02667;     -0.30017; 93.07417;50.00000;20.00000;4.58917
302.50500;19.03333;     -0.29805; 93.05323;50.00000;20.00000;4.58837
302.70300;19.04000;     -0.29592; 93.03357;50.00000;20.00000;4.58758
302.90100;19.04667;     -0.29391; 93.01134;50.00000;20.00000;4.58678
303.09601;19.05333;     -0.29195; 92.98911;50.00000;20.00000;4.58599
303.29401;19.06000;     -0.28982; 92.96560;50.00000;20.00000;4.58520
303.49100;19.06667;     -0.28767; 92.94465;50.00000;20.00000;4.58441
303.69101;19.07333;     -0.28562; 92.92242;50.00000;20.00000;4.58360
303.88699;19.08000;     -0.28364; 92.90277;50.00000;20.00000;4.58281
304.08499;19.08667;     -0.28157; 92.88323;50.00000;20.00000;4.58202
304.28101;19.09333;     -0.27951; 92.86357;50.00000;20.00000;4.58123
304.47900;19.10000;     -0.27740; 92.84134;50.00000;20.00000;4.58043
304.67700;19.10667;     -0.27530; 92.81911;50.00000;20.00000;4.57964
304.87399;19.11333;     -0.27317; 92.79688;50.00000;20.00000;4.57885
305.07300;19.12000;     -0.27101; 92.77465;50.00000;20.00000;4.57805
305.26801;19.12667;     -0.26885; 92.74973;50.00000;20.00000;4.57726
305.46701;19.13333;     -0.26672; 92.72621;50.00000;20.00000;4.57646
305.66199;19.14000;     -0.26466; 92.70000;50.00000;20.00000;4.57568
305.86099;19.14667;     -0.26281; 92.67648;50.00000;20.00000;4.57488
306.05701;19.15333;     -0.26080; 92.65168;50.00000;20.00000;4.57409
306.25500;19.16000;     -0.25872; 92.62945;50.00000;20.00000;4.57330
306.45200;19.16667;     -0.25664; 92.60593;50.00000;20.00000;4.57251
306.64899;19.17333;     -0.25459; 92.58370;50.00000;20.00000;4.57172
306.84399;19.18000;     -0.25267; 92.55878;50.00000;20.00000;4.57094
307.04300;19.18667;     -0.25070; 92.53655;50.00000;20.00000;4.57014
307.23901;19.19333;     -0.24873; 92.51303;50.00000;20.00000;4.56935
307.43701;19.20000;     -0.24680; 92.49080;50.00000;20.00000;4.56856
307.63501;19.20667;     -0.24481; 92.46974;50.00000;20.00000;4.56776
307.82901;19.21333;     -0.24270; 92.45406;50.00000;20.00000;4.56698
308.02701;19.22000;     -0.24059; 92.43195;50.00000;20.00000;4.56619
308.22601;19.22667;     -0.23852; 92.40831;50.00000;20.00000;4.56539
308.42200;19.23333;     -0.23653; 92.38222;50.00000;20.00000;4.56461
308.61899;19.24000;     -0.23450; 92.35871;50.00000;20.00000;4.56382
308.81500;19.24667;     -0.23256; 92.33378;50.00000;20.00000;4.56303
309.01300;19.25333;     -0.23115; 92.31155;50.00000;20.00000;4.56224
309.20999;19.26000;     -0.23061; 92.28675;50.00000;20.00000;4.56145
309.40799;19.26667;     -0.22977; 92.26311;50.00000;20.00000;4.56065
309.60300;19.27333;     -0.22846; 92.23702;50.00000;20.00000;4.55987
309.79999;19.28000;     -0.22697; 92.21351;50.00000;20.00000;4.55908
309.99701;19.28667;     -0.22540; 92.18730;50.00000;20.00000;4.55829
310.19501;19.29333;     -0.22397; 92.16109;50.00000;20.00000;4.55750
310.39200;19.30000;     -0.22268; 92.13242;50.00000;20.00000;4.55671
310.58899;19.30667;     -0.22129; 92.10621;50.00000;20.00000;4.55592
310.78400;19.31333;     -0.21972; 92.07743;50.00000;20.00000;4.55514
310.98300;19.32000;     -0.21807; 92.05263;50.00000;20.00000;4.55435
311.17999;19.32667;     -0.21642; 92.02642;50.00000;20.00000;4.55356
311.37500;19.33333;     -0.21491; 92.00161;50.00000;20.00000;4.55278
311.57199;19.34000;     -0.21320; 91.97541;50.00000;20.00000;4.55199
311.77100;19.34667;     -0.21163; 91.95060;50.00000;20.00000;4.55119
311.96701;19.35333;     -0.21024; 91.92568;50.00000;20.00000;4.55041
312.16299;19.36000;     -0.20872; 91.90216;50.00000;20.00000;4.54963
312.36099;19.36667;     -0.20727; 91.87595;50.00000;20.00000;4.54883
312.56000;19.37333;     -0.20593; 91.85115;50.00000;20.00000;4.54804
312.75400;19.38000;     -0.20453; 91.82494;50.00000;20.00000;4.54726
312.95099;19.38667;     -0.20300; 91.80014;50.00000;20.00000;4.54647
313.14801;19.39333;     -0.20177; 91.77135;50.00000;20.00000;4.54569
313.34201;19.40000;     -0.20051; 91.74386;50.00000;20.00000;4.54491
313.54099;19.40667;     -0.19911; 91.71508;50.00000;20.00000;4.54412
313.73599;19.41333;     -0.19767; 91.68770;50.00000;20.00000;4.54334
313.93500;19.42000;     -0.19639; 91.65622;50.00000;20.00000;4.54254
314.13300;19.42667;     -0.19501; 91.62744;50.00000;20.00000;4.54175
314.32901;19.43333;     -0.19367; 91.59866;50.00000;20.00000;4.54097
314.52600;19.44000;     -0.19235; 91.57128;50.00000;20.00000;4.54018
314.72299;19.44667;     -0.19102; 91.54250;50.00000;20.00000;4.53940
314.92099;19.45333;     -0.18980; 91.51629;50.00000;20.00000;4.53860
315.11700;19.46000;     -0.18853; 91.48879;50.00000;20.00000;4.53782
315.31400;19.46667;     -0.18727; 91.46399;50.00000;20.00000;4.53704
315.51300;19.47333;     -0.18584; 91.43649;50.00000;20.00000;4.53624
315.70901;19.48000;     -0.18456; 91.41169;50.00000;20.00000;4.53546
315.90302;19.48667;     -0.18315; 91.38291;50.00000;20.00000;4.53469
316.10001;19.49333;     -0.18169; 91.35541;50.00000;20.00000;4.53390
316.29700;19.50000;     -0.18028; 91.32663;50.00000;20.00000;4.53311
316.49399;19.50667;     -0.17862; 91.30054;50.00000;20.00000;4.53233
316.69199;19.51333;     -0.17703; 91.27176;50.00000;20.00000;4.53154
316.89099;19.52000;     -0.17559; 91.24683;50.00000;20.00000;4.53074
317.08499;19.52667;     -0.17430; 91.21934;50.00000;20.00000;4.52997
317.28201;19.53333;     -0.17297; 91.19453;50.00000;20.00000;4.52919
317.47900;19.54000;     -0.17162; 91.16575;50.00000;20.00000;4.52840
317.67599;19.54667;     -0.17021; 91.13954;50.00000;20.00000;4.52762
317.87299;19.55333;     -0.16895; 91.11345;50.00000;20.00000;4.52683
318.07101;19.56000;     -0.16784; 91.08853;50.00000;20.00000;4.52604
318.26599;19.56667;     -0.16651; 91.06115;50.00000;20.00000;4.52527
318.46399;19.57333;     -0.16520; 91.04009;50.00000;20.00000;4.52448
318.66101;19.58000;     -0.16422; 91.02184;50.00000;20.00000;4.52369
318.85699;19.58667;     -0.16306; 91.00090;50.00000;20.00000;4.52291
319.05399;19.59333;     -0.16181; 90.97480;50.00000;20.00000;4.52213
319.25000;19.60000;     -0.16065; 90.94988;50.00000;20.00000;4.52135
319.44601;19.60667;     -0.15953; 90.92110;50.00000;20.00000;4.52057
319.64401;19.61333;     -0.15838; 90.89372;50.00000;20.00000;4.51978
319.84100;19.62000;     -0.15716; 90.86494;50.00000;20.00000;4.51899
320.03799;19.62667;     -0.15594; 90.83616;50.00000;20.00000;4.51821
320.23300;19.63333;     -0.15468; 90.80468;50.00000;20.00000;4.51743
320.43201;19.64000;     -0.15348; 90.77602;50.00000;20.00000;4.51664
320.62601;19.64667;     -0.15231; 90.74454;50.00000;20.00000;4.51587
320.82401;19.65333;     -0.15132; 90.71576;50.00000;20.00000;4.51508
321.02200;19.66000;     -0.15018; 90.68698;50.00000;20.00000;4.51430
321.22000;19.66667;     -0.14900; 90.65960;50.00000;20.00000;4.51351
321.41699;19.67333;     -0.14786; 90.63082;50.00000;20.00000;4.51273
321.61099;19.68000;     -0.14674; 90.60461;50.00000;20.00000;4.51196
321.81100;19.68667;     -0.14552; 90.57711;50.00000;20.00000;4.51116
322.00800;19.69333;     -0.14434; 90.55231;50.00000;20.00000;4.51038
322.20401;19.70000;     -0.14309; 90.52481;50.00000;20.00000;4.50960
322.39999;19.70667;     -0.14197; 90.50001;50.00000;20.00000;4.50882
322.59900;19.71333;     -0.14079; 90.47251;50.00000;20.00000;4.50803
322.79700;19.72000;     -0.13966; 90.44771;50.00000;20.00000;4.50724
322.99200;19.72667;     -0.13856; 90.42021;50.00000;20.00000;4.50647
323.19000;19.73333;     -0.13747; 90.39400;50.00000;20.00000;4.50568
323.38800;19.74000;     -0.13641; 90.36522;50.00000;20.00000;4.50490
323.58200;19.74667;     -0.13530; 90.33773;50.00000;20.00000;4.50413
323.78000;19.75333;     -0.13394; 90.30906;50.00000;20.00000;4.50334
323.97601;19.76000;     -0.13241; 90.28157;50.00000;20.00000;4.50256
324.17599;19.76667;     -0.13107; 90.25278;50.00000;20.00000;4.50177
324.37000;19.77333;     -0.12978; 90.22400;50.00000;20.00000;4.50100
324.56900;19.78000;     -0.12864; 90.19264;50.00000;20.00000;4.50021
324.76599;19.78667;     -0.12737; 90.16386;50.00000;20.00000;4.49943
324.96100;19.79333;     -0.12592; 90.13239;50.00000;20.00000;4.49866
325.15900;19.80000;     -0.12430; 90.10361;50.00000;20.00000;4.49787
325.35699;19.80667;     -0.12269; 90.07225;50.00000;20.00000;4.49709
325.55200;19.81333;     -0.12116; 90.04218;50.00000;20.00000;4.49631
325.74899;19.82000;     -0.11960; 90.01082;50.00000;20.00000;4.49553
325.94901;19.82667;     -0.11791; 89.98075;50.00000;20.00000;4.49474
326.14499;19.83333;     -0.11626; 89.95197;50.00000;20.00000;4.49396
326.34399;19.84000;     -0.11429; 89.92448;50.00000;20.00000;4.49318
326.54001;19.84667;     -0.11263; 89.89569;50.00000;20.00000;4.49240
326.73901;19.85333;     -0.11064; 89.86820;50.00000;20.00000;4.49161
326.93701;19.86000;     -0.10861; 89.83813;50.00000;20.00000;4.49083
327.13101;19.86667;     -0.10658; 89.80934;50.00000;20.00000;4.49006
327.32999;19.87333;     -0.10459; 89.77799;50.00000;20.00000;4.48927
327.52701;19.88000;     -0.10246; 89.74921;50.00000;20.00000;4.48849
327.72299;19.88667;-9.995280e-02; 89.71645;50.00000;20.00000;4.48771
327.92001;19.89333;-9.772208e-02; 89.68509;50.00000;20.00000;4.48694
328.11899;19.90000;-9.563004e-02; 89.65104;50.00000;20.00000;4.48615
328.31601;19.90667;-9.307936e-02; 89.61968;50.00000;20.00000;4.48537
328.51501;19.91333;-9.064739e-02; 89.58564;50.00000;20.00000;4.48458
328.70999;19.92000;-8.813461e-02; 89.55557;50.00000;20.00000;4.48381
328.90900;19.92667;-8.566109e-02; 89.52292;50.00000;20.00000;4.48302
329.10400;19.93333;-8.308683e-02; 89.49285;50.00000;20.00000;4.48225
329.30399;19.94000;-8.025309e-02; 89.45881;50.00000;20.00000;4.48146
329.49899;19.94667;-7.809537e-02; 89.42874;50.00000;20.00000;4.48069
329.69699;19.95333;-7.713264e-02; 89.39469;50.00000;20.00000;4.47991
329.89600;19.96000;-7.539241e-02; 89.36333;50.00000;20.00000;4.47912
330.09299;19.96667;-7.311325e-02; 89.32929;50.00000;20.00000;4.47834
330.28900;19.97333;-7.063387e-02; 89.29664;50.00000;20.00000;4.47757
330.48700;19.98000;-6.755556e-02; 89.26131;50.00000;20.00000;4.47679
330.68600;19.98667;-6.457595e-02; 89.22855;50.00000;20.00000;4.47600
330.88300;19.99333;-6.155529e-02; 89.19333;50.00000;20.00000;4.47522
331.07901;20.00000;-5.837392e-02; 89.15928;50.00000;20.00000;4.47445
331.27802;20.00667;-5.507187e-02; 89.12009;50.00000;20.00000;4.47366
331.47501;20.01333;-5.188832e-02; 89.08346;50.00000;20.00000;4.47289
331.67099;20.02000;-4.844413e-02; 89.04544;50.00000;20.00000;4.47211
331.87100;20.02667;-4.487912e-02; 89.01022;50.00000;20.00000;4.47132
332.06900;20.03333;-4.131278e-02; 88.97091;50.00000;20.00000;4.47054
332.26501;20.04000;-3.754542e-02; 88.94212;50.00000;20.00000;4.46977
332.46399;20.04667;-3.377684e-02; 88.91206;50.00000;20.00000;4.46898
332.66000;20.05333;-2.980707e-02; 88.87672;50.00000;20.00000;4.46821
332.85800;20.06000;-2.557621e-02; 88.83752;50.00000;20.00000;4.46743
333.05600;20.06667;-2.106409e-02; 88.79962;50.00000;20.00000;4.46665
333.25601;20.07333;-1.643049e-02; 88.75773;50.00000;20.00000;4.46586
333.45200;20.08000;-1.191517e-02; 88.71842;50.00000;20.00000;4.46509
333.64999;20.08667;-7.178344e-03; 88.67396;50.00000;20.00000;4.46431
333.84601;20.09333;-2.219872e-03; 88.63347;50.00000;20.00000;4.46354
334.04501;20.10000; 2.500295e-03; 88.58901;50.00000;20.00000;4.46275
334.24200;20.10667; 7.262120e-03; 88.54713;50.00000;20.00000;4.46198
334.44000;20.11333; 1.228574e-02; 88.50395;50.00000;20.00000;4.46120
334.63901;20.12000; 1.753127e-02; 88.46335;50.00000;20.00000;4.46041
334.83600;20.12667; 2.279862e-02; 88.41889;50.00000;20.00000;4.45964
335.03500;20.13333; 2.808786e-02; 88.37712;50.00000;20.00000;4.45885
335.23199;20.14000; 3.369928e-02; 88.33126;50.00000;20.00000;4.45808
335.42899;20.14667; 3.937274e-02; 88.28949;50.00000;20.00000;4.45730
335.62900;20.15333; 4.510837e-02; 88.24362;50.00000;20.00000;4.45652
335.82501;20.16000; 5.102616e-02; 88.19916;50.00000;20.00000;4.45574
336.02399;20.16667; 5.720663e-02; 88.15084;50.00000;20.00000;4.45496
336.22198;20.17333; 6.332909e-02; 88.10497;50.00000;20.00000;4.45418
336.42001;20.18000; 6.963409e-02; 88.05396;50.00000;20.00000;4.45340
336.61801;20.18667; 7.590120e-02; 88.00693;50.00000;20.00000;4.45262
336.81400;20.19333; 8.223050e-02; 87.95591;50.00000;20.00000;4.45185
337.01300;20.20000; 8.892322e-02; 87.90747;50.00000;20.00000;4.45107
337.21201;20.20667; 9.567847e-02; 87.84605;50.00000;20.00000;4.45029
337.40900;20.21333;      0.10252; 87.78720;50.00000;20.00000;4.44952
337.60800;20.22000;      0.10964; 87.73221;50.00000;20.00000;4.44873
337.80600;20.22667;      0.11716; 87.68119;50.00000;20.00000;4.44796
338.00400;20.23333;      0.12479; 87.62632;50.00000;20.00000;4.44718
338.20401;20.24000;      0.13246; 87.57531;50.00000;20.00000;4.44639
338.39899;20.24667;      0.14017; 87.51903;50.00000;20.00000;4.44563
338.59601;20.25333;      0.14805; 87.46673;50.00000;20.00000;4.44485
338.79501;20.26000;      0.15617; 87.41045;50.00000;20.00000;4.44407
338.99399;20.26667;      0.16430; 87.35815;50.00000;20.00000;4.44329
339.19199;20.27333;      0.17260; 87.30058;50.00000;20.00000;4.44251
339.38800;20.28000;      0.18127; 87.24700;50.00000;20.00000;4.44174
339.58600;20.28667;      0.18981; 87.19084;50.00000;20.00000;4.44097
339.78500;20.29333;      0.19825; 87.14240;50.00000;20.00000;4.44019
339.98499;20.30000;      0.20699; 87.08343;50.00000;20.00000;4.43940
340.18201;20.30667;      0.21583; 87.02598;50.00000;20.00000;4.43863
340.37900;20.31333;      0.22470; 86.96058;50.00000;20.00000;4.43786
340.57800;20.32000;      0.23361; 86.89903;50.00000;20.00000;4.43708
340.77301;20.32667;      0.24242; 86.83363;50.00000;20.00000;4.43631
340.97400;20.33333;      0.25128; 86.77220;50.00000;20.00000;4.43552
341.17099;20.34000;      0.26046; 86.70551;50.00000;20.00000;4.43475
341.37000;20.34667;      0.26949; 86.64268;50.00000;20.00000;4.43397
341.56699;20.35333;      0.27846; 86.57599;50.00000;20.00000;4.43320
341.76401;20.36000;      0.28747; 86.51316;50.00000;20.00000;4.43243
341.96399;20.36667;      0.29660; 86.44389;50.00000;20.00000;4.43165
342.16000;20.37333;      0.30558; 86.37978;50.00000;20.00000;4.43088
342.35901;20.38000;      0.31460; 86.30782;50.00000;20.00000;4.43010
342.55600;20.38667;      0.32368; 86.23984;50.00000;20.00000;4.42933
342.75500;20.39333;      0.33267; 86.16531;50.00000;20.00000;4.42855
342.95300;20.40000;      0.34184; 86.09593;50.00000;20.00000;4.42777
343.15201;20.40667;      0.35156; 86.02011;50.00000;20.00000;4.42700
343.34799;20.41333;      0.36128; 85.94816;50.00000;20.00000;4.42623
343.54800;20.42000;      0.37185; 85.86965;50.00000;20.00000;4.42545
343.74500;20.42667;      0.38271; 85.79640;50.00000;20.00000;4.42468
343.94299;20.43333;      0.39359; 85.71661;50.00000;20.00000;4.42390
344.14099;20.44000;      0.40454; 85.64208;50.00000;20.00000;4.42313
344.33899;20.44667;      0.41551; 85.55971;50.00000;20.00000;4.42235
344.53799;20.45333;      0.42616; 85.48377;50.00000;20.00000;4.42158
344.73599;20.46000;      0.43651; 85.40269;50.00000;20.00000;4.42080
344.93500;20.46667;      0.44685; 85.32687;50.00000;20.00000;4.42002
345.13199;20.47333;      0.45699; 85.24439;50.00000;20.00000;4.41925
345.33099;20.48000;      0.46711; 85.16600;50.00000;20.00000;4.41848
345.53000;20.48667;      0.47733; 85.08094;50.00000;20.00000;4.41770
345.72699;20.49333;      0.48779; 85.00512;50.00000;20.00000;4.41693
345.92700;20.50000;      0.49814; 84.92661;50.00000;20.00000;4.41615
346.12100;20.50667;      0.50819; 84.84295;50.00000;20.00000;4.41539
346.32001;20.51333;      0.51817; 84.74877;50.00000;20.00000;4.41462
346.51801;20.52000;      0.52809; 84.65985;50.00000;20.00000;4.41384
346.71500;20.52667;      0.53791; 84.56437;50.00000;20.00000;4.41307
346.91400;20.53333;      0.54776; 84.47533;50.00000;20.00000;4.41230
347.11301;20.54000;      0.55775; 84.37986;50.00000;20.00000;4.41152
347.31100;20.54667;      0.56796; 84.28965;50.00000;20.00000;4.41075
347.51001;20.55333;      0.57895; 84.19289;50.00000;20.00000;4.40997
347.70700;20.56000;      0.59082; 84.10256;50.00000;20.00000;4.40920
347.90399;20.56667;      0.60532; 84.00452;50.00000;20.00000;4.40844
348.10101;20.57333;      0.62497; 83.91290;50.00000;20.00000;4.40767
348.30099;20.58000;      0.64580; 83.81088;50.00000;20.00000;4.40689
348.49899;20.58667;      0.66613; 83.71540;50.00000;20.00000;4.40612
348.70001;20.59333;      0.68901; 83.61080;50.00000;20.00000;4.40533
348.89899;20.60000;      0.71377; 83.51264;50.00000;20.00000;4.40456
349.09799;20.60667;      0.73467; 83.40675;50.00000;20.00000;4.40378
349.29501;20.61333;      0.75110; 83.30870;50.00000;20.00000;4.40302
349.49399;20.62000;      0.76478; 83.20141;50.00000;20.00000;4.40224
349.69199;20.62667;      0.77850; 83.10067;50.00000;20.00000;4.40147
349.89001;20.63333;      0.79308; 82.99081;50.00000;20.00000;4.40070
350.08801;20.64000;      0.80854; 82.88750;50.00000;20.00000;4.39993
350.28601;20.64667;      0.82471; 82.76581;50.00000;20.00000;4.39916
350.48499;20.65333;      0.84162; 82.65080;50.00000;20.00000;4.39838
350.68201;20.66000;      0.86279; 82.53298;50.00000;20.00000;4.39762
350.88000;20.66667;      0.88625; 82.42311;50.00000;20.00000;4.39685
351.07901;20.67333;      0.91146; 82.30284;50.00000;20.00000;4.39607
351.28000;20.68000;      0.93898; 82.19028;50.00000;20.00000;4.39529
351.47800;20.68667;      0.96582; 82.07000;50.00000;20.00000;4.39452
351.67700;20.69333;      0.99126; 81.95616;50.00000;20.00000;4.39375
351.87399;20.70000;      1.01464; 81.83331;50.00000;20.00000;4.39298
352.07300;20.70667;      1.03589; 81.71689;50.00000;20.00000;4.39221
352.27100;20.71333;      1.05661; 81.58994;50.00000;20.00000;4.39144
352.47000;20.72000;      1.07619; 81.47095;50.00000;20.00000;4.39067
352.66901;20.72667;      1.09315; 81.34143;50.00000;20.00000;4.38990
352.86499;20.73333;      1.11108; 81.21975;50.00000;20.00000;4.38913
353.06400;20.74000;      1.12978; 81.08765;50.00000;20.00000;4.38836
353.26199;20.74667;      1.14766; 80.96340;50.00000;20.00000;4.38759
353.45999;20.75333;      1.16424; 80.83001;50.00000;20.00000;4.38682
353.65799;20.76000;      1.17863; 80.70447;50.00000;20.00000;4.38606
353.85599;20.76667;      1.19150; 80.56840;50.00000;20.00000;4.38529
354.05200;20.77333;      1.20382; 80.44157;50.00000;20.00000;4.38453
354.25101;20.78000;      1.21847; 80.30292;50.00000;20.00000;4.38376
354.44901;20.78667;      1.23872; 80.17340;50.00000;20.00000;4.38299
354.64700;20.79333;      1.26096; 80.03346;50.00000;20.00000;4.38222
354.84500;20.80000;      1.28355; 79.90792;50.00000;20.00000;4.38145
355.04300;20.80667;      1.30509; 79.77056;50.00000;20.00000;4.38068
355.24200;20.81333;      1.32556; 79.63449;50.00000;20.00000;4.37991
355.44000;20.82000;      1.34646; 79.48671;50.00000;20.00000;4.37915
355.64001;20.82667;      1.36762; 79.34935;50.00000;20.00000;4.37837
355.83600;20.83333;      1.38447; 79.19889;50.00000;20.00000;4.37761
356.03400;20.84000;      1.39742; 79.05766;50.00000;20.00000;4.37684
356.23199;20.84667;      1.41621; 78.90591;50.00000;20.00000;4.37608
356.43100;20.85333;      1.44578; 78.76469;50.00000;20.00000;4.37531
356.63000;20.86000;      1.47468; 78.61294;50.00000;20.00000;4.37454
356.82999;20.86667;      1.50066; 78.47043;50.00000;20.00000;4.37376
357.02802;20.87333;      1.52699; 78.31470;50.00000;20.00000;4.37300
357.22299;20.88000;      1.55428; 78.16821;50.00000;20.00000;4.37224
357.42499;20.88667;      1.58217; 78.01131;50.00000;20.00000;4.37146
357.62000;20.89333;      1.60934; 77.86342;50.00000;20.00000;4.37071
357.82001;20.90000;      1.63512; 77.69997;50.00000;20.00000;4.36993
358.01901;20.90667;      1.65817; 77.54693;50.00000;20.00000;4.36916
358.21799;20.91333;      1.68210; 77.37950;50.00000;20.00000;4.36839
358.41599;20.92000;      1.70635; 77.22260;50.00000;20.00000;4.36763
358.61499;20.92667;      1.73390; 77.05248;50.00000;20.00000;4.36686
358.81201;20.93333;      1.76160; 76.89289;50.00000;20.00000;4.36610
359.01001;20.94000;      1.78781; 76.71903;50.00000;20.00000;4.36533
359.20901;20.94667;      1.81562; 76.55674;50.00000;20.00000;4.36456
359.40701;20.95333;      1.83793; 76.38288;50.00000;20.00000;4.36380
359.60300;20.96000;      1.85795; 76.21931;50.00000;20.00000;4.36304
359.80200;20.96667;      1.87823; 76.04275;50.00000;20.00000;4.36227
359.99899;20.97333;      1.90313; 75.87790;50.00000;20.00000;4.36151
360.19800;20.98000;      1.93102; 75.70005;50.00000;20.00000;4.36074
360.39600;20.98667;      1.95753; 75.56012;50.00000;20.00000;4.35998
360.59601;20.99333;      1.98089; 75.37830;50.00000;20.00000;4.35921
360.79199;21.00000;      2.00190; 75.13634;50.00000;20.00000;4.35845
360.98901;21.00667;      2.02372; 74.96235;50.00000;20.00000;4.35769
361.18799;21.01333;      2.04694; 74.75432;50.00000;20.00000;4.35692
361.38501;21.02000;      2.07514; 74.51634;50.00000;20.00000;4.35616
361.58499;21.02667;      2.10584; 74.25999;50.00000;20.00000;4.35539
361.78101;21.03333;      2.13837; 73.91987;50.00000;20.00000;4.35464
361.98099;21.04000;      2.17137; 73.73149;50.00000;20.00000;4.35387
362.17899;21.04667;      2.20440; 73.54581;50.00000;20.00000;4.35310
362.37900;21.05333;      2.23680; 73.45162;50.00000;20.00000;4.35233
362.57501;21.06000;      2.26831; 73.25798;50.00000;20.00000;4.35158
362.77499;21.06667;      2.29735; 73.12987;50.00000;20.00000;4.35081
362.97198;21.07333;      2.32039; 72.96244;50.00000;20.00000;4.35005
363.17001;21.08000;      2.34177; 72.73487;50.00000;20.00000;4.34929
363.36700;21.08667;      2.37044; 72.57399;50.00000;20.00000;4.34853
363.56601;21.09333;      2.40215; 72.38292;50.00000;20.00000;4.34776
363.76599;21.10000;      2.43461; 72.18683;50.00000;20.00000;4.34699
363.96399;21.10667;      2.46685; 71.96441;50.00000;20.00000;4.34623
364.16199;21.11333;      2.49557; 71.75650;50.00000;20.00000;4.34547
364.36099;21.12000;      2.52338; 71.55104;50.00000;20.00000;4.34470
364.55701;21.12667;      2.54889; 71.34441;50.00000;20.00000;4.34395
364.75400;21.13333;      2.57202; 71.13779;50.00000;20.00000;4.34319
364.95300;21.14000;      2.59844; 70.92976;50.00000;20.00000;4.34243
365.15100;21.14667;      2.62550; 70.72056;50.00000;20.00000;4.34166
365.34900;21.15333;      2.65886; 70.51124;50.00000;20.00000;4.34090
365.54800;21.16000;      2.69423; 70.30064;50.00000;20.00000;4.34014
365.74600;21.16667;      2.72665; 70.08875;50.00000;20.00000;4.33938
365.94299;21.17333;      2.75620; 69.87557;50.00000;20.00000;4.33862
366.14301;21.18000;      2.78463; 69.66099;50.00000;20.00000;4.33785
366.33899;21.18667;      2.81309; 69.44523;50.00000;20.00000;4.33710
366.53601;21.19333;      2.84199; 69.22679;50.00000;20.00000;4.33634
366.73599;21.20000;      2.87138; 69.00835;50.00000;20.00000;4.33558
366.93500;21.20667;      2.90051; 68.79119;50.00000;20.00000;4.33481
367.13101;21.21333;      2.92947; 68.57661;50.00000;20.00000;4.33406
367.33099;21.22000;      2.95889; 68.35828;50.00000;20.00000;4.33329
367.53000;21.22667;      2.98859; 68.13727;50.00000;20.00000;4.33253
367.72699;21.23333;      3.01819; 67.91356;50.00000;20.00000;4.33177
367.92599;21.24000;      3.04710; 67.68856;50.00000;20.00000;4.33101
368.12299;21.24667;      3.07540; 67.46357;50.00000;20.00000;4.33025
368.32199;21.25333;      3.10477; 67.23729;50.00000;20.00000;4.32949
368.51999;21.26000;      3.13443; 67.00972;50.00000;20.00000;4.32873
368.71701;21.26667;      3.16383; 66.77946;50.00000;20.00000;4.32798
368.91501;21.27333;      3.19238; 66.54803;50.00000;20.00000;4.32722
369.11301;21.28000;      3.21999; 66.31519;50.00000;20.00000;4.32646
369.31000;21.28667;      3.24696; 66.08107;50.00000;20.00000;4.32571
369.50800;21.29333;      3.27370; 65.84566;50.00000;20.00000;4.32495
369.70499;21.30000;      3.30068; 65.60885;50.00000;20.00000;4.32419
369.90500;21.30667;      3.32779; 65.37075;50.00000;20.00000;4.32343
370.10001;21.31333;      3.35468; 65.13277;50.00000;20.00000;4.32268
370.29901;21.32000;      3.38117; 64.89209;50.00000;20.00000;4.32192
370.49701;21.32667;      3.40758; 64.64616;50.00000;20.00000;4.32116
370.69400;21.33333;      3.43365; 64.39893;50.00000;20.00000;4.32041
370.89301;21.34000;      3.45968; 64.15440;50.00000;20.00000;4.31964
371.09000;21.34667;      3.48506; 63.90717;50.00000;20.00000;4.31889
371.28799;21.35333;      3.51013; 63.65737;50.00000;20.00000;4.31813
371.48700;21.36000;      3.53488; 63.40757;50.00000;20.00000;4.31737
371.68500;21.36667;      3.55909; 63.15765;50.00000;20.00000;4.31662
371.88300;21.37333;      3.58272; 62.90785;50.00000;20.00000;4.31586
372.07901;21.38000;      3.60558; 62.65806;50.00000;20.00000;4.31511
372.27802;21.38667;      3.62833; 62.40826;50.00000;20.00000;4.31435
372.47299;21.39333;      3.65083; 62.15705;50.00000;20.00000;4.31361
372.67200;21.40000;      3.67143; 61.90468;50.00000;20.00000;4.31285
