Repository: TristanHehnen/BESKID_ExperimentalData

# Experimental Data of the BESKID Project

The repository contains the public experimental data of the BESKID project.

The primary material investigate is Poly(methyl methacrylate) (PMMA).

The materials have been examined in various experimental setups, across different sizes, from micro- to real-scale. Data of the following setups is available:
- Thermogravimetric analysis (TGA)
- Micro-scale combustion calorimetry (MCC)
- Differential scanning calorimetry (DSC)
- Cone calorimetry

File: ExpData/TGA/DE_6mm/ExpDat_PMMA_DE_6mm_30Kmin_05.txt (part 3 of 6)
#SEGMENT:                    ;S2/3
#SEG. 2:                     ;30�C/30.0(K/min)/700�C
##Temp./�C;Time/min;DSC/(mW/mg);Mass/%;Gas Flow(purge2)/(ml/min);Gas Flow(protective)/(ml/min);Sensit./(uV/mW)
257.95801;17.54667; 7.510630e-03; 94.69051;50.00000;20.00000;4.76982
258.15799;17.55333; 6.988708e-03; 94.69051;50.00000;20.00000;4.76899
258.36200;17.56000; 6.279731e-03; 94.68665;50.00000;20.00000;4.76815
258.56400;17.56667; 5.514416e-03; 94.67883;50.00000;20.00000;4.76732
258.76401;17.57333; 4.823610e-03; 94.67357;50.00000;20.00000;4.76650
258.96701;17.58000; 4.207374e-03; 94.67357;50.00000;20.00000;4.76566
259.16699;17.58667; 3.572210e-03; 94.67357;50.00000;20.00000;4.76484
259.37100;17.59333; 2.880718e-03; 94.67357;50.00000;20.00000;4.76400
259.57300;17.60000; 2.301235e-03; 94.66972;50.00000;20.00000;4.76317
259.77499;17.60667; 1.627987e-03; 94.66049;50.00000;20.00000;4.76234
259.97601;17.61333; 1.085513e-03; 94.65535;50.00000;20.00000;4.76151
260.17801;17.62000; 4.492562e-04; 94.65535;50.00000;20.00000;4.76068
260.38101;17.62667;-1.310560e-04; 94.65535;50.00000;20.00000;4.75985
260.58301;17.63333;-5.992179e-04; 94.65535;50.00000;20.00000;4.75901
260.78500;17.64000;-1.367204e-03; 94.64741;50.00000;20.00000;4.75818
260.98499;17.64667;-2.004331e-03; 94.63701;50.00000;20.00000;4.75736
261.18701;17.65333;-2.585476e-03; 94.63701;50.00000;20.00000;4.75653
261.39099;17.66000;-3.185569e-03; 94.63701;50.00000;20.00000;4.75569
261.59201;17.66667;-3.617186e-03; 94.63701;50.00000;20.00000;4.75487
261.79401;17.67333;-4.292643e-03; 94.63316;50.00000;20.00000;4.75404
261.99399;17.68000;-4.930832e-03; 94.62521;50.00000;20.00000;4.75321
262.19601;17.68667;-5.569250e-03; 94.62136;50.00000;20.00000;4.75238
262.39899;17.69333;-6.189142e-03; 94.62136;50.00000;20.00000;4.75155
262.59799;17.70000;-6.640404e-03; 94.62521;50.00000;20.00000;4.75073
262.80200;17.70667;-7.091852e-03; 94.62521;50.00000;20.00000;4.74990
263.00299;17.71333;-7.618499e-03; 94.62521;50.00000;20.00000;4.74907
263.20700;17.72000;-8.257958e-03; 94.62124;50.00000;20.00000;4.74823
263.40799;17.72667;-8.878849e-03; 94.61342;50.00000;20.00000;4.74741
263.61099;17.73333;-9.387324e-03; 94.60956;50.00000;20.00000;4.74657
263.81299;17.74000;-1.000864e-02; 94.60956;50.00000;20.00000;4.74574
264.01401;17.74667;-1.051747e-02; 94.60956;50.00000;20.00000;4.74492
264.21399;17.75333;-1.110161e-02; 94.60956;50.00000;20.00000;4.74410
264.41699;17.76000;-1.161083e-02; 94.60956;50.00000;20.00000;4.74326
264.61499;17.76667;-1.210138e-02; 94.61353;50.00000;20.00000;4.74245
264.82001;17.77333;-1.255459e-02; 94.61353;50.00000;20.00000;4.74161
265.01801;17.78000;-1.308308e-02; 94.60571;50.00000;20.00000;4.74080
265.22299;17.78667;-1.353662e-02; 94.60571;50.00000;20.00000;4.73995
265.42401;17.79333;-1.391506e-02; 94.60571;50.00000;20.00000;4.73913
265.62399;17.80000;-1.435004e-02; 94.60571;50.00000;20.00000;4.73831
265.82901;17.80667;-1.484166e-02; 94.60174;50.00000;20.00000;4.73747
266.02802;17.81333;-1.518287e-02; 94.59262;50.00000;20.00000;4.73665
266.23199;17.82000;-1.573126e-02; 94.58737;50.00000;20.00000;4.73581
266.43399;17.82667;-1.624217e-02; 94.58737;50.00000;20.00000;4.73499
266.63300;17.83333;-1.671556e-02; 94.58737;50.00000;20.00000;4.73417
266.83499;17.84000;-1.717034e-02; 94.58351;50.00000;20.00000;4.73334
267.03500;17.84667;-1.760643e-02; 94.57557;50.00000;20.00000;4.73252
267.23801;17.85333;-1.785436e-02; 94.57043;50.00000;20.00000;4.73169
267.44101;17.86000;-1.825308e-02; 94.57043;50.00000;20.00000;4.73086
267.64099;17.86667;-1.876493e-02; 94.57043;50.00000;20.00000;4.73004
267.84100;17.87333;-1.922043e-02; 94.57043;50.00000;20.00000;4.72922
268.04300;17.88000;-1.961958e-02; 94.56261;50.00000;20.00000;4.72839
268.24600;17.88667;-2.011314e-02; 94.55209;50.00000;20.00000;4.72756
268.44800;17.89333;-2.053143e-02; 94.55209;50.00000;20.00000;4.72673
268.64700;17.90000;-2.085554e-02; 94.55209;50.00000;20.00000;4.72591
268.85001;17.90667;-2.127413e-02; 94.54824;50.00000;20.00000;4.72508
269.05099;17.91333;-2.169283e-02; 94.53901;50.00000;20.00000;4.72426
269.25299;17.92000;-2.205510e-02; 94.53387;50.00000;20.00000;4.72343
269.45200;17.92667;-2.247405e-02; 94.53387;50.00000;20.00000;4.72262
269.65302;17.93333;-2.270444e-02; 94.53387;50.00000;20.00000;4.72179
269.85501;17.94000;-2.297269e-02; 94.52605;50.00000;20.00000;4.72097
270.05600;17.94667;-2.335429e-02; 94.51553;50.00000;20.00000;4.72014
270.25699;17.95333;-2.377379e-02; 94.51553;50.00000;20.00000;4.71932
270.45901;17.96000;-2.415569e-02; 94.51553;50.00000;20.00000;4.71849
270.66101;17.96667;-2.449994e-02; 94.51168;50.00000;20.00000;4.71767
270.85999;17.97333;-2.491981e-02; 94.50245;50.00000;20.00000;4.71685
271.06100;17.98000;-2.524540e-02; 94.49731;50.00000;20.00000;4.71603
271.26401;17.98667;-2.540104e-02; 94.49731;50.00000;20.00000;4.71520
271.46301;17.99333;-2.568897e-02; 94.49731;50.00000;20.00000;4.71438
271.66501;18.00000;-2.595816e-02; 94.49334;50.00000;20.00000;4.71356
271.86499;18.00667;-2.603831e-02; 94.48423;50.00000;20.00000;4.71274
272.06500;18.01333;-2.623196e-02; 94.47897;50.00000;20.00000;4.71192
272.26501;18.02000;-2.667158e-02; 94.47897;50.00000;20.00000;4.71110
272.46701;18.02667;-2.688437e-02; 94.47897;50.00000;20.00000;4.71028
272.66800;18.03333;-2.715398e-02; 94.47897;50.00000;20.00000;4.70945
272.86899;18.04000;-2.736691e-02; 94.47115;50.00000;20.00000;4.70863
273.07001;18.04667;-2.748526e-02; 94.46332;50.00000;20.00000;4.70781
273.27100;18.05333;-2.747112e-02; 94.46332;50.00000;20.00000;4.70699
273.47198;18.06000;-2.758954e-02; 94.46729;50.00000;20.00000;4.70617
273.67099;18.06667;-2.753749e-02; 94.47126;50.00000;20.00000;4.70535
273.87201;18.07333;-2.769384e-02; 94.46589;50.00000;20.00000;4.70453
274.07300;18.08000;-2.779340e-02; 94.46075;50.00000;20.00000;4.70371
274.27399;18.08667;-2.768456e-02; 94.46075;50.00000;20.00000;4.70289
274.47299;18.09333;-2.765145e-02; 94.45678;50.00000;20.00000;4.70207
274.67401;18.10000;-2.769419e-02; 94.44498;50.00000;20.00000;4.70125
274.87500;18.10667;-2.783174e-02; 94.43856;50.00000;20.00000;4.70043
275.07599;18.11333;-2.795038e-02; 94.43856;50.00000;20.00000;4.69961
275.27600;18.12000;-2.797420e-02; 94.43062;50.00000;20.00000;4.69879
275.47800;18.12667;-2.809293e-02; 94.42022;50.00000;20.00000;4.69797
275.67801;18.13333;-2.821165e-02; 94.42022;50.00000;20.00000;4.69715
275.87799;18.14000;-2.819758e-02; 94.41625;50.00000;20.00000;4.69634
276.07800;18.14667;-2.812657e-02; 94.40714;50.00000;20.00000;4.69552
276.27701;18.15333;-2.796060e-02; 94.40188;50.00000;20.00000;4.69471
276.48001;18.16000;-2.790858e-02; 94.40188;50.00000;20.00000;4.69388
276.68100;18.16667;-2.776154e-02; 94.39803;50.00000;20.00000;4.69306
276.87799;18.17333;-2.755739e-02; 94.38763;50.00000;20.00000;4.69225
277.08099;18.18000;-2.739130e-02; 94.38238;50.00000;20.00000;4.69142
277.28400;18.18667;-2.730114e-02; 94.38238;50.00000;20.00000;4.69060
277.48001;18.19333;-2.717278e-02; 94.38238;50.00000;20.00000;4.68980
277.68301;18.20000;-2.700654e-02; 94.37455;50.00000;20.00000;4.68897
277.88501;18.20667;-2.687822e-02; 94.36404;50.00000;20.00000;4.68814
278.08301;18.21333;-2.671175e-02; 94.36404;50.00000;20.00000;4.68734
278.28201;18.22000;-2.656425e-02; 94.36404;50.00000;20.00000;4.68652
278.48199;18.22667;-2.634065e-02; 94.35621;50.00000;20.00000;4.68571
278.68201;18.23333;-2.598382e-02; 94.34453;50.00000;20.00000;4.68489
278.88400;18.24000;-2.577912e-02; 94.34453;50.00000;20.00000;4.68407
279.08499;18.24667;-2.551723e-02; 94.34453;50.00000;20.00000;4.68325
279.28400;18.25333;-2.542649e-02; 94.33530;50.00000;20.00000;4.68244
279.48499;18.26000;-2.520252e-02; 94.32362;50.00000;20.00000;4.68162
279.68399;18.26667;-2.513073e-02; 94.32362;50.00000;20.00000;4.68081
279.88501;18.27333;-2.479238e-02; 94.32362;50.00000;20.00000;4.67999
280.08401;18.28000;-2.453005e-02; 94.31580;50.00000;20.00000;4.67918
280.28400;18.28667;-2.419145e-02; 94.30528;50.00000;20.00000;4.67836
280.48401;18.29333;-2.383368e-02; 94.30528;50.00000;20.00000;4.67755
280.68301;18.30000;-2.347577e-02; 94.30143;50.00000;20.00000;4.67674
280.88101;18.30667;-2.315582e-02; 94.28963;50.00000;20.00000;4.67593
281.08301;18.31333;-2.277867e-02; 94.28309;50.00000;20.00000;4.67511
281.28299;18.32000;-2.232508e-02; 94.28309;50.00000;20.00000;4.67429
281.48401;18.32667;-2.189042e-02; 94.27270;50.00000;20.00000;4.67348
281.68399;18.33333;-2.155094e-02; 94.25833;50.00000;20.00000;4.67266
281.88400;18.34000;-2.103967e-02; 94.25833;50.00000;20.00000;4.67185
282.08200;18.34667;-2.060451e-02; 94.25436;50.00000;20.00000;4.67104
282.28000;18.35333;-2.013102e-02; 94.24268;50.00000;20.00000;4.67024
282.48199;18.36000;-1.975287e-02; 94.23614;50.00000;20.00000;4.66941
282.67999;18.36667;-1.945087e-02; 94.24396;50.00000;20.00000;4.66861
282.88101;18.37333;-1.888153e-02; 94.24782;50.00000;20.00000;4.66779
283.07999;18.38000;-1.827377e-02; 94.23742;50.00000;20.00000;4.66698
283.28000;18.38667;-1.772311e-02; 94.23216;50.00000;20.00000;4.66617
283.47900;18.39333;-1.711494e-02; 94.23216;50.00000;20.00000;4.66536
283.67999;18.40000;-1.656390e-02; 94.22434;50.00000;20.00000;4.66454
283.87799;18.40667;-1.605084e-02; 94.21254;50.00000;20.00000;4.66373
284.07901;18.41333;-1.549941e-02; 94.21254;50.00000;20.00000;4.66292
284.27600;18.42000;-1.477571e-02; 94.20215;50.00000;20.00000;4.66212
284.47601;18.42667;-1.405180e-02; 94.18649;50.00000;20.00000;4.66130
284.67499;18.43333;-1.338499e-02; 94.18649;50.00000;20.00000;4.66049
284.87500;18.44000;-1.281358e-02; 94.17470;50.00000;20.00000;4.65968
285.07300;18.44667;-1.210806e-02; 94.15904;50.00000;20.00000;4.65888
285.27499;18.45333;-1.132580e-02; 94.15904;50.00000;20.00000;4.65805
285.47501;18.46000;-1.067720e-02; 94.14993;50.00000;20.00000;4.65724
285.67401;18.46667;-9.913529e-03; 94.13557;50.00000;20.00000;4.65643
285.87201;18.47333;-9.245293e-03; 94.13557;50.00000;20.00000;4.65563
286.07001;18.48000;-8.500247e-03; 94.12377;50.00000;20.00000;4.65482
286.27100;18.48667;-7.620927e-03; 94.10683;50.00000;20.00000;4.65401
286.47000;18.49333;-6.798741e-03; 94.10683;50.00000;20.00000;4.65320
286.67099;18.50000;-5.957125e-03; 94.09772;50.00000;20.00000;4.65238
286.86801;18.50667;-5.115196e-03; 94.08464;50.00000;20.00000;4.65158
287.06601;18.51333;-4.253820e-03; 94.08464;50.00000;20.00000;4.65078
287.26501;18.52000;-3.392148e-03; 94.07553;50.00000;20.00000;4.64997
287.46600;18.52667;-2.338501e-03; 94.06116;50.00000;20.00000;4.64916
287.66400;18.53333;-1.265309e-03; 94.06116;50.00000;20.00000;4.64835
287.86401;18.54000;-3.259700e-04; 94.05065;50.00000;20.00000;4.64754
288.06201;18.54667; 5.945186e-04; 94.03371;50.00000;20.00000;4.64674
288.25900;18.55333; 1.592049e-03; 94.03371;50.00000;20.00000;4.64594
288.45999;18.56000; 2.705041e-03; 94.02191;50.00000;20.00000;4.64512
288.65799;18.56667; 3.799225e-03; 94.00626;50.00000;20.00000;4.64432
288.85599;18.57333; 4.759448e-03; 94.00626;50.00000;20.00000;4.64352
289.05600;18.58000; 5.873571e-03; 93.99715;50.00000;20.00000;4.64270
289.25400;18.58667; 7.333634e-03; 93.98279;50.00000;20.00000;4.64190
289.45401;18.59333; 8.256581e-03; 93.98279;50.00000;20.00000;4.64109
289.65201;18.60000; 9.314266e-03; 93.97496;50.00000;20.00000;4.64029
289.85199;18.60667; 1.046838e-02; 93.96585;50.00000;20.00000;4.63948
290.04901;18.61333; 1.175734e-02; 93.96982;50.00000;20.00000;4.63868
290.25101;18.62000; 1.304680e-02; 93.95802;50.00000;20.00000;4.63786
290.45001;18.62667; 1.431746e-02; 93.94109;50.00000;20.00000;4.63705
290.64700;18.63333; 1.547321e-02; 93.94109;50.00000;20.00000;4.63626
290.84500;18.64000; 1.680239e-02; 93.92929;50.00000;20.00000;4.63545
291.04501;18.64667; 1.817052e-02; 93.91235;50.00000;20.00000;4.63464
291.24100;18.65333; 1.953906e-02; 93.90838;50.00000;20.00000;4.63385
291.44299;18.66000; 2.092741e-02; 93.89542;50.00000;20.00000;4.63303
291.64200;18.66667; 2.231621e-02; 93.88619;50.00000;20.00000;4.63223
291.83899;18.67333; 2.368619e-02; 93.87579;50.00000;20.00000;4.63143
292.03699;18.68000; 2.515289e-02; 93.85617;50.00000;20.00000;4.63063
292.23801;18.68667; 2.671641e-02; 93.85103;50.00000;20.00000;4.62981
292.43500;18.69333; 2.820338e-02; 93.83398;50.00000;20.00000;4.62901
292.63400;18.70000; 2.965240e-02; 93.82230;50.00000;20.00000;4.62821
292.83200;18.70667; 3.110189e-02; 93.80921;50.00000;20.00000;4.62741
293.03000;18.71333; 3.255189e-02; 93.78702;50.00000;20.00000;4.62661
293.22900;18.72000; 3.434918e-02; 93.78176;50.00000;20.00000;4.62580
293.42499;18.72667; 3.595432e-02; 93.76354;50.00000;20.00000;4.62501
293.62500;18.73333; 3.750233e-02; 93.75174;50.00000;20.00000;4.62420
293.82501;18.74000; 3.912798e-02; 93.74123;50.00000;20.00000;4.62339
294.02200;18.74667; 4.067698e-02; 93.72173;50.00000;20.00000;4.62259
294.21899;18.75333; 4.234220e-02; 93.71647;50.00000;20.00000;4.62180
294.41800;18.76000; 4.396951e-02; 93.70082;50.00000;20.00000;4.62099
294.61600;18.76667; 4.552018e-02; 93.69042;50.00000;20.00000;4.62019
294.81400;18.77333; 4.730289e-02; 93.67991;50.00000;20.00000;4.61939
295.01199;18.78000; 4.910551e-02; 93.66029;50.00000;20.00000;4.61859
295.20999;18.78667; 5.090876e-02; 93.65515;50.00000;20.00000;4.61779
295.40900;18.79333; 5.271267e-02; 93.63681;50.00000;20.00000;4.61699
295.60599;18.80000; 5.447851e-02; 93.62513;50.00000;20.00000;4.61619
295.80600;18.80667; 5.624511e-02; 93.61205;50.00000;20.00000;4.61538
296.00299;18.81333; 5.799286e-02; 93.58857;50.00000;20.00000;4.61459
296.20200;18.82000; 5.981857e-02; 93.58203;50.00000;20.00000;4.61378
296.40100;18.82667; 6.168356e-02; 93.56112;50.00000;20.00000;4.61298
296.59799;18.83333; 6.368433e-02; 93.54804;50.00000;20.00000;4.61218
296.79599;18.84000; 6.562788e-02; 93.53367;50.00000;20.00000;4.61138
296.99500;18.84667; 6.761081e-02; 93.50891;50.00000;20.00000;4.61058
297.19101;18.85333; 6.971025e-02; 93.50365;50.00000;20.00000;4.60979
297.38901;18.86000; 7.171385e-02; 93.48403;50.00000;20.00000;4.60899
297.58801;18.86667; 7.371821e-02; 93.47095;50.00000;20.00000;4.60819
297.78299;18.87333; 7.556827e-02; 93.45658;50.00000;20.00000;4.60740
297.98099;18.88000; 7.759327e-02; 93.43182;50.00000;20.00000;4.60660
298.17999;18.88667; 7.967708e-02; 93.42527;50.00000;20.00000;4.60580
298.37799;18.89333; 8.187766e-02; 93.40437;50.00000;20.00000;4.60500
298.57901;18.90000; 8.413729e-02; 93.39000;50.00000;20.00000;4.60419
298.77600;18.90667; 8.628125e-02; 93.37306;50.00000;20.00000;4.60339
298.97198;18.91333; 8.852270e-02; 93.34433;50.00000;20.00000;4.60260
299.16901;18.92000; 9.074562e-02; 93.33779;50.00000;20.00000;4.60181
299.36899;18.92667; 9.300828e-02; 93.31431;50.00000;20.00000;4.60100
299.56601;18.93333; 9.519400e-02; 93.29994;50.00000;20.00000;4.60021
299.76501;18.94000; 9.751628e-02; 93.28429;50.00000;20.00000;4.59941
299.96100;18.94667; 9.985847e-02; 93.25813;50.00000;20.00000;4.59862
300.15900;18.95333;      0.10218; 93.25544;50.00000;20.00000;4.59782
300.35699;18.96000;      0.10447; 93.24236;50.00000;20.00000;4.59702
300.55399;18.96667;      0.10677; 93.23196;50.00000;20.00000;4.59623
300.75299;18.97333;      0.10906; 93.21503;50.00000;20.00000;4.59543
300.95099;18.98000;      0.11139; 93.18629;50.00000;20.00000;4.59463
301.14801;18.98667;      0.11379; 93.17847;50.00000;20.00000;4.59383
301.34399;18.99333;      0.11616; 93.15370;50.00000;20.00000;4.59305
301.54300;19.00000;      0.11853; 93.13279;50.00000;20.00000;4.59224
301.73901;19.00667;      0.12092; 93.11446;50.00000;20.00000;4.59146
301.93799;19.01333;      0.12335; 93.09623;50.00000;20.00000;4.59065
302.13501;19.02000;      0.12574; 93.07404;50.00000;20.00000;4.58986
302.33401;19.02667;      0.12809; 93.05442;50.00000;20.00000;4.58906
302.52899;19.03333;      0.13052; 93.03223;50.00000;20.00000;4.58828
302.72699;19.04000;      0.13299; 93.01003;50.00000;20.00000;4.58748
302.92401;19.04667;      0.13544; 92.98655;50.00000;20.00000;4.58669
303.12299;19.05333;      0.13791; 92.96565;50.00000;20.00000;4.58589
303.31900;19.06000;      0.14035; 92.94345;50.00000;20.00000;4.58510
303.51700;19.06667;      0.14280; 92.92126;50.00000;20.00000;4.58430
303.71500;19.07333;      0.14516; 92.89778;50.00000;20.00000;4.58351
303.91000;19.08000;      0.14746; 92.87559;50.00000;20.00000;4.58272
304.10999;19.08667;      0.14978; 92.85200;50.00000;20.00000;4.58192
304.30600;19.09333;      0.15220; 92.83109;50.00000;20.00000;4.58113
304.50400;19.10000;      0.15462; 92.80889;50.00000;20.00000;4.58033
304.70099;19.10667;      0.15700; 92.78939;50.00000;20.00000;4.57954
304.89899;19.11333;      0.15954; 92.76719;50.00000;20.00000;4.57875
305.09601;19.12000;      0.16200; 92.74757;50.00000;20.00000;4.57795
305.29199;19.12667;      0.16444; 92.72538;50.00000;20.00000;4.57717
305.49100;19.13333;      0.16702; 92.70447;50.00000;20.00000;4.57637
305.68799;19.14000;      0.16942; 92.68099;50.00000;20.00000;4.57558
305.88501;19.14667;      0.17183; 92.65880;50.00000;20.00000;4.57479
306.08401;19.15333;      0.17426; 92.63392;50.00000;20.00000;4.57399
306.28101;19.16000;      0.17662; 92.61044;50.00000;20.00000;4.57320
306.47699;19.16667;      0.17899; 92.58439;50.00000;20.00000;4.57241
306.67300;19.17333;      0.18136; 92.55952;50.00000;20.00000;4.57162
306.87201;19.18000;      0.18362; 92.53347;50.00000;20.00000;4.57082
307.06799;19.18667;      0.18591; 92.50859;50.00000;20.00000;4.57004
307.26501;19.19333;      0.18815; 92.48383;50.00000;20.00000;4.56925
307.46301;19.20000;      0.19029; 92.46035;50.00000;20.00000;4.56845
307.65799;19.20667;      0.19256; 92.44189;50.00000;20.00000;4.56767
307.85599;19.21333;      0.19496; 92.42753;50.00000;20.00000;4.56688
308.05499;19.22000;      0.19735; 92.40802;50.00000;20.00000;4.56608
308.25000;19.22667;      0.19952; 92.38583;50.00000;20.00000;4.56530
308.44901;19.23333;      0.20162; 92.36235;50.00000;20.00000;4.56450
308.64600;19.24000;      0.20384; 92.34016;50.00000;20.00000;4.56371
308.84100;19.24667;      0.20599; 92.31399;50.00000;20.00000;4.56293
309.03900;19.25333;      0.20764; 92.29051;50.00000;20.00000;4.56213
309.23700;19.26000;      0.20848; 92.26306;50.00000;20.00000;4.56134
309.43500;19.26667;      0.20965; 92.23830;50.00000;20.00000;4.56055
309.63000;19.27333;      0.21119; 92.21085;50.00000;20.00000;4.55976
309.82800;19.28000;      0.21283; 92.18609;50.00000;20.00000;4.55897
310.02399;19.28667;      0.21467; 92.15992;50.00000;20.00000;4.55819
310.22198;19.29333;      0.21640; 92.13516;50.00000;20.00000;4.55739
310.41699;19.30000;      0.21804; 92.10771;50.00000;20.00000;4.55661
310.61499;19.30667;      0.21973; 92.08295;50.00000;20.00000;4.55582
310.81201;19.31333;      0.22147; 92.05679;50.00000;20.00000;4.55503
311.00900;19.32000;      0.22317; 92.03202;50.00000;20.00000;4.55424
311.20599;19.32667;      0.22495; 92.00586;50.00000;20.00000;4.55345
311.40201;19.33333;      0.22669; 91.98110;50.00000;20.00000;4.55267
311.60001;19.34000;      0.22845; 91.95493;50.00000;20.00000;4.55188
311.79700;19.34667;      0.23012; 91.93017;50.00000;20.00000;4.55109
311.99399;19.35333;      0.23168; 91.90144;50.00000;20.00000;4.55030
312.19101;19.36000;      0.23343; 91.87527;50.00000;20.00000;4.54951
312.38800;19.36667;      0.23513; 91.84782;50.00000;20.00000;4.54873
312.58600;19.37333;      0.23664; 91.82306;50.00000;20.00000;4.54793
312.78299;19.38000;      0.23823; 91.79561;50.00000;20.00000;4.54715
312.97900;19.38667;      0.23980; 91.77085;50.00000;20.00000;4.54636
313.17599;19.39333;      0.24120; 91.74468;50.00000;20.00000;4.54558
313.37201;19.40000;      0.24263; 91.71992;50.00000;20.00000;4.54479
313.57199;19.40667;      0.24420; 91.69504;50.00000;20.00000;4.54399
313.76599;19.41333;      0.24554; 91.67156;50.00000;20.00000;4.54322
313.96399;19.42000;      0.24678; 91.64680;50.00000;20.00000;4.54243
314.16199;19.42667;      0.24818; 91.62321;50.00000;20.00000;4.54164
314.35800;19.43333;      0.24952; 91.59716;50.00000;20.00000;4.54085
314.55499;19.44000;      0.25087; 91.57099;50.00000;20.00000;4.54007
314.75101;19.44667;      0.25225; 91.53969;50.00000;20.00000;4.53928
314.94699;19.45333;      0.25355; 91.51096;50.00000;20.00000;4.53850
315.14499;19.46000;      0.25489; 91.47965;50.00000;20.00000;4.53771
315.34201;19.46667;      0.25610; 91.45220;50.00000;20.00000;4.53692
315.53799;19.47333;      0.25749; 91.42347;50.00000;20.00000;4.53614
315.73499;19.48000;      0.25886; 91.39602;50.00000;20.00000;4.53536
315.93301;19.48667;      0.26016; 91.36729;50.00000;20.00000;4.53457
316.13000;19.49333;      0.26152; 91.34124;50.00000;20.00000;4.53378
316.32599;19.50000;      0.26286; 91.31379;50.00000;20.00000;4.53300
316.52301;19.50667;      0.26436; 91.28903;50.00000;20.00000;4.53221
316.72299;19.51333;      0.26569; 91.26286;50.00000;20.00000;4.53141
316.91800;19.52000;      0.26686; 91.23810;50.00000;20.00000;4.53064
317.11700;19.52667;      0.26812; 91.21065;50.00000;20.00000;4.52984
317.31100;19.53333;      0.26935; 91.18449;50.00000;20.00000;4.52907
317.50699;19.54000;      0.27040; 91.15575;50.00000;20.00000;4.52829
317.70499;19.54667;      0.27169; 91.12970;50.00000;20.00000;4.52750
317.90201;19.55333;      0.27293; 91.10097;50.00000;20.00000;4.52672
318.09698;19.56000;      0.27412; 91.07481;50.00000;20.00000;4.52594
318.29300;19.56667;      0.27513; 91.04607;50.00000;20.00000;4.52516
318.49301;19.57333;      0.27621; 91.02388;50.00000;20.00000;4.52436
318.68799;19.58000;      0.27736; 91.00426;50.00000;20.00000;4.52358
318.88599;19.58667;      0.27839; 90.98346;50.00000;20.00000;4.52280
319.08200;19.59333;      0.27950; 90.95601;50.00000;20.00000;4.52202
319.28000;19.60000;      0.28058; 90.92985;50.00000;20.00000;4.52123
319.47601;19.60667;      0.28163; 90.89983;50.00000;20.00000;4.52045
319.67200;19.61333;      0.28271; 90.87110;50.00000;20.00000;4.51967
319.86801;19.62000;      0.28380; 90.83979;50.00000;20.00000;4.51889
320.06699;19.62667;      0.28486; 90.80977;50.00000;20.00000;4.51810
320.26300;19.63333;      0.28593; 90.77707;50.00000;20.00000;4.51732
320.46100;19.64000;      0.28695; 90.74705;50.00000;20.00000;4.51653
320.65900;19.64667;      0.28792; 90.71575;50.00000;20.00000;4.51574
320.85599;19.65333;      0.28892; 90.68830;50.00000;20.00000;4.51496
321.05301;19.66000;      0.29000; 90.66213;50.00000;20.00000;4.51417
321.25000;19.66667;      0.29106; 90.63737;50.00000;20.00000;4.51339
321.44601;19.67333;      0.29203; 90.61261;50.00000;20.00000;4.51261
321.64200;19.68000;      0.29301; 90.58901;50.00000;20.00000;4.51183
321.84100;19.68667;      0.29407; 90.56297;50.00000;20.00000;4.51104
322.03601;19.69333;      0.29507; 90.53809;50.00000;20.00000;4.51027
322.23401;19.70000;      0.29611; 90.50935;50.00000;20.00000;4.50948
322.42999;19.70667;      0.29711; 90.48330;50.00000;20.00000;4.50870
322.62799;19.71333;      0.29815; 90.45457;50.00000;20.00000;4.50791
322.82599;19.72000;      0.29919; 90.42841;50.00000;20.00000;4.50713
323.02399;19.72667;      0.30031; 90.39967;50.00000;20.00000;4.50634
323.21799;19.73333;      0.30153; 90.37362;50.00000;20.00000;4.50557
323.41599;19.74000;      0.30255; 90.34489;50.00000;20.00000;4.50479
323.61301;19.74667;      0.30353; 90.31873;50.00000;20.00000;4.50400
323.81100;19.75333;      0.30460; 90.29139;50.00000;20.00000;4.50322
324.00900;19.76000;      0.30590; 90.26651;50.00000;20.00000;4.50243
324.20300;19.76667;      0.30706; 90.23778;50.00000;20.00000;4.50166
324.39999;19.77333;      0.30826; 90.21033;50.00000;20.00000;4.50088
324.60001;19.78000;      0.30942; 90.18160;50.00000;20.00000;4.50009
324.79599;19.78667;      0.31053; 90.15298;50.00000;20.00000;4.49931
324.99200;19.79333;      0.31181; 90.12425;50.00000;20.00000;4.49853
325.19101;19.80000;      0.31321; 90.09551;50.00000;20.00000;4.49774
325.38800;19.80667;      0.31485; 90.06409;50.00000;20.00000;4.49696
325.58499;19.81333;      0.31641; 90.03536;50.00000;20.00000;4.49618
325.78299;19.82000;      0.31781; 90.00405;50.00000;20.00000;4.49540
325.97900;19.82667;      0.31930; 89.97532;50.00000;20.00000;4.49462
326.17599;19.83333;      0.32090; 89.94402;50.00000;20.00000;4.49384
326.37299;19.84000;      0.32298; 89.91400;50.00000;20.00000;4.49306
326.57001;19.84667;      0.32456; 89.88129;50.00000;20.00000;4.49228
326.76801;19.85333;      0.32634; 89.85127;50.00000;20.00000;4.49150
326.96500;19.86000;      0.32825; 89.81868;50.00000;20.00000;4.49072
327.16199;19.86667;      0.33017; 89.78866;50.00000;20.00000;4.48994
327.35800;19.87333;      0.33211; 89.75724;50.00000;20.00000;4.48916
327.55701;19.88000;      0.33437; 89.72723;50.00000;20.00000;4.48837
327.75201;19.88667;      0.33669; 89.69592;50.00000;20.00000;4.48760
327.95001;19.89333;      0.33890; 89.66719;50.00000;20.00000;4.48682
328.14700;19.90000;      0.34110; 89.63588;50.00000;20.00000;4.48604
328.34500;19.90667;      0.34335; 89.60715;50.00000;20.00000;4.48525
328.54099;19.91333;      0.34567; 89.57444;50.00000;20.00000;4.48448
328.73801;19.92000;      0.34816; 89.54443;50.00000;20.00000;4.48370
328.93799;19.92667;      0.35078; 89.51043;50.00000;20.00000;4.48291
329.13501;19.93333;      0.35341; 89.47913;50.00000;20.00000;4.48213
329.33301;19.94000;      0.35615; 89.44386;50.00000;20.00000;4.48135
329.53201;19.94667;      0.35821; 89.41127;50.00000;20.00000;4.48056
329.72699;19.95333;      0.35914; 89.37599;50.00000;20.00000;4.47979
329.92499;19.96000;      0.36064; 89.34329;50.00000;20.00000;4.47901
330.12201;19.96667;      0.36293; 89.30813;50.00000;20.00000;4.47823
330.32101;19.97333;      0.36546; 89.27671;50.00000;20.00000;4.47744
330.51501;19.98000;      0.36867; 89.24143;50.00000;20.00000;4.47668
330.71399;19.98667;      0.37164; 89.20756;50.00000;20.00000;4.47589
330.91199;19.99333;      0.37475; 89.17228;50.00000;20.00000;4.47511
331.11200;20.00000;      0.37785; 89.13829;50.00000;20.00000;4.47432
331.30701;20.00667;      0.38092; 89.10302;50.00000;20.00000;4.47355
331.50601;20.01333;      0.38399; 89.06915;50.00000;20.00000;4.47276
331.70200;20.02000;      0.38721; 89.03130;50.00000;20.00000;4.47199
331.89999;20.02667;      0.39053; 88.99603;50.00000;20.00000;4.47121
332.09799;20.03333;      0.39410; 88.95678;50.00000;20.00000;4.47043
332.29800;20.04000;      0.39798; 88.92804;50.00000;20.00000;4.46964
332.49600;20.04667;      0.40186; 88.89674;50.00000;20.00000;4.46886
332.69101;20.05333;      0.40606; 88.86018;50.00000;20.00000;4.46809
332.89001;20.06000;      0.41004; 88.81965;50.00000;20.00000;4.46730
333.08701;20.06667;      0.41404; 88.78309;50.00000;20.00000;4.46653
333.28601;20.07333;      0.41814; 88.74267;50.00000;20.00000;4.46574
333.48401;20.08000;      0.42257; 88.70483;50.00000;20.00000;4.46496
333.67999;20.08667;      0.42731; 88.66430;50.00000;20.00000;4.46419
333.87701;20.09333;      0.43212; 88.62517;50.00000;20.00000;4.46341
334.07599;20.10000;      0.43705; 88.58207;50.00000;20.00000;4.46263
334.27200;20.10667;      0.44190; 88.54154;50.00000;20.00000;4.46186
334.47000;20.11333;      0.44679; 88.49715;50.00000;20.00000;4.46108
334.66699;20.12000;      0.45184; 88.45533;50.00000;20.00000;4.46030
334.86801;20.12667;      0.45698; 88.40966;50.00000;20.00000;4.45951
335.06400;20.13333;      0.46217; 88.36656;50.00000;20.00000;4.45874
335.26300;20.14000;      0.46777; 88.31961;50.00000;20.00000;4.45796
335.46100;20.14667;      0.47379; 88.27779;50.00000;20.00000;4.45718
335.65799;20.15333;      0.47973; 88.23212;50.00000;20.00000;4.45640
335.85400;20.16000;      0.48581; 88.18902;50.00000;20.00000;4.45563
336.05200;20.16667;      0.49186; 88.14195;50.00000;20.00000;4.45485
336.25299;20.17333;      0.49795; 88.09756;50.00000;20.00000;4.45406
336.45001;20.18000;      0.50388; 88.04792;50.00000;20.00000;4.45329
336.64401;20.18667;      0.51003; 88.00225;50.00000;20.00000;4.45252
336.84399;20.19333;      0.51637; 87.95132;50.00000;20.00000;4.45174
337.04300;20.20000;      0.52308; 87.90168;50.00000;20.00000;4.45095
337.23999;20.20667;      0.52984; 87.84036;50.00000;20.00000;4.45018
337.43900;20.21333;      0.53663; 87.78160;50.00000;20.00000;4.44940
337.63699;20.22000;      0.54353; 87.72682;50.00000;20.00000;4.44862
337.83600;20.22667;      0.55110; 87.67589;50.00000;20.00000;4.44784
338.03299;20.23333;      0.55893; 87.62100;50.00000;20.00000;4.44706
338.22900;20.24000;      0.56678; 87.57007;50.00000;20.00000;4.44629
338.42700;20.24667;      0.57476; 87.51517;50.00000;20.00000;4.44552
338.62601;20.25333;      0.58280; 87.46424;50.00000;20.00000;4.44474
338.82199;20.26000;      0.59098; 87.40818;50.00000;20.00000;4.44397
339.01999;20.26667;      0.59935; 87.35596;50.00000;20.00000;4.44319
339.22000;20.27333;      0.60792; 87.29850;50.00000;20.00000;4.44240
339.41599;20.28000;      0.61668; 87.24360;50.00000;20.00000;4.44163
339.61301;20.28667;      0.62557; 87.18753;50.00000;20.00000;4.44086
339.81100;20.29333;      0.63453; 87.13917;50.00000;20.00000;4.44008
340.01001;20.30000;      0.64358; 87.08042;50.00000;20.00000;4.43930
340.20901;20.30667;      0.65279; 87.02167;50.00000;20.00000;4.43852
340.40701;20.31333;      0.66236; 86.95637;50.00000;20.00000;4.43775
340.60501;20.32000;      0.67191; 86.89493;50.00000;20.00000;4.43697
340.80301;20.32667;      0.68147; 86.82579;50.00000;20.00000;4.43620
341.00101;20.33333;      0.69124; 86.76306;50.00000;20.00000;4.43542
341.19901;20.34000;      0.70124; 86.69520;50.00000;20.00000;4.43464
341.39600;20.34667;      0.71129; 86.63119;50.00000;20.00000;4.43387
341.59500;20.35333;      0.72149; 86.56461;50.00000;20.00000;4.43309
341.79300;20.36000;      0.73177; 86.50060;50.00000;20.00000;4.43232
341.99100;20.36667;      0.74207; 86.43145;50.00000;20.00000;4.43154
342.18799;20.37333;      0.75256; 86.36744;50.00000;20.00000;4.43077
342.38800;20.38000;      0.76313; 86.29818;50.00000;20.00000;4.42999
342.58701;20.38667;      0.77377; 86.23288;50.00000;20.00000;4.42921
342.78299;20.39333;      0.78463; 86.16105;50.00000;20.00000;4.42844
342.98099;20.40000;      0.79568; 86.09318;50.00000;20.00000;4.42766
343.17899;20.40667;      0.80669; 86.01750;50.00000;20.00000;4.42689
343.37799;20.41333;      0.81774; 85.94694;50.00000;20.00000;4.42611
343.57501;20.42000;      0.82912; 85.86997;50.00000;20.00000;4.42534
343.77301;20.42667;      0.84044; 85.79673;50.00000;20.00000;4.42457
343.97000;20.43333;      0.85181; 85.71579;50.00000;20.00000;4.42380
344.16699;20.44000;      0.86346; 85.64010;50.00000;20.00000;4.42303
344.36700;20.44667;      0.87506; 85.55787;50.00000;20.00000;4.42224
344.56400;20.45333;      0.88652; 85.48206;50.00000;20.00000;4.42147
344.76199;20.46000;      0.89817; 85.39983;50.00000;20.00000;4.42070
344.95901;20.46667;      0.90992; 85.32274;50.00000;20.00000;4.41993
345.15799;20.47333;      0.92191; 85.24051;50.00000;20.00000;4.41915
345.35501;20.48000;      0.93391; 85.16213;50.00000;20.00000;4.41838
345.55499;20.48667;      0.94610; 85.07605;50.00000;20.00000;4.41760
345.75101;20.49333;      0.95863; 84.99895;50.00000;20.00000;4.41684
345.94901;20.50000;      0.97107; 84.91801;50.00000;20.00000;4.41606
346.14801;20.50667;      0.98347; 84.83449;50.00000;20.00000;4.41529
346.34399;20.51333;      0.99600; 84.74303;50.00000;20.00000;4.41452
346.54300;20.52000;      1.00859; 84.65823;50.00000;20.00000;4.41374
346.74100;20.52667;      1.02169; 84.56421;50.00000;20.00000;4.41297
346.94101;20.53333;      1.03484; 84.47532;50.00000;20.00000;4.41219
347.13599;20.54000;      1.04884; 84.38000;50.00000;20.00000;4.41143
347.33600;20.54667;      1.06294; 84.28995;50.00000;20.00000;4.41065
347.53201;20.55333;      1.07735; 84.19463;50.00000;20.00000;4.40989
347.73001;20.56000;      1.09157; 84.10458;50.00000;20.00000;4.40911
347.93100;20.56667;      1.10571; 84.00401;50.00000;20.00000;4.40833
348.12601;20.57333;      1.11991; 83.90998;50.00000;20.00000;4.40757
348.32300;20.58000;      1.13445; 83.80684;50.00000;20.00000;4.40680
348.52200;20.58667;      1.15016; 83.71153;50.00000;20.00000;4.40603
348.72000;20.59333;      1.16579; 83.60827;50.00000;20.00000;4.40526
348.91699;20.60000;      1.18091; 83.51168;50.00000;20.00000;4.40449
349.11700;20.60667;      1.19502; 83.40597;50.00000;20.00000;4.40371
349.31400;20.61333;      1.20871; 83.30668;50.00000;20.00000;4.40294
349.51001;20.62000;      1.22272; 83.19829;50.00000;20.00000;4.40218
349.71100;20.62667;      1.23671; 83.09643;50.00000;20.00000;4.40140
349.90900;20.63333;      1.25076; 82.98675;50.00000;20.00000;4.40063
350.10599;20.64000;      1.26645; 82.88361;50.00000;20.00000;4.39986
350.30600;20.64667;      1.28377; 82.76214;50.00000;20.00000;4.39908
350.50201;20.65333;      1.30018; 82.64732;50.00000;20.00000;4.39832
350.70099;20.66000;      1.31571; 82.52981;50.00000;20.00000;4.39754
350.89801;20.66667;      1.33015; 82.42013;50.00000;20.00000;4.39678
351.09500;20.67333;      1.34414; 82.30251;50.00000;20.00000;4.39601
351.29300;20.68000;      1.35790; 82.19283;50.00000;20.00000;4.39524
351.49200;20.68667;      1.37165; 82.07404;50.00000;20.00000;4.39447
351.69000;20.69333;      1.38550; 81.96179;50.00000;20.00000;4.39370
351.88699;20.70000;      1.39907; 81.83903;50.00000;20.00000;4.39293
352.08600;20.70667;      1.41271; 81.72409;50.00000;20.00000;4.39216
352.28101;20.71333;      1.42705; 81.60004;50.00000;20.00000;4.39140
352.47800;20.72000;      1.44214; 81.48254;50.00000;20.00000;4.39064
352.67700;20.72667;      1.46089; 81.35452;50.00000;20.00000;4.38986
352.87601;20.73333;      1.48181; 81.23444;50.00000;20.00000;4.38909
353.07501;20.74000;      1.50258; 81.10257;50.00000;20.00000;4.38832
353.27301;20.74667;      1.52338; 80.97852;50.00000;20.00000;4.38755
353.46899;20.75333;      1.54491; 80.84396;50.00000;20.00000;4.38679
353.66901;20.76000;      1.56618; 80.71863;50.00000;20.00000;4.38601
353.86499;20.76667;      1.58734; 80.58279;50.00000;20.00000;4.38525
354.06400;20.77333;      1.60967; 80.45489;50.00000;20.00000;4.38448
354.26001;20.78000;      1.63341; 80.31647;50.00000;20.00000;4.38372
354.46100;20.78667;      1.65755; 80.18717;50.00000;20.00000;4.38294
354.65900;20.79333;      1.68041; 80.04618;50.00000;20.00000;4.38217
354.85800;20.80000;      1.70139; 79.92074;50.00000;20.00000;4.38140
355.05499;20.80667;      1.72146; 79.78372;50.00000;20.00000;4.38064
355.25299;20.81333;      1.74258; 79.64916;50.00000;20.00000;4.37987
355.45001;20.82000;      1.76580; 79.50421;50.00000;20.00000;4.37911
355.65201;20.82667;      1.78799; 79.36848;50.00000;20.00000;4.37832
355.84799;20.83333;      1.81023; 79.21956;50.00000;20.00000;4.37757
356.04401;20.84000;      1.83345; 79.07986;50.00000;20.00000;4.37681
356.24600;20.84667;      1.85872; 78.92964;50.00000;20.00000;4.37602
356.44400;20.85333;      1.88593; 78.78866;50.00000;20.00000;4.37526
356.64099;20.86000;      1.91317; 78.63716;50.00000;20.00000;4.37449
356.84000;20.86667;      1.93894; 78.49490;50.00000;20.00000;4.37372
357.03699;20.87333;      1.96436; 78.33814;50.00000;20.00000;4.37296
357.23401;20.88000;      1.98912; 78.19062;50.00000;20.00000;4.37220
357.43500;20.88667;      2.01380; 78.03001;50.00000;20.00000;4.37142
357.63199;20.89333;      2.03743; 77.87852;50.00000;20.00000;4.37066
357.82901;20.90000;      2.06008; 77.71534;50.00000;20.00000;4.36990
358.02802;20.90667;      2.08312; 77.56256;50.00000;20.00000;4.36913
358.22299;20.91333;      2.10649; 77.39541;50.00000;20.00000;4.36837
358.42401;20.92000;      2.12999; 77.23866;50.00000;20.00000;4.36760
358.62100;20.92667;      2.15315; 77.06894;50.00000;20.00000;4.36684
358.81900;20.93333;      2.17637; 76.91090;50.00000;20.00000;4.36607
359.01501;20.94000;      2.20008; 76.73861;50.00000;20.00000;4.36531
359.21600;20.94667;      2.22412; 76.57801;50.00000;20.00000;4.36454
359.41299;20.95333;      2.24823; 76.40432;50.00000;20.00000;4.36377
359.60999;20.96000;      2.27242; 76.24102;50.00000;20.00000;4.36301
359.80701;20.96667;      2.29656; 76.06734;50.00000;20.00000;4.36225
360.00601;20.97333;      2.32080; 75.90416;50.00000;20.00000;4.36148
360.20300;20.98000;      2.34522; 75.72662;50.00000;20.00000;4.36072
360.40100;20.98667;      2.36977; 75.58820;50.00000;20.00000;4.35996
360.60101;20.99333;      2.39448; 75.40797;50.00000;20.00000;4.35919
360.79901;21.00000;      2.41931; 75.17027;50.00000;20.00000;4.35842
360.99500;21.00667;      2.44476; 75.00184;50.00000;20.00000;4.35767
361.19299;21.01333;      2.47145; 74.79942;50.00000;20.00000;4.35690
361.39001;21.02000;      2.49801; 74.56709;50.00000;20.00000;4.35614
361.59000;21.02667;      2.52435; 74.31246;50.00000;20.00000;4.35537
361.78601;21.03333;      2.55064; 74.10875;50.00000;20.00000;4.35462
361.98599;21.04000;      2.57741; 73.91672;50.00000;20.00000;4.35385
362.18399;21.04667;      2.60415; 73.72481;50.00000;20.00000;4.35308
362.38400;21.05333;      2.63092; 73.53290;50.00000;20.00000;4.35231
362.57999;21.06000;      2.65745; 73.33959;50.00000;20.00000;4.35156
362.77600;21.06667;      2.68331; 73.14499;50.00000;20.00000;4.35080
362.97601;21.07333;      2.71013; 72.95051;50.00000;20.00000;4.35003
363.17200;21.08000;      2.73791; 72.75591;50.00000;20.00000;4.34928
363.37201;21.08667;      2.76551; 72.56131;50.00000;20.00000;4.34851
363.57001;21.09333;      2.79272; 72.36683;50.00000;20.00000;4.34775
363.76801;21.10000;      2.82080; 72.17095;50.00000;20.00000;4.34698
363.96399;21.10667;      2.84955; 71.97507;50.00000;20.00000;4.34623
364.16501;21.11333;      2.87809; 71.77522;50.00000;20.00000;4.34546
364.36200;21.12000;      2.90663; 71.57291;50.00000;20.00000;4.34470
364.56100;21.12667;      2.93494; 71.37049;50.00000;20.00000;4.34393
364.75699;21.13333;      2.96311; 71.16409;50.00000;20.00000;4.34318
364.95499;21.14000;      2.99139; 70.95653;50.00000;20.00000;4.34242
365.15399;21.14667;      3.01977; 70.74756;50.00000;20.00000;4.34165
365.35300;21.15333;      3.04816; 70.53603;50.00000;20.00000;4.34089
365.54999;21.16000;      3.07691; 70.32321;50.00000;20.00000;4.34013
365.74600;21.16667;      3.10640; 70.10911;50.00000;20.00000;4.33938
365.94601;21.17333;      3.13616; 69.89489;50.00000;20.00000;4.33861
366.14401;21.18000;      3.16588; 69.67950;50.00000;20.00000;4.33785
366.34100;21.18667;      3.19540; 69.46399;50.00000;20.00000;4.33709
366.54099;21.19333;      3.22499; 69.24592;50.00000;20.00000;4.33632
366.73801;21.20000;      3.25470; 69.02527;50.00000;20.00000;4.33557
366.93701;21.20667;      3.28428; 68.80977;50.00000;20.00000;4.33480
367.13300;21.21333;      3.31398; 68.59823;50.00000;20.00000;4.33405
367.33200;21.22000;      3.34397; 68.38016;50.00000;20.00000;4.33329
367.52899;21.22667;      3.37412; 68.15823;50.00000;20.00000;4.33253
367.72800;21.23333;      3.40452; 67.93361;50.00000;20.00000;4.33177
367.92499;21.24000;      3.43495; 67.70771;50.00000;20.00000;4.33101
368.12399;21.24667;      3.46511; 67.47924;50.00000;20.00000;4.33025
368.32001;21.25333;      3.49520; 67.25065;50.00000;20.00000;4.32950
368.51801;21.26000;      3.52495; 67.02218;50.00000;20.00000;4.32874
368.71500;21.26667;      3.55394; 66.78974;50.00000;20.00000;4.32798
368.91199;21.27333;      3.58217; 66.55730;50.00000;20.00000;4.32723
369.11301;21.28000;      3.61035; 66.32486;50.00000;20.00000;4.32646
369.31100;21.28667;      3.63842; 66.09113;50.00000;20.00000;4.32570
369.50699;21.29333;      3.66654; 65.85612;50.00000;20.00000;4.32495
369.70401;21.30000;      3.69469; 65.62099;50.00000;20.00000;4.32420
369.90399;21.30667;      3.72297; 65.38341;50.00000;20.00000;4.32343
370.09900;21.31333;      3.75054; 65.14314;50.00000;20.00000;4.32268
370.29999;21.32000;      3.77737; 64.90287;50.00000;20.00000;4.32191
370.49600;21.32667;      3.80391; 64.65606;50.00000;20.00000;4.32116
370.69299;21.33333;      3.83064; 64.40925;50.00000;20.00000;4.32041
370.89001;21.34000;      3.85772; 64.16116;50.00000;20.00000;4.31966
371.09100;21.34667;      3.88533; 63.91563;50.00000;20.00000;4.31889
371.28799;21.35333;      3.91383; 63.67023;50.00000;20.00000;4.31813
371.48199;21.36000;      3.94152; 63.42470;50.00000;20.00000;4.31739
371.68201;21.36667;      3.96617; 63.17661;50.00000;20.00000;4.31663
371.87799;21.37333;      3.98903; 62.92723;50.00000;20.00000;4.31588
372.07700;21.38000;      4.01208; 62.67914;50.00000;20.00000;4.31512
372.27301;21.38667;      4.03568; 62.42976;50.00000;20.00000;4.31437
372.47101;21.39333;      4.05899; 62.18026;50.00000;20.00000;4.31361
372.66901;21.40000;      4.08132; 61.93088;50.00000;20.00000;4.31286
