Repository: TristanHehnen/BESKID_ExperimentalData

# Experimental Data of the BESKID Project

The repository contains the public experimental data of the BESKID project.

The primary material investigate is Poly(methyl methacrylate) (PMMA).

The materials have been examined in various experimental setups, across different sizes, from micro- to real-scale. Data of the following setups is available:
- Thermogravimetric analysis (TGA)
- Micro-scale combustion calorimetry (MCC)
- Differential scanning calorimetry (DSC)
- Cone calorimetry

File: ExpData/TGA/DE_6mm/ExpDat_PMMA_DE_6mm_30Kmin_06.txt (part 3 of 6)
#SEGMENT:                    ;S2/3
#SEG. 2:                     ;30�C/30.0(K/min)/700�C
##Temp./�C;Time/min;DSC/(mW/mg);Mass/%;Gas Flow(purge2)/(ml/min);Gas Flow(protective)/(ml/min);Sensit./(uV/mW)
261.40100;17.66000; 4.912255e-02;94.34053;50.00000;20.00000;4.75565
261.60001;17.66667; 4.863453e-02;94.33518;50.00000;20.00000;4.75483
261.79999;17.67333; 4.795541e-02;94.33518;50.00000;20.00000;4.75401
262.00601;17.68000; 4.723809e-02;94.33518;50.00000;20.00000;4.75317
262.20700;17.68667; 4.659674e-02;94.33518;50.00000;20.00000;4.75234
262.40701;17.69333; 4.595512e-02;94.32721;50.00000;20.00000;4.75152
262.60999;17.70000; 4.540895e-02;94.32054;50.00000;20.00000;4.75068
262.81299;17.70667; 4.484348e-02;94.32054;50.00000;20.00000;4.74985
263.01199;17.71333; 4.422030e-02;94.32054;50.00000;20.00000;4.74903
263.21500;17.72000; 4.363530e-02;94.32054;50.00000;20.00000;4.74820
263.41599;17.72667; 4.305002e-02;94.32054;50.00000;20.00000;4.74737
263.61899;17.73333; 4.242635e-02;94.31650;50.00000;20.00000;4.74654
263.82001;17.74000; 4.172586e-02;94.30852;50.00000;20.00000;4.74571
264.02200;17.74667; 4.110170e-02;94.30460;50.00000;20.00000;4.74488
264.22198;17.75333; 4.043898e-02;94.30460;50.00000;20.00000;4.74406
264.42401;17.76000; 3.979524e-02;94.30460;50.00000;20.00000;4.74323
264.62601;17.76667; 3.949588e-02;94.30864;50.00000;20.00000;4.74240
264.82700;17.77333; 3.883257e-02;94.31661;50.00000;20.00000;4.74158
265.03000;17.78000; 3.816909e-02;94.31257;50.00000;20.00000;4.74075
265.23001;17.78667; 3.756274e-02;94.30460;50.00000;20.00000;4.73993
265.43201;17.79333; 3.703288e-02;94.29924;50.00000;20.00000;4.73910
265.63501;17.80000; 3.648370e-02;94.29924;50.00000;20.00000;4.73826
265.83499;17.80667; 3.587674e-02;94.29924;50.00000;20.00000;4.73744
266.03699;17.81333; 3.544215e-02;94.29127;50.00000;20.00000;4.73661
266.23700;17.82000; 3.483480e-02;94.28198;50.00000;20.00000;4.73579
266.43799;17.82667; 3.422727e-02;94.28198;50.00000;20.00000;4.73497
266.64200;17.83333; 3.373468e-02;94.28198;50.00000;20.00000;4.73413
266.84299;17.84000; 3.314592e-02;94.27794;50.00000;20.00000;4.73331
267.04401;17.84667; 3.267207e-02;94.26866;50.00000;20.00000;4.73248
267.24500;17.85333; 3.227481e-02;94.26342;50.00000;20.00000;4.73166
267.44699;17.86000; 3.176228e-02;94.26342;50.00000;20.00000;4.73083
267.64999;17.86667; 3.121121e-02;94.26342;50.00000;20.00000;4.73000
267.84799;17.87333; 3.060222e-02;94.25533;50.00000;20.00000;4.72919
268.04999;17.88000; 3.003153e-02;94.24605;50.00000;20.00000;4.72836
268.25201;17.88667; 2.942222e-02;94.24605;50.00000;20.00000;4.72753
268.45099;17.89333; 2.885105e-02;94.24605;50.00000;20.00000;4.72672
268.65302;17.90000; 2.833738e-02;94.24212;50.00000;20.00000;4.72589
268.85400;17.90667; 2.782351e-02;94.23272;50.00000;20.00000;4.72507
269.05399;17.91333; 2.727100e-02;94.22748;50.00000;20.00000;4.72425
269.25601;17.92000; 2.675679e-02;94.22748;50.00000;20.00000;4.72342
269.45901;17.92667; 2.622320e-02;94.22748;50.00000;20.00000;4.72259
269.65799;17.93333; 2.568932e-02;94.22343;50.00000;20.00000;4.72177
269.86099;17.94000; 2.525151e-02;94.21546;50.00000;20.00000;4.72094
270.06000;17.94667; 2.479423e-02;94.21011;50.00000;20.00000;4.72013
270.26099;17.95333; 2.429835e-02;94.21011;50.00000;20.00000;4.71930
270.46100;17.96000; 2.380228e-02;94.21011;50.00000;20.00000;4.71848
270.66299;17.96667; 2.336381e-02;94.21011;50.00000;20.00000;4.71766
270.86301;17.97333; 2.296364e-02;94.20618;50.00000;20.00000;4.71684
271.06400;17.98000; 2.254410e-02;94.19821;50.00000;20.00000;4.71602
271.26599;17.98667; 2.212444e-02;94.19416;50.00000;20.00000;4.71519
271.46701;17.99333; 2.174311e-02;94.19416;50.00000;20.00000;4.71437
271.66699;18.00000; 2.132312e-02;94.19416;50.00000;20.00000;4.71355
271.86801;18.00667; 2.088374e-02;94.19416;50.00000;20.00000;4.71273
272.06799;18.01333; 2.050199e-02;94.19416;50.00000;20.00000;4.71191
272.26999;18.02000; 2.017796e-02;94.18619;50.00000;20.00000;4.71108
272.47000;18.02667; 1.981523e-02;94.17821;50.00000;20.00000;4.71026
272.67200;18.03333; 1.941384e-02;94.17821;50.00000;20.00000;4.70944
272.87000;18.04000; 1.920508e-02;94.17821;50.00000;20.00000;4.70863
273.07401;18.04667; 1.905420e-02;94.17821;50.00000;20.00000;4.70779
273.27301;18.05333; 1.886460e-02;94.17024;50.00000;20.00000;4.70698
273.47601;18.06000; 1.865571e-02;94.16500;50.00000;20.00000;4.70615
273.67499;18.06667; 1.860105e-02;94.17298;50.00000;20.00000;4.70534
273.87399;18.07333; 1.829548e-02;94.17690;50.00000;20.00000;4.70452
274.07599;18.08000; 1.812497e-02;94.17286;50.00000;20.00000;4.70370
274.27899;18.08667; 1.797372e-02;94.16227;50.00000;20.00000;4.70287
274.47800;18.09333; 1.778374e-02;94.15691;50.00000;20.00000;4.70205
274.67801;18.10000; 1.753577e-02;94.15691;50.00000;20.00000;4.70124
274.88000;18.10667; 1.724911e-02;94.15691;50.00000;20.00000;4.70041
275.07800;18.11333; 1.703957e-02;94.15287;50.00000;20.00000;4.69960
275.27899;18.12000; 1.673338e-02;94.14358;50.00000;20.00000;4.69878
275.47900;18.12667; 1.667831e-02;94.13835;50.00000;20.00000;4.69796
275.67999;18.13333; 1.650726e-02;94.13835;50.00000;20.00000;4.69714
275.88000;18.14000; 1.631681e-02;94.13835;50.00000;20.00000;4.69633
276.07901;18.14667; 1.626162e-02;94.13025;50.00000;20.00000;4.69551
276.28201;18.15333; 1.616780e-02;94.11966;50.00000;20.00000;4.69469
276.48199;18.16000; 1.593849e-02;94.11966;50.00000;20.00000;4.69387
276.68100;18.16667; 1.574779e-02;94.11966;50.00000;20.00000;4.69306
276.88101;18.17333; 1.546029e-02;94.11562;50.00000;20.00000;4.69224
277.08099;18.18000; 1.519204e-02;94.10503;50.00000;20.00000;4.69142
277.28299;18.18667; 1.515599e-02;94.09967;50.00000;20.00000;4.69060
277.48300;18.19333; 1.508119e-02;94.09967;50.00000;20.00000;4.68978
277.68201;18.20000; 1.490954e-02;94.09967;50.00000;20.00000;4.68897
277.88199;18.20667; 1.483467e-02;94.09170;50.00000;20.00000;4.68816
278.08200;18.21333; 1.479851e-02;94.08111;50.00000;20.00000;4.68734
278.28101;18.22000; 1.470421e-02;94.08111;50.00000;20.00000;4.68653
278.48199;18.22667; 1.462927e-02;94.08111;50.00000;20.00000;4.68571
278.68201;18.23333; 1.441864e-02;94.07182;50.00000;20.00000;4.68489
278.88101;18.24000; 1.430484e-02;94.05980;50.00000;20.00000;4.68408
279.07999;18.24667; 1.432670e-02;94.05980;50.00000;20.00000;4.68327
279.28299;18.25333; 1.429045e-02;94.05576;50.00000;20.00000;4.68244
279.48099;18.26000; 1.425413e-02;94.04386;50.00000;20.00000;4.68164
279.68201;18.26667; 1.421783e-02;94.03719;50.00000;20.00000;4.68082
279.88101;18.27333; 1.425910e-02;94.03719;50.00000;20.00000;4.68001
280.08099;18.28000; 1.428098e-02;94.02791;50.00000;20.00000;4.67919
280.28000;18.28667; 1.430287e-02;94.01327;50.00000;20.00000;4.67838
280.48001;18.29333; 1.432477e-02;94.01327;50.00000;20.00000;4.67756
280.67899;18.30000; 1.440491e-02;94.00387;50.00000;20.00000;4.67675
280.87601;18.30667; 1.444621e-02;93.99197;50.00000;20.00000;4.67595
281.07700;18.31333; 1.456526e-02;93.99197;50.00000;20.00000;4.67513
281.27701;18.32000; 1.468434e-02;93.98269;50.00000;20.00000;4.67432
281.47800;18.32667; 1.488119e-02;93.96805;50.00000;20.00000;4.67350
281.67700;18.33333; 1.498092e-02;93.96805;50.00000;20.00000;4.67269
281.87601;18.34000; 1.513899e-02;93.96401;50.00000;20.00000;4.67188
282.07700;18.34667; 1.523883e-02;93.95199;50.00000;20.00000;4.67106
282.27701;18.35333; 1.559142e-02;93.94544;50.00000;20.00000;4.67025
282.47699;18.36000; 1.580802e-02;93.94544;50.00000;20.00000;4.66943
282.67599;18.36667; 1.596634e-02;93.94937;50.00000;20.00000;4.66862
282.87500;18.37333; 1.637758e-02;93.94806;50.00000;20.00000;4.66781
283.07300;18.38000; 1.667222e-02;93.94270;50.00000;20.00000;4.66701
283.27301;18.38667; 1.694753e-02;93.94270;50.00000;20.00000;4.66619
283.47400;18.39333; 1.720349e-02;93.93866;50.00000;20.00000;4.66538
283.67300;18.40000; 1.745951e-02;93.92807;50.00000;20.00000;4.66457
283.87201;18.40667; 1.773509e-02;93.92140;50.00000;20.00000;4.66376
284.07001;18.41333; 1.804969e-02;93.92140;50.00000;20.00000;4.66295
284.27100;18.42000; 1.834497e-02;93.90950;50.00000;20.00000;4.66214
284.47000;18.42667; 1.873771e-02;93.89486;50.00000;20.00000;4.66133
284.67099;18.43333; 1.920855e-02;93.89486;50.00000;20.00000;4.66051
284.86899;18.44000; 1.960156e-02;93.88546;50.00000;20.00000;4.65970
285.06799;18.44667; 2.005319e-02;93.87225;50.00000;20.00000;4.65890
285.26999;18.45333; 2.048553e-02;93.87225;50.00000;20.00000;4.65807
285.46500;18.46000; 2.085942e-02;93.86285;50.00000;20.00000;4.65728
285.66699;18.46667; 2.119457e-02;93.84952;50.00000;20.00000;4.65646
285.86099;18.47333; 2.162719e-02;93.84952;50.00000;20.00000;4.65567
286.06400;18.48000; 2.202112e-02;93.84024;50.00000;20.00000;4.65485
286.26300;18.48667; 2.245413e-02;93.82691;50.00000;20.00000;4.65404
286.46301;18.49333; 2.290682e-02;93.82691;50.00000;20.00000;4.65323
286.66000;18.50000; 2.345719e-02;93.81763;50.00000;20.00000;4.65243
286.85999;18.50667; 2.400781e-02;93.80430;50.00000;20.00000;4.65162
287.06000;18.51333; 2.459766e-02;93.80430;50.00000;20.00000;4.65080
287.25800;18.52000; 2.522672e-02;93.79502;50.00000;20.00000;4.65000
287.45700;18.52667; 2.591461e-02;93.78169;50.00000;20.00000;4.64919
287.65701;18.53333; 2.664182e-02;93.78169;50.00000;20.00000;4.64838
287.85300;18.54000; 2.733012e-02;93.77110;50.00000;20.00000;4.64759
288.05200;18.54667; 2.790150e-02;93.75515;50.00000;20.00000;4.64678
288.25299;18.55333; 2.843404e-02;93.75515;50.00000;20.00000;4.64596
288.45001;18.56000; 2.916212e-02;93.74575;50.00000;20.00000;4.64516
288.64999;18.56667; 2.989053e-02;93.73123;50.00000;20.00000;4.64435
288.84698;18.57333; 3.061911e-02;93.73123;50.00000;20.00000;4.64355
289.04599;18.58000; 3.136756e-02;93.71922;50.00000;20.00000;4.64275
289.24500;18.58667; 3.219450e-02;93.70196;50.00000;20.00000;4.64194
289.44299;18.59333; 3.282607e-02;93.69791;50.00000;20.00000;4.64114
289.64200;18.60000; 3.373181e-02;93.68994;50.00000;20.00000;4.64033
289.84100;18.60667; 3.459873e-02;93.68994;50.00000;20.00000;4.63952
290.03799;18.61333; 3.554418e-02;93.68340;50.00000;20.00000;4.63872
290.23901;18.62000; 3.643136e-02;93.66614;50.00000;20.00000;4.63791
290.43600;18.62667; 3.722081e-02;93.66209;50.00000;20.00000;4.63711
290.63400;18.63333; 3.799099e-02;93.64876;50.00000;20.00000;4.63631
290.83099;18.64000; 3.901602e-02;93.63948;50.00000;20.00000;4.63551
291.03201;18.64667; 4.004155e-02;93.63020;50.00000;20.00000;4.63470
291.22800;18.65333; 4.093010e-02;93.61556;50.00000;20.00000;4.63390
291.42801;18.66000; 4.189749e-02;93.61152;50.00000;20.00000;4.63309
291.62601;18.66667; 4.294354e-02;93.59819;50.00000;20.00000;4.63229
291.82401;18.67333; 4.420559e-02;93.58891;50.00000;20.00000;4.63149
292.02301;18.68000; 4.527204e-02;93.57831;50.00000;20.00000;4.63068
292.22198;18.68667; 4.629965e-02;93.56094;50.00000;20.00000;4.62988
292.42001;18.69333; 4.722951e-02;93.55701;50.00000;20.00000;4.62908
292.61700;18.70000; 4.821849e-02;93.54238;50.00000;20.00000;4.62828
292.81601;18.70667; 4.936486e-02;93.53309;50.00000;20.00000;4.62747
293.01401;18.71333; 5.055084e-02;93.52238;50.00000;20.00000;4.62667
293.21201;18.72000; 5.177648e-02;93.50251;50.00000;20.00000;4.62587
293.41101;18.72667; 5.294370e-02;93.49715;50.00000;20.00000;4.62507
293.60800;18.73333; 5.417013e-02;93.48121;50.00000;20.00000;4.62427
293.80600;18.74000; 5.543630e-02;93.47050;50.00000;20.00000;4.62347
294.00400;18.74667; 5.670291e-02;93.45717;50.00000;20.00000;4.62267
294.20499;18.75333; 5.800940e-02;93.43456;50.00000;20.00000;4.62185
294.40100;18.76000; 5.941434e-02;93.42932;50.00000;20.00000;4.62106
294.59900;18.76667; 6.072160e-02;93.41064;50.00000;20.00000;4.62026
294.79901;18.77333; 6.212769e-02;93.39874;50.00000;20.00000;4.61945
294.99500;18.78000; 6.361268e-02;93.38541;50.00000;20.00000;4.61866
295.19199;18.78667; 6.513756e-02;93.36280;50.00000;20.00000;4.61786
295.39200;18.79333; 6.656482e-02;93.35744;50.00000;20.00000;4.61706
295.59000;18.80000; 6.797279e-02;93.34019;50.00000;20.00000;4.61626
295.79001;18.80667; 6.934202e-02;93.32948;50.00000;20.00000;4.61545
295.98499;18.81333; 7.065240e-02;93.31615;50.00000;20.00000;4.61466
296.18301;18.82000; 7.214052e-02;93.29354;50.00000;20.00000;4.61386
296.38000;18.82667; 7.370781e-02;93.28830;50.00000;20.00000;4.61306
296.57999;18.83333; 7.535458e-02;93.27093;50.00000;20.00000;4.61226
296.77802;18.84000; 7.690335e-02;93.25903;50.00000;20.00000;4.61146
296.97400;18.84667; 7.841314e-02;93.24701;50.00000;20.00000;4.61067
297.17200;18.85333; 8.008114e-02;93.22702;50.00000;20.00000;4.60987
297.37000;18.86000; 8.171032e-02;93.22178;50.00000;20.00000;4.60907
297.56900;18.86667; 8.343865e-02;93.20310;50.00000;20.00000;4.60826
297.76700;18.87333; 8.499015e-02;93.19120;50.00000;20.00000;4.60746
297.96500;18.88000; 8.658161e-02;93.17656;50.00000;20.00000;4.60667
298.16199;18.88667; 8.821297e-02;93.14990;50.00000;20.00000;4.60587
298.35999;18.89333; 8.994355e-02;93.14324;50.00000;20.00000;4.60507
298.55600;18.90000; 9.169428e-02;93.11932;50.00000;20.00000;4.60428
298.75299;18.90667; 9.354431e-02;93.10337;50.00000;20.00000;4.60349
298.95300;18.91333; 9.533605e-02;93.08469;50.00000;20.00000;4.60268
299.15100;18.92000; 9.730581e-02;93.05541;50.00000;20.00000;4.60188
299.34601;18.92667; 9.917732e-02;93.04875;50.00000;20.00000;4.60110
299.54401;18.93333;      0.10099;93.02614;50.00000;20.00000;4.60030
299.74200;18.94000;      0.10284;93.01150;50.00000;20.00000;4.59950
299.94000;18.94667;      0.10478;92.99555;50.00000;20.00000;4.59870
300.13901;18.95333;      0.10677;92.97151;50.00000;20.00000;4.59790
300.33600;18.96000;      0.10868;92.97294;50.00000;20.00000;4.59711
300.53400;18.96667;      0.11064;92.95569;50.00000;20.00000;4.59631
300.73099;18.97333;      0.11255;92.94105;50.00000;20.00000;4.59551
300.92801;18.98000;      0.11459;92.92510;50.00000;20.00000;4.59472
301.12500;18.98667;      0.11668;92.89975;50.00000;20.00000;4.59393
301.32401;18.99333;      0.11864;92.89440;50.00000;20.00000;4.59313
301.51999;19.00000;      0.12062;92.87322;50.00000;20.00000;4.59234
301.71600;19.00667;      0.12266;92.85584;50.00000;20.00000;4.59155
301.91501;19.01333;      0.12476;92.83728;50.00000;20.00000;4.59075
302.11200;19.02000;      0.12685;92.81859;50.00000;20.00000;4.58995
302.31000;19.02667;      0.12881;92.79598;50.00000;20.00000;4.58916
302.50900;19.03333;      0.13101;92.77337;50.00000;20.00000;4.58836
302.70401;19.04000;      0.13317;92.75076;50.00000;20.00000;4.58757
302.90302;19.04667;      0.13524;92.72815;50.00000;20.00000;4.58677
303.09900;19.05333;      0.13736;92.70554;50.00000;20.00000;4.58598
303.29700;19.06000;      0.13938;92.68555;50.00000;20.00000;4.58519
303.49399;19.06667;      0.14150;92.66698;50.00000;20.00000;4.58439
303.69000;19.07333;      0.14385;92.64973;50.00000;20.00000;4.58361
303.89001;19.08000;      0.14587;92.62974;50.00000;20.00000;4.58280
304.08499;19.08667;      0.14792;92.61105;50.00000;20.00000;4.58202
304.28299;19.09333;      0.14997;92.58844;50.00000;20.00000;4.58122
304.48001;19.10000;      0.15209;92.56714;50.00000;20.00000;4.58043
304.67999;19.10667;      0.15414;92.54453;50.00000;20.00000;4.57963
304.87500;19.11333;      0.15627;92.52323;50.00000;20.00000;4.57884
305.07401;19.12000;      0.15852;92.50062;50.00000;20.00000;4.57804
305.26801;19.12667;      0.16071;92.48074;50.00000;20.00000;4.57726
305.46701;19.13333;      0.16290;92.45813;50.00000;20.00000;4.57646
305.66199;19.14000;      0.16501;92.43814;50.00000;20.00000;4.57568
305.86099;19.14667;      0.16718;92.41553;50.00000;20.00000;4.57488
306.05899;19.15333;      0.16935;92.39423;50.00000;20.00000;4.57409
306.25601;19.16000;      0.17153;92.36900;50.00000;20.00000;4.57330
306.45200;19.16667;      0.17370;92.34496;50.00000;20.00000;4.57251
306.65100;19.17333;      0.17582;92.31973;50.00000;20.00000;4.57171
306.84698;19.18000;      0.17779;92.29581;50.00000;20.00000;4.57092
307.04501;19.18667;      0.17987;92.27046;50.00000;20.00000;4.57013
307.24301;19.19333;      0.18193;92.24654;50.00000;20.00000;4.56933
307.44000;19.20000;      0.18389;92.22131;50.00000;20.00000;4.56854
307.63901;19.20667;      0.18595;92.20132;50.00000;20.00000;4.56775
307.83499;19.21333;      0.18805;92.18526;50.00000;20.00000;4.56696
308.03101;19.22000;      0.19011;92.16800;50.00000;20.00000;4.56617
308.22800;19.22667;      0.19223;92.14539;50.00000;20.00000;4.56538
308.42599;19.23333;      0.19437;92.12421;50.00000;20.00000;4.56459
308.62299;19.24000;      0.19655;92.10017;50.00000;20.00000;4.56380
308.82001;19.24667;      0.19860;92.07756;50.00000;20.00000;4.56301
309.01599;19.25333;      0.20006;92.05102;50.00000;20.00000;4.56223
309.21301;19.26000;      0.20064;92.02567;50.00000;20.00000;4.56144
309.41000;19.26667;      0.20171;91.99782;50.00000;20.00000;4.56065
309.60901;19.27333;      0.20318;91.97248;50.00000;20.00000;4.55985
309.80301;19.28000;      0.20480;91.94451;50.00000;20.00000;4.55907
310.00101;19.28667;      0.20655;91.91928;50.00000;20.00000;4.55828
310.19901;19.29333;      0.20818;91.89263;50.00000;20.00000;4.55749
310.39600;19.30000;      0.20965;91.86740;50.00000;20.00000;4.55670
310.59299;19.30667;      0.21120;91.84217;50.00000;20.00000;4.55591
310.79001;19.31333;      0.21287;91.81813;50.00000;20.00000;4.55512
310.98700;19.32000;      0.21461;91.79290;50.00000;20.00000;4.55433
311.18399;19.32667;      0.21630;91.77029;50.00000;20.00000;4.55354
311.38000;19.33333;      0.21791;91.74494;50.00000;20.00000;4.55276
311.57700;19.34000;      0.21968;91.72102;50.00000;20.00000;4.55197
311.77499;19.34667;      0.22140;91.69710;50.00000;20.00000;4.55118
311.97198;19.35333;      0.22295;91.67449;50.00000;20.00000;4.55039
312.17099;19.36000;      0.22467;91.64783;50.00000;20.00000;4.54959
312.36600;19.36667;      0.22634;91.62261;50.00000;20.00000;4.54881
312.56299;19.37333;      0.22796;91.59595;50.00000;20.00000;4.54803
312.75800;19.38000;      0.22962;91.57072;50.00000;20.00000;4.54725
312.95801;19.38667;      0.23119;91.54275;50.00000;20.00000;4.54645
313.15601;19.39333;      0.23267;91.51753;50.00000;20.00000;4.54566
313.35199;19.40000;      0.23397;91.48825;50.00000;20.00000;4.54487
313.54700;19.40667;      0.23551;91.46159;50.00000;20.00000;4.54409
313.74500;19.41333;      0.23709;91.43506;50.00000;20.00000;4.54330
313.94400;19.42000;      0.23843;91.40971;50.00000;20.00000;4.54251
314.13699;19.42667;      0.23991;91.38317;50.00000;20.00000;4.54174
314.33600;19.43333;      0.24133;91.35782;50.00000;20.00000;4.54094
314.53299;19.44000;      0.24271;91.32855;50.00000;20.00000;4.54015
314.73001;19.44667;      0.24419;91.30070;50.00000;20.00000;4.53937
314.92599;19.45333;      0.24558;91.27143;50.00000;20.00000;4.53858
315.12399;19.46000;      0.24692;91.24346;50.00000;20.00000;4.53779
315.32001;19.46667;      0.24836;91.21418;50.00000;20.00000;4.53701
315.51901;19.47333;      0.24991;91.18753;50.00000;20.00000;4.53622
315.71600;19.48000;      0.25119;91.15825;50.00000;20.00000;4.53543
315.91101;19.48667;      0.25256;91.13171;50.00000;20.00000;4.53465
316.10901;19.49333;      0.25396;91.10375;50.00000;20.00000;4.53386
316.30600;19.50000;      0.25539;91.07852;50.00000;20.00000;4.53308
316.50299;19.50667;      0.25688;91.05186;50.00000;20.00000;4.53229
316.70099;19.51333;      0.25836;91.02663;50.00000;20.00000;4.53150
316.89801;19.52000;      0.25977;90.99867;50.00000;20.00000;4.53072
317.09399;19.52667;      0.26118;90.97344;50.00000;20.00000;4.52994
317.29199;19.53333;      0.26257;90.94547;50.00000;20.00000;4.52915
317.48999;19.54000;      0.26392;90.91882;50.00000;20.00000;4.52836
317.68399;19.54667;      0.26534;90.88954;50.00000;20.00000;4.52758
317.88101;19.55333;      0.26667;90.86300;50.00000;20.00000;4.52680
318.08200;19.56000;      0.26782;90.83373;50.00000;20.00000;4.52600
318.27802;19.56667;      0.26895;90.80707;50.00000;20.00000;4.52522
318.47400;19.57333;      0.27010;90.78303;50.00000;20.00000;4.52444
318.67200;19.58000;      0.27126;90.76578;50.00000;20.00000;4.52365
318.86899;19.58667;      0.27247;90.74055;50.00000;20.00000;4.52286
319.06601;19.59333;      0.27370;90.71389;50.00000;20.00000;4.52208
319.26300;19.60000;      0.27489;90.68462;50.00000;20.00000;4.52130
319.46100;19.60667;      0.27610;90.65939;50.00000;20.00000;4.52051
319.65601;19.61333;      0.27740;90.63011;50.00000;20.00000;4.51973
319.85400;19.62000;      0.27865;90.60358;50.00000;20.00000;4.51894
320.04999;19.62667;      0.27958;90.57430;50.00000;20.00000;4.51816
320.24799;19.63333;      0.28074;90.54764;50.00000;20.00000;4.51738
320.44299;19.64000;      0.28201;90.51968;50.00000;20.00000;4.51660
320.64200;19.64667;      0.28321;90.49445;50.00000;20.00000;4.51581
320.83801;19.65333;      0.28432;90.46648;50.00000;20.00000;4.51503
321.03799;19.66000;      0.28546;90.44125;50.00000;20.00000;4.51423
321.23499;19.66667;      0.28667;90.41198;50.00000;20.00000;4.51345
321.42999;19.67333;      0.28783;90.38532;50.00000;20.00000;4.51267
321.62900;19.68000;      0.28903;90.35605;50.00000;20.00000;4.51188
321.82501;19.68667;      0.29022;90.32951;50.00000;20.00000;4.51111
322.02100;19.69333;      0.29136;90.30023;50.00000;20.00000;4.51033
322.22000;19.70000;      0.29252;90.27227;50.00000;20.00000;4.50954
322.41800;19.70667;      0.29368;90.24299;50.00000;20.00000;4.50875
322.61200;19.71333;      0.29490;90.21372;50.00000;20.00000;4.50798
322.81100;19.72000;      0.29608;90.18444;50.00000;20.00000;4.50719
323.01001;19.72667;      0.29728;90.15791;50.00000;20.00000;4.50640
323.20901;19.73333;      0.29842;90.12994;50.00000;20.00000;4.50561
323.40302;19.74000;      0.29962;90.10459;50.00000;20.00000;4.50484
323.60101;19.74667;      0.30084;90.07805;50.00000;20.00000;4.50405
323.79800;19.75333;      0.30212;90.05271;50.00000;20.00000;4.50327
323.99399;19.76000;      0.30352;90.02617;50.00000;20.00000;4.50249
324.19299;19.76667;      0.30483;90.00225;50.00000;20.00000;4.50170
324.38901;19.77333;      0.30615;89.97428;50.00000;20.00000;4.50093
324.58801;19.78000;      0.30733;89.94763;50.00000;20.00000;4.50014
324.78400;19.78667;      0.30848;89.91835;50.00000;20.00000;4.49936
324.98300;19.79333;      0.30992;89.89039;50.00000;20.00000;4.49857
325.17999;19.80000;      0.31145;89.85849;50.00000;20.00000;4.49779
325.37799;19.80667;      0.31318;89.82922;50.00000;20.00000;4.49700
325.57401;19.81333;      0.31469;89.79732;50.00000;20.00000;4.49623
325.77200;19.82000;      0.31614;89.76805;50.00000;20.00000;4.49544
325.97000;19.82667;      0.31767;89.73747;50.00000;20.00000;4.49466
326.16501;19.83333;      0.31932;89.70819;50.00000;20.00000;4.49388
326.36301;19.84000;      0.32139;89.67892;50.00000;20.00000;4.49310
326.56400;19.84667;      0.32325;89.64964;50.00000;20.00000;4.49230
326.75800;19.85333;      0.32519;89.62037;50.00000;20.00000;4.49154
326.95499;19.86000;      0.32714;89.59240;50.00000;20.00000;4.49076
327.15500;19.86667;      0.32916;89.56312;50.00000;20.00000;4.48996
327.35001;19.87333;      0.33130;89.53659;50.00000;20.00000;4.48919
327.54901;19.88000;      0.33358;89.50731;50.00000;20.00000;4.48840
327.74600;19.88667;      0.33587;89.47935;50.00000;20.00000;4.48762
327.94299;19.89333;      0.33819;89.45007;50.00000;20.00000;4.48684
328.14200;19.90000;      0.34040;89.42211;50.00000;20.00000;4.48606
328.34100;19.90667;      0.34272;89.39021;50.00000;20.00000;4.48527
328.53900;19.91333;      0.34511;89.36094;50.00000;20.00000;4.48449
328.73700;19.92000;      0.34770;89.32904;50.00000;20.00000;4.48370
328.93201;19.92667;      0.35028;89.29977;50.00000;20.00000;4.48293
329.13199;19.93333;      0.35285;89.26645;50.00000;20.00000;4.48214
329.32901;19.94000;      0.35554;89.23456;50.00000;20.00000;4.48136
329.52701;19.94667;      0.35767;89.19862;50.00000;20.00000;4.48058
329.72299;19.95333;      0.35859;89.16541;50.00000;20.00000;4.47981
329.92200;19.96000;      0.36015;89.12947;50.00000;20.00000;4.47902
330.11899;19.96667;      0.36250;89.09615;50.00000;20.00000;4.47824
330.31799;19.97333;      0.36492;89.06033;50.00000;20.00000;4.47745
330.51401;19.98000;      0.36786;89.02832;50.00000;20.00000;4.47668
330.71201;19.98667;      0.37075;88.99381;50.00000;20.00000;4.47590
330.91101;19.99333;      0.37389;88.96180;50.00000;20.00000;4.47511
331.10800;20.00000;      0.37696;88.92598;50.00000;20.00000;4.47433
331.30399;20.00667;      0.38001;88.89266;50.00000;20.00000;4.47356
331.50201;20.01333;      0.38306;88.85672;50.00000;20.00000;4.47278
331.69901;20.02000;      0.38621;88.82221;50.00000;20.00000;4.47200
331.89899;20.02667;      0.38953;88.78627;50.00000;20.00000;4.47121
332.09698;20.03333;      0.39311;88.75164;50.00000;20.00000;4.47043
332.29401;20.04000;      0.39678;88.72105;50.00000;20.00000;4.46965
332.49100;20.04667;      0.40048;88.69309;50.00000;20.00000;4.46888
332.69101;20.05333;      0.40458;88.65453;50.00000;20.00000;4.46809
332.88901;20.06000;      0.40861;88.61859;50.00000;20.00000;4.46731
333.08499;20.06667;      0.41262;88.58003;50.00000;20.00000;4.46654
333.28400;20.07333;      0.41674;88.54410;50.00000;20.00000;4.46575
333.48401;20.08000;      0.42107;88.50280;50.00000;20.00000;4.46496
333.67899;20.08667;      0.42559;88.46293;50.00000;20.00000;4.46419
333.87701;20.09333;      0.43028;88.41902;50.00000;20.00000;4.46341
334.07800;20.10000;      0.43490;88.37785;50.00000;20.00000;4.46262
334.27301;20.10667;      0.43951;88.33251;50.00000;20.00000;4.46185
334.47000;20.11333;      0.44453;88.29133;50.00000;20.00000;4.46108
334.66800;20.12000;      0.44960;88.24611;50.00000;20.00000;4.46030
334.86600;20.12667;      0.45481;88.20351;50.00000;20.00000;4.45952
335.06500;20.13333;      0.46006;88.15828;50.00000;20.00000;4.45873
335.26501;20.14000;      0.46539;88.11699;50.00000;20.00000;4.45795
335.45999;20.14667;      0.47073;88.07320;50.00000;20.00000;4.45718
335.65799;20.15333;      0.47619;88.03190;50.00000;20.00000;4.45640
335.85599;20.16000;      0.48186;87.98668;50.00000;20.00000;4.45562
336.05301;20.16667;      0.48751;87.94539;50.00000;20.00000;4.45485
336.25500;20.17333;      0.49314;87.90017;50.00000;20.00000;4.45405
336.45200;20.18000;      0.49889;87.85625;50.00000;20.00000;4.45328
336.64999;20.18667;      0.50459;87.80841;50.00000;20.00000;4.45250
336.84799;20.19333;      0.51049;87.76319;50.00000;20.00000;4.45172
337.04501;20.20000;      0.51676;87.71392;50.00000;20.00000;4.45095
337.24200;20.20667;      0.52301;87.65942;50.00000;20.00000;4.45017
337.44299;20.21333;      0.52928;87.60087;50.00000;20.00000;4.44938
337.64099;20.22000;      0.53568;87.55303;50.00000;20.00000;4.44860
337.83801;20.22667;      0.54276;87.50115;50.00000;20.00000;4.44783
338.03799;20.23333;      0.54988;87.45057;50.00000;20.00000;4.44704
338.23499;20.24000;      0.55693;87.39595;50.00000;20.00000;4.44627
338.43301;20.24667;      0.56418;87.34406;50.00000;20.00000;4.44549
338.63101;20.25333;      0.57155;87.28956;50.00000;20.00000;4.44472
338.82700;20.26000;      0.57884;87.23767;50.00000;20.00000;4.44395
339.02600;20.26667;      0.58628;87.18043;50.00000;20.00000;4.44316
339.22601;20.27333;      0.59399;87.12724;50.00000;20.00000;4.44238
339.42200;20.28000;      0.60196;87.07011;50.00000;20.00000;4.44161
339.62000;20.28667;      0.60994;87.02085;50.00000;20.00000;4.44083
339.82001;20.29333;      0.61787;86.97170;50.00000;20.00000;4.44005
340.01700;20.30000;      0.62608;86.92374;50.00000;20.00000;4.43928
340.21500;20.30667;      0.63462;86.86245;50.00000;20.00000;4.43850
340.41199;20.31333;      0.64301;86.80533;50.00000;20.00000;4.43773
340.61099;20.32000;      0.65150;86.74273;50.00000;20.00000;4.43695
340.80899;20.32667;      0.66015;86.68418;50.00000;20.00000;4.43617
341.00800;20.33333;      0.66927;86.61766;50.00000;20.00000;4.43539
341.20700;20.34000;      0.67858;86.55518;50.00000;20.00000;4.43461
341.40601;20.34667;      0.68810;86.48735;50.00000;20.00000;4.43383
341.60199;20.35333;      0.69752;86.42345;50.00000;20.00000;4.43306
341.79999;20.36000;      0.70686;86.35561;50.00000;20.00000;4.43229
341.99899;20.36667;      0.71634;86.29183;50.00000;20.00000;4.43151
342.19800;20.37333;      0.72596;86.22388;50.00000;20.00000;4.43073
342.39401;20.38000;      0.73557;86.16009;50.00000;20.00000;4.42996
342.59299;20.38667;      0.74523;86.08952;50.00000;20.00000;4.42918
342.79099;20.39333;      0.75483;86.02431;50.00000;20.00000;4.42841
342.98901;20.40000;      0.76465;85.95255;50.00000;20.00000;4.42763
343.18799;20.40667;      0.77438;85.88472;50.00000;20.00000;4.42685
343.38501;20.41333;      0.78467;85.81153;50.00000;20.00000;4.42608
343.58401;20.42000;      0.79714;85.74239;50.00000;20.00000;4.42531
343.78201;20.42667;      0.80963;85.66777;50.00000;20.00000;4.42453
343.98099;20.43333;      0.82200;85.59732;50.00000;20.00000;4.42375
344.17801;20.44000;      0.83422;85.51878;50.00000;20.00000;4.42298
344.37701;20.44667;      0.84584;85.44428;50.00000;20.00000;4.42220
344.57501;20.45333;      0.85773;85.36455;50.00000;20.00000;4.42143
344.77200;20.46000;      0.86967;85.29005;50.00000;20.00000;4.42066
344.97101;20.46667;      0.88139;85.20889;50.00000;20.00000;4.41988
345.17200;20.47333;      0.89297;85.13166;50.00000;20.00000;4.41910
345.36700;20.48000;      0.90455;85.04788;50.00000;20.00000;4.41834
345.56601;20.48667;      0.91607;84.97077;50.00000;20.00000;4.41756
345.76401;20.49333;      0.92727;84.89092;50.00000;20.00000;4.41679
345.96100;20.50000;      0.93846;84.81916;50.00000;20.00000;4.41602
346.16000;20.50667;      0.94911;84.73264;50.00000;20.00000;4.41524
346.35699;20.51333;      0.95929;84.65148;50.00000;20.00000;4.41447
346.55701;20.52000;      0.96933;84.56496;50.00000;20.00000;4.41369
346.75500;20.52667;      0.97866;84.48380;50.00000;20.00000;4.41292
346.95001;20.53333;      0.98761;84.39336;50.00000;20.00000;4.41216
347.15100;20.54000;      0.99639;84.30696;50.00000;20.00000;4.41137
347.34799;20.54667;      1.00486;84.21378;50.00000;20.00000;4.41060
347.54501;20.55333;      1.01340;84.12465;50.00000;20.00000;4.40984
347.74200;20.56000;      1.02253;84.02754;50.00000;20.00000;4.40907
347.94000;20.56667;      1.03196;83.93567;50.00000;20.00000;4.40830
348.13901;20.57333;      1.04116;83.83595;50.00000;20.00000;4.40752
348.33701;20.58000;      1.05134;83.74289;50.00000;20.00000;4.40675
348.53699;20.58667;      1.06306;83.64042;50.00000;20.00000;4.40597
348.73300;20.59333;      1.07485;83.54593;50.00000;20.00000;4.40521
348.93100;20.60000;      1.08627;83.44347;50.00000;20.00000;4.40443
349.12900;20.60667;      1.09751;83.34636;50.00000;20.00000;4.40366
349.32901;20.61333;      1.11008;83.24259;50.00000;20.00000;4.40288
349.52399;20.62000;      1.12568;83.14549;50.00000;20.00000;4.40213
349.72299;20.62667;      1.14147;83.03910;50.00000;20.00000;4.40135
349.92099;20.63333;      1.15717;82.94056;50.00000;20.00000;4.40058
350.11700;20.64000;      1.17334;82.83155;50.00000;20.00000;4.39982
350.31500;20.64667;      1.19014;82.71981;50.00000;20.00000;4.39905
350.51401;20.65333;      1.20678;82.60009;50.00000;20.00000;4.39827
350.71399;20.66000;      1.22376;82.49501;50.00000;20.00000;4.39749
350.91000;20.66667;      1.24072;82.37922;50.00000;20.00000;4.39673
351.11099;20.67333;      1.25808;82.27140;50.00000;20.00000;4.39595
351.30801;20.68000;      1.27604;82.15299;50.00000;20.00000;4.39518
351.50601;20.68667;      1.29608;82.04268;50.00000;20.00000;4.39441
351.70401;20.69333;      1.31931;81.92427;50.00000;20.00000;4.39364
351.90399;20.70000;      1.34209;81.81383;50.00000;20.00000;4.39287
352.10300;20.70667;      1.36244;81.69269;50.00000;20.00000;4.39209
352.30200;20.71333;      1.38216;81.57832;50.00000;20.00000;4.39132
352.49600;20.72000;      1.40349;81.45599;50.00000;20.00000;4.39057
352.69800;20.72667;      1.42390;81.34020;50.00000;20.00000;4.38978
352.89600;20.73333;      1.44620;81.21382;50.00000;20.00000;4.38901
353.09201;20.74000;      1.47118;81.09541;50.00000;20.00000;4.38825
353.29099;20.74667;      1.49484;80.96641;50.00000;20.00000;4.38748
353.49100;20.75333;      1.52048;80.84526;50.00000;20.00000;4.38670
353.69000;20.76000;      1.54973;80.71364;50.00000;20.00000;4.38593
353.88501;20.76667;      1.57493;80.58857;50.00000;20.00000;4.38518
354.08600;20.77333;      1.59461;80.45421;50.00000;20.00000;4.38440
354.28201;20.78000;      1.61539;80.32783;50.00000;20.00000;4.38364
354.48401;20.78667;      1.63938;80.19336;50.00000;20.00000;4.38285
354.68100;20.79333;      1.66308;80.06698;50.00000;20.00000;4.38209
354.87701;20.80000;      1.68537;79.93798;50.00000;20.00000;4.38133
355.07599;20.80667;      1.70665;79.81695;50.00000;20.00000;4.38056
355.27399;20.81333;      1.72664;79.67593;50.00000;20.00000;4.37979
355.47400;20.82000;      1.74753;79.54419;50.00000;20.00000;4.37901
355.67001;20.82667;      1.76955;79.40186;50.00000;20.00000;4.37825
355.87000;20.83333;      1.79282;79.26882;50.00000;20.00000;4.37748
356.06799;20.84000;      1.81614;79.12113;50.00000;20.00000;4.37671
356.26501;20.84667;      1.83899;78.98273;50.00000;20.00000;4.37595
356.46301;20.85333;      1.86199;78.82981;50.00000;20.00000;4.37518
356.66101;20.86000;      1.88376;78.68605;50.00000;20.00000;4.37442
356.85999;20.86667;      1.90414;78.53171;50.00000;20.00000;4.37365
357.05600;20.87333;      1.92258;78.38676;50.00000;20.00000;4.37289
357.25500;20.88000;      1.93833;78.22979;50.00000;20.00000;4.37212
357.45200;20.88667;      1.95769;78.08211;50.00000;20.00000;4.37136
357.64801;20.89333;      1.97918;77.92241;50.00000;20.00000;4.37060
357.84799;20.90000;      2.00184;77.77341;50.00000;20.00000;4.36982
358.04599;20.90667;      2.02539;77.61383;50.00000;20.00000;4.36906
358.24500;20.91333;      2.05264;77.46353;50.00000;20.00000;4.36829
358.44299;20.92000;      2.08254;77.29990;50.00000;20.00000;4.36752
358.64099;20.92667;      2.11145;77.14686;50.00000;20.00000;4.36676
358.83899;20.93333;      2.13817;76.98049;50.00000;20.00000;4.36599
359.03699;20.94000;      2.16229;76.82495;50.00000;20.00000;4.36523
359.23401;20.94667;      2.18364;76.65728;50.00000;20.00000;4.36447
359.43301;20.95333;      2.20612;76.49900;50.00000;20.00000;4.36370
359.63300;20.96000;      2.23096;76.32728;50.00000;20.00000;4.36293
359.82800;20.96667;      2.25404;76.16639;50.00000;20.00000;4.36217
360.02499;20.97333;      2.27643;75.99074;50.00000;20.00000;4.36141
360.22299;20.98000;      2.30023;75.82711;50.00000;20.00000;4.36065
360.42099;20.98667;      2.32375;75.65015;50.00000;20.00000;4.35988
360.61899;20.99333;      2.34082;75.48390;50.00000;20.00000;4.35912
360.81699;21.00000;      2.36321;75.30289;50.00000;20.00000;4.35835
361.01300;21.00667;      2.38700;75.16057;50.00000;20.00000;4.35760
361.21301;21.01333;      2.41124;74.97563;50.00000;20.00000;4.35683
361.40900;21.02000;      2.43179;74.73227;50.00000;20.00000;4.35607
361.60699;21.02667;      2.45192;74.55924;50.00000;20.00000;4.35531
361.80399;21.03333;      2.47691;74.35170;50.00000;20.00000;4.35455
362.00299;21.04000;      2.50800;74.11488;50.00000;20.00000;4.35378
362.20099;21.04667;      2.54196;73.85545;50.00000;20.00000;4.35302
362.40100;21.05333;      2.58110;73.65195;50.00000;20.00000;4.35225
362.59799;21.06000;      2.61709;73.46036;50.00000;20.00000;4.35149
362.79700;21.06667;      2.64777;73.27150;50.00000;20.00000;4.35072
362.99500;21.07333;      2.67390;73.08121;50.00000;20.00000;4.34996
363.19101;21.08000;      2.69635;72.88962;50.00000;20.00000;4.34921
363.39001;21.08667;      2.72284;72.69814;50.00000;20.00000;4.34844
363.58801;21.09333;      2.75738;72.50654;50.00000;20.00000;4.34768
363.78500;21.10000;      2.79531;72.31233;50.00000;20.00000;4.34692
363.98499;21.10667;      2.83253;72.11538;50.00000;20.00000;4.34615
364.18399;21.11333;      2.86648;71.91712;50.00000;20.00000;4.34538
364.38199;21.12000;      2.90107;71.71755;50.00000;20.00000;4.34462
364.58099;21.12667;      2.93443;71.51667;50.00000;20.00000;4.34386
364.78000;21.13333;      2.95914;71.31448;50.00000;20.00000;4.34309
364.97601;21.14000;      2.99114;71.10968;50.00000;20.00000;4.34234
365.17300;21.14667;      3.02132;70.90344;50.00000;20.00000;4.34158
365.37201;21.15333;      3.04799;70.69590;50.00000;20.00000;4.34082
365.57001;21.16000;      3.07415;70.48836;50.00000;20.00000;4.34005
365.76901;21.16667;      3.10819;70.27950;50.00000;20.00000;4.33929
365.96701;21.17333;      3.13691;70.07065;50.00000;20.00000;4.33853
366.16299;21.18000;      3.16824;69.85775;50.00000;20.00000;4.33778
366.36099;21.18667;      3.19660;69.64486;50.00000;20.00000;4.33702
366.56201;21.19333;      3.22625;69.43208;50.00000;20.00000;4.33624
366.75900;21.20000;      3.25663;69.21918;50.00000;20.00000;4.33549
366.95700;21.20667;      3.29310;69.00759;50.00000;20.00000;4.33473
367.15302;21.21333;      3.32921;68.79874;50.00000;20.00000;4.33397
367.35300;21.22000;      3.36558;68.58322;50.00000;20.00000;4.33321
367.55200;21.22667;      3.39994;68.36366;50.00000;20.00000;4.33244
367.74899;21.23333;      3.43474;68.14291;50.00000;20.00000;4.33169
367.94699;21.24000;      3.46804;67.92073;50.00000;20.00000;4.33093
368.14401;21.24667;      3.50060;67.69593;50.00000;20.00000;4.33017
368.34100;21.25333;      3.53361;67.46840;50.00000;20.00000;4.32942
368.53900;21.26000;      3.55821;67.23955;50.00000;20.00000;4.32866
368.73401;21.26667;      3.57621;67.01071;50.00000;20.00000;4.32791
368.93399;21.27333;      3.60083;66.78186;50.00000;20.00000;4.32715
369.13199;21.28000;      3.63151;66.55171;50.00000;20.00000;4.32639
369.32901;21.28667;      3.66789;66.31894;50.00000;20.00000;4.32563
369.53000;21.29333;      3.70528;66.08474;50.00000;20.00000;4.32486
369.72601;21.30000;      3.74366;65.84935;50.00000;20.00000;4.32411
369.92401;21.30667;      3.78069;65.61384;50.00000;20.00000;4.32335
370.12299;21.31333;      3.81807;65.37702;50.00000;20.00000;4.32259
370.32101;21.32000;      3.85016;65.13759;50.00000;20.00000;4.32183
370.51901;21.32667;      3.87446;64.89410;50.00000;20.00000;4.32108
370.71701;21.33333;      3.90832;64.64800;50.00000;20.00000;4.32032
370.91599;21.34000;      3.94451;64.40583;50.00000;20.00000;4.31956
371.11200;21.34667;      3.97803;64.16247;50.00000;20.00000;4.31881
371.31000;21.35333;      4.00808;63.91768;50.00000;20.00000;4.31805
371.50699;21.36000;      4.03313;63.67289;50.00000;20.00000;4.31730
371.70200;21.36667;      4.04050;63.42667;50.00000;20.00000;4.31655
371.90302;21.37333;      4.07986;63.18057;50.00000;20.00000;4.31578
372.10101;21.38000;      4.11334;62.93447;50.00000;20.00000;4.31503
372.29700;21.38667;      4.14743;62.68706;50.00000;20.00000;4.31428
372.49701;21.39333;      4.18144;62.43822;50.00000;20.00000;4.31351
372.69101;21.40000;      4.19957;62.18820;50.00000;20.00000;4.31277
372.88800;21.40667;      4.22574;61.93674;50.00000;20.00000;4.31202
373.08801;21.41333;      4.25199;61.68398;50.00000;20.00000;4.31126
373.28601;21.42000;      4.27911;61.43121;50.00000;20.00000;4.31050
373.48401;21.42667;      4.31455;61.17702;50.00000;20.00000;4.30974
373.67899;21.43333;      4.32655;60.92033;50.00000;20.00000;4.30900
373.87799;21.44000;      4.34757;60.66090;50.00000;20.00000;4.30824
374.07300;21.44667;      4.37034;60.40147;50.00000;20.00000;4.30750
374.26999;21.45333;      4.38281;60.14204;50.00000;20.00000;4.30675
374.46701;21.46000;      4.39867;59.88261;50.00000;20.00000;4.30599
374.66199;21.46667;      4.41446;59.62057;50.00000;20.00000;4.30525
374.86099;21.47333;      4.42794;59.35983;50.00000;20.00000;4.30449
375.05801;21.48000;      4.44103;59.09767;50.00000;20.00000;4.30374
375.25400;21.48667;      4.45157;58.83693;50.00000;20.00000;4.30299
375.45401;21.49333;      4.46783;58.57619;50.00000;20.00000;4.30223
375.64899;21.50000;      4.48232;58.31414;50.00000;20.00000;4.30149
375.84399;21.50667;      4.49213;58.05067;50.00000;20.00000;4.30075
376.04199;21.51333;      4.49737;57.78731;50.00000;20.00000;4.29999
376.23801;21.52000;      4.49864;57.52384;50.00000;20.00000;4.29925
376.43399;21.52667;      4.50058;57.26048;50.00000;20.00000;4.29850
376.63101;21.53333;      4.50198;56.99570;50.00000;20.00000;4.29775
376.82800;21.54000;      4.50380;56.72961;50.00000;20.00000;4.29700
377.02399;21.54667;      4.50494;56.46221;50.00000;20.00000;4.29625
377.22101;21.55333;      4.50949;56.19480;50.00000;20.00000;4.29550
377.42200;21.56000;      4.56907;55.92740;50.00000;20.00000;4.29474
377.62299;21.56667;      4.65090;55.66131;50.00000;20.00000;4.29398
377.82300;21.57333;      4.70549;55.39522;50.00000;20.00000;4.29321
