Repository: TristanHehnen/BESKID_ExperimentalData

# Experimental Data of the BESKID Project

The repository contains the public experimental data of the BESKID project.

The primary material investigate is Poly(methyl methacrylate) (PMMA).

The materials have been examined in various experimental setups, across different sizes, from micro- to real-scale. Data of the following setups is available:
- Thermogravimetric analysis (TGA)
- Micro-scale combustion calorimetry (MCC)
- Differential scanning calorimetry (DSC)
- Cone calorimetry

File: ExpData/TGA/DE_6mm/ExpDat_PMMA_DE_6mm_50Kmin_03.txt (part 3 of 8)
#SEG. 2:                     ;30�C/50.0(K/min)/700�C
#SEG. 3:                     ;700�C/00:10/700�C
##Temp./�C;Time/min;DSC/(mW/mg);Mass/%;Gas Flow(purge2)/(ml/min);Gas Flow(protective)/(ml/min);Sensit./(uV/mW);Segment
165.66299;12.80667;      0.18992; 99.70383;50.00000;20.00000;5.15417;2
165.92300;12.81000;      0.18666; 99.69216;50.00000;20.00000;5.15308;2
166.18100;12.81333;      0.18347; 99.67780;50.00000;20.00000;5.15200;2
166.44000;12.81667;      0.18023; 99.68306;50.00000;20.00000;5.15092;2
166.69901;12.82000;      0.17696; 99.68306;50.00000;20.00000;5.14984;2
166.95799;12.82333;      0.17375; 99.68037;50.00000;20.00000;5.14876;2
167.21700;12.82667;      0.17057; 99.67640;50.00000;20.00000;5.14767;2
167.47400;12.83000;      0.16742; 99.66205;50.00000;20.00000;5.14660;2
167.73100;12.83333;      0.16420; 99.66205;50.00000;20.00000;5.14552;2
167.98801;12.83667;      0.16095; 99.65552;50.00000;20.00000;5.14445;2
168.24400;12.84000;      0.15775; 99.64910;50.00000;20.00000;5.14338;2
168.50200;12.84333;      0.15449; 99.64128;50.00000;20.00000;5.14230;2
168.75999;12.84667;      0.15125; 99.63346;50.00000;20.00000;5.14122;2
169.01700;12.85000;      0.14790; 99.63999;50.00000;20.00000;5.14015;2
169.27100;12.85333;      0.14471; 99.63346;50.00000;20.00000;5.13909;2
169.52800;12.85667;      0.14159; 99.62307;50.00000;20.00000;5.13801;2
169.78300;12.86000;      0.13851; 99.61386;50.00000;20.00000;5.13694;2
170.03999;12.86333;      0.13534; 99.60347;50.00000;20.00000;5.13587;2
170.29601;12.86667;      0.13216; 99.60872;50.00000;20.00000;5.13480;2
170.55099;12.87000;      0.12901; 99.60860;50.00000;20.00000;5.13373;2
170.80600;12.87333;      0.12585; 99.59810;50.00000;20.00000;5.13267;2
171.05901;12.87667;      0.12275; 99.58503;50.00000;20.00000;5.13161;2
171.31400;12.88000;      0.11962; 99.57336;50.00000;20.00000;5.13054;2
171.56900;12.88333;      0.11662; 99.57476;50.00000;20.00000;5.12948;2
171.82100;12.88667;      0.11359; 99.57348;50.00000;20.00000;5.12842;2
172.07500;12.89000;      0.11054; 99.57079;50.00000;20.00000;5.12736;2
172.33000;12.89333;      0.10754; 99.55644;50.00000;20.00000;5.12629;2
172.58299;12.89667;      0.10457; 99.55259;50.00000;20.00000;5.12523;2
172.83400;12.90000;      0.10163; 99.54862;50.00000;20.00000;5.12419;2
173.08701;12.90333; 9.869171e-02; 99.54209;50.00000;20.00000;5.12313;2
173.34300;12.90667; 9.570525e-02; 99.53427;50.00000;20.00000;5.12206;2
173.59500;12.91000; 9.269986e-02; 99.53824;50.00000;20.00000;5.12100;2
173.84599;12.91333; 8.972794e-02; 99.52773;50.00000;20.00000;5.11995;2
174.09801;12.91667; 8.684179e-02; 99.51338;50.00000;20.00000;5.11890;2
174.35001;12.92000; 8.397189e-02; 99.50031;50.00000;20.00000;5.11784;2
174.60201;12.92333; 8.103121e-02; 99.50159;50.00000;20.00000;5.11679;2
174.85100;12.92667; 7.819355e-02; 99.49774;50.00000;20.00000;5.11575;2
175.10001;12.93000; 7.537214e-02; 99.48992;50.00000;20.00000;5.11471;2
175.35201;12.93333; 7.254975e-02; 99.47044;50.00000;20.00000;5.11365;2
175.60500;12.93667; 6.974368e-02; 99.46519;50.00000;20.00000;5.11260;2
175.85600;12.94000; 6.698859e-02; 99.45982;50.00000;20.00000;5.11155;2
176.10400;12.94333; 6.423220e-02; 99.45071;50.00000;20.00000;5.11051;2
176.35400;12.94667; 6.147480e-02; 99.43905;50.00000;20.00000;5.10946;2
176.60400;12.95000; 5.876856e-02; 99.44290;50.00000;20.00000;5.10842;2
176.85300;12.95333; 5.602629e-02; 99.43239;50.00000;20.00000;5.10737;2
177.10001;12.95667; 5.330026e-02; 99.41676;50.00000;20.00000;5.10634;2
177.35300;12.96000; 5.069544e-02; 99.40252;50.00000;20.00000;5.10528;2
177.60001;12.96333; 4.821141e-02; 99.40380;50.00000;20.00000;5.10425;2
177.84700;12.96667; 4.576126e-02; 99.39984;50.00000;20.00000;5.10322;2
178.09500;12.97000; 4.324036e-02; 99.39202;50.00000;20.00000;5.10218;2
178.34399;12.97333; 4.070101e-02; 99.37241;50.00000;20.00000;5.10114;2
178.59000;12.97667; 3.810817e-02; 99.36599;50.00000;20.00000;5.10011;2
178.83800;12.98000; 3.577623e-02; 99.35818;50.00000;20.00000;5.09907;2
179.08400;12.98333; 3.337344e-02; 99.34779;50.00000;20.00000;5.09804;2
179.33299;12.98667; 3.105712e-02; 99.33472;50.00000;20.00000;5.09700;2
179.57700;12.99000; 2.877464e-02; 99.33729;50.00000;20.00000;5.09598;2
179.82401;12.99333; 2.647385e-02; 99.32422;50.00000;20.00000;5.09495;2
180.06900;12.99667; 2.415460e-02; 99.30601;50.00000;20.00000;5.09392;2
180.31500;13.00000; 2.185192e-02; 99.28909;50.00000;20.00000;5.09289;2
180.56400;13.00333; 1.951339e-02; 99.28909;50.00000;20.00000;5.09185;2
180.80499;13.00667; 1.706886e-02; 99.28384;50.00000;20.00000;5.09084;2
181.05299;13.01000; 1.458843e-02; 99.27462;50.00000;20.00000;5.08981;2
181.29601;13.01333; 1.215946e-02; 99.25117;50.00000;20.00000;5.08879;2
181.53999;13.01667; 9.887008e-03; 99.24848;50.00000;20.00000;5.08777;2
181.78300;13.02000; 7.578637e-03; 99.24066;50.00000;20.00000;5.08675;2
182.02901;13.02333; 5.321875e-03; 99.22899;50.00000;20.00000;5.08572;2
182.27200;13.02667; 3.081702e-03; 99.21336;50.00000;20.00000;5.08471;2
182.51700;13.03000; 9.106863e-04; 99.20682;50.00000;20.00000;5.08368;2
182.75900;13.03333;-1.208651e-03; 99.19772;50.00000;20.00000;5.08267;2
183.00000;13.03667;-3.346351e-03; 99.18325;50.00000;20.00000;5.08166;2
183.24300;13.04000;-5.502432e-03; 99.16633;50.00000;20.00000;5.08064;2
183.48900;13.04333;-7.676921e-03; 99.16773;50.00000;20.00000;5.07961;2
183.73000;13.04667;-9.834743e-03; 99.15338;50.00000;20.00000;5.07861;2
183.96800;13.05000;-1.199337e-02; 99.13249;50.00000;20.00000;5.07761;2
184.20900;13.05333;-1.401258e-02; 99.11160;50.00000;20.00000;5.07660;2
184.45200;13.05667;-1.601507e-02; 99.11020;50.00000;20.00000;5.07559;2
184.69200;13.06000;-1.801830e-02; 99.10238;50.00000;20.00000;5.07458;2
184.93300;13.06333;-2.002237e-02; 99.08803;50.00000;20.00000;5.07357;2
185.17400;13.06667;-2.211498e-02; 99.06072;50.00000;20.00000;5.07257;2
185.41400;13.07000;-2.412064e-02; 99.05278;50.00000;20.00000;5.07156;2
185.65500;13.07333;-2.603931e-02; 99.04111;50.00000;20.00000;5.07055;2
185.89400;13.07667;-2.776552e-02; 99.02419;50.00000;20.00000;5.06955;2
186.13300;13.08000;-2.943972e-02; 99.00202;50.00000;20.00000;5.06855;2
186.37300;13.08333;-3.118488e-02; 99.00202;50.00000;20.00000;5.06755;2
186.61200;13.08667;-3.300099e-02; 98.98498;50.00000;20.00000;5.06655;2
186.84900;13.09000;-3.476503e-02; 98.96024;50.00000;20.00000;5.06556;2
187.08600;13.09333;-3.642429e-02; 98.93410;50.00000;20.00000;5.06457;2
187.32401;13.09667;-3.806665e-02; 98.93154;50.00000;20.00000;5.06357;2
187.56200;13.10000;-3.983276e-02; 98.92115;50.00000;20.00000;5.06258;2
187.79900;13.10333;-4.154675e-02; 98.90411;50.00000;20.00000;5.06159;2
188.03999;13.10667;-4.324397e-02; 98.87284;50.00000;20.00000;5.06058;2
188.27299;13.11000;-4.494159e-02; 98.86770;50.00000;20.00000;5.05960;2
188.51100;13.11333;-4.646404e-02; 98.85452;50.00000;20.00000;5.05861;2
188.74600;13.11667;-4.795175e-02; 98.83363;50.00000;20.00000;5.05762;2
188.98500;13.12000;-4.936979e-02; 98.80901;50.00000;20.00000;5.05662;2
189.21800;13.12333;-5.077052e-02; 98.79979;50.00000;20.00000;5.05565;2
189.45599;13.12667;-5.218962e-02; 98.78415;50.00000;20.00000;5.05465;2
189.69000;13.13000;-5.369719e-02; 98.76198;50.00000;20.00000;5.05368;2
189.92500;13.13333;-5.518776e-02; 98.73327;50.00000;20.00000;5.05269;2
190.15800;13.13667;-5.662595e-02; 98.73070;50.00000;20.00000;5.05172;2
190.39301;13.14000;-5.810005e-02; 98.71110;50.00000;20.00000;5.05074;2
190.62500;13.14333;-5.943353e-02; 98.68624;50.00000;20.00000;5.04976;2
190.86000;13.14667;-6.078530e-02; 98.65625;50.00000;20.00000;5.04878;2
191.09300;13.15000;-6.204931e-02; 98.65369;50.00000;20.00000;5.04781;2
191.32899;13.15333;-6.326104e-02; 98.64190;50.00000;20.00000;5.04682;2
191.56000;13.15667;-6.454355e-02; 98.61191;50.00000;20.00000;5.04585;2
191.79401;13.16000;-6.584437e-02; 98.57935;50.00000;20.00000;5.04488;2
192.02600;13.16333;-6.703967e-02; 98.57538;50.00000;20.00000;5.04391;2
192.25700;13.16667;-6.816476e-02; 98.56231;50.00000;20.00000;5.04294;2
192.49100;13.17000;-6.932577e-02; 98.54271;50.00000;20.00000;5.04196;2
192.72099;13.17333;-7.050465e-02; 98.50490;50.00000;20.00000;5.04100;2
192.95300;13.17667;-7.166645e-02; 98.49848;50.00000;20.00000;5.04003;2
193.18500;13.18000;-7.279335e-02; 98.48284;50.00000;20.00000;5.03906;2
193.41600;13.18333;-7.384992e-02; 98.46055;50.00000;20.00000;5.03809;2
193.64400;13.18667;-7.488905e-02; 98.43313;50.00000;20.00000;5.03714;2
193.87601;13.19000;-7.592882e-02; 98.42146;50.00000;20.00000;5.03617;2
194.10500;13.19333;-7.702185e-02; 98.40314;50.00000;20.00000;5.03521;2
194.33800;13.19667;-7.815092e-02; 98.37840;50.00000;20.00000;5.03424;2
194.56500;13.20000;-7.924466e-02; 98.34713;50.00000;20.00000;5.03329;2
194.79500;13.20333;-8.032133e-02; 98.34444;50.00000;20.00000;5.03233;2
195.02499;13.20667;-8.130993e-02; 98.32227;50.00000;20.00000;5.03136;2
195.25000;13.21000;-8.222776e-02; 98.29368;50.00000;20.00000;5.03042;2
195.47900;13.21333;-8.318162e-02; 98.25972;50.00000;20.00000;5.02947;2
195.70799;13.21667;-8.424207e-02; 98.25447;50.00000;20.00000;5.02851;2
195.93600;13.22000;-8.540911e-02; 98.23872;50.00000;20.00000;5.02756;2
196.16299;13.22333;-8.657652e-02; 98.20616;50.00000;20.00000;5.02661;2
196.39000;13.22667;-8.776209e-02; 98.16567;50.00000;20.00000;5.02566;2
196.61301;13.23000;-8.889465e-02; 98.15796;50.00000;20.00000;5.02472;2
196.84399;13.23333;-9.002823e-02; 98.14104;50.00000;20.00000;5.02376;2
197.06799;13.23667;-9.116171e-02; 98.11490;50.00000;20.00000;5.02282;2
197.29500;13.24000;-9.229585e-02; 98.08106;50.00000;20.00000;5.02187;2
197.52000;13.24333;-9.341254e-02; 98.06928;50.00000;20.00000;5.02093;2
197.74699;13.24667;-9.449432e-02; 98.04582;50.00000;20.00000;5.01998;2
197.97301;13.25000;-9.557643e-02; 98.01700;50.00000;20.00000;5.01904;2
198.19600;13.25333;-9.678290e-02; 97.98187;50.00000;20.00000;5.01811;2
198.42000;13.25667;-9.793667e-02; 97.97534;50.00000;20.00000;5.01717;2
198.64400;13.26000;-9.905537e-02; 97.95958;50.00000;20.00000;5.01623;2
198.86900;13.26333;     -0.10025; 97.92702;50.00000;20.00000;5.01529;2
199.09300;13.26667;     -0.10142; 97.88781;50.00000;20.00000;5.01436;2
199.31300;13.27000;     -0.10254; 97.88011;50.00000;20.00000;5.01344;2
199.53700;13.27333;     -0.10371; 97.86307;50.00000;20.00000;5.01250;2
199.76300;13.27667;     -0.10481; 97.83833;50.00000;20.00000;5.01156;2
199.98399;13.28000;     -0.10606; 97.80566;50.00000;20.00000;5.01063;2
200.20599;13.28333;     -0.10725; 97.79271;50.00000;20.00000;5.00971;2
200.42900;13.28667;     -0.10850; 97.76785;50.00000;20.00000;5.00877;2
200.65100;13.29000;     -0.10973; 97.73786;50.00000;20.00000;5.00785;2
200.87399;13.29333;     -0.11092; 97.70133;50.00000;20.00000;5.00692;2
201.09399;13.29667;     -0.11217; 97.69620;50.00000;20.00000;5.00600;2
201.31599;13.30000;     -0.11347; 97.67916;50.00000;20.00000;5.00507;2
201.53500;13.30333;     -0.11481; 97.64264;50.00000;20.00000;5.00415;2
201.75400;13.30667;     -0.11627; 97.60214;50.00000;20.00000;5.00324;2
201.97501;13.31000;     -0.11775; 97.59561;50.00000;20.00000;5.00231;2
202.19701;13.31333;     -0.11925; 97.57880;50.00000;20.00000;5.00139;2
202.41499;13.31667;     -0.12073; 97.55266;50.00000;20.00000;5.00048;2
202.63300;13.32000;     -0.12223; 97.50692;50.00000;20.00000;4.99957;2
202.85400;13.32333;     -0.12379; 97.49793;50.00000;20.00000;4.99864;2
203.07201;13.32667;     -0.12531; 97.47821;50.00000;20.00000;4.99773;2
203.28799;13.33000;     -0.12700; 97.45091;50.00000;20.00000;4.99683;2
203.50900;13.33333;     -0.12865; 97.41695;50.00000;20.00000;4.99591;2
203.72501;13.33667;     -0.13026; 97.40388;50.00000;20.00000;4.99500;2
203.94501;13.34000;     -0.13189; 97.38311;50.00000;20.00000;4.99408;2
204.16100;13.34333;     -0.13360; 97.35568;50.00000;20.00000;4.99318;2
204.37700;13.34667;     -0.13547; 97.32172;50.00000;20.00000;4.99228;2
204.59500;13.35000;     -0.13736; 97.31916;50.00000;20.00000;4.99137;2
204.81200;13.35333;     -0.13915; 97.29558;50.00000;20.00000;4.99046;2
205.02600;13.35667;     -0.14095; 97.26559;50.00000;20.00000;4.98957;2
205.24200;13.36000;     -0.14272; 97.22907;50.00000;20.00000;4.98867;2
205.45900;13.36333;     -0.14450; 97.22382;50.00000;20.00000;4.98776;2
205.67599;13.36667;     -0.14645; 97.20818;50.00000;20.00000;4.98685;2
205.89000;13.37000;     -0.14849; 97.17434;50.00000;20.00000;4.98596;2
206.10300;13.37333;     -0.15054; 97.13653;50.00000;20.00000;4.98507;2
206.31900;13.37667;     -0.15262; 97.12988;50.00000;20.00000;4.98417;2
206.53200;13.38000;     -0.15479; 97.11296;50.00000;20.00000;4.98328;2
206.74699;13.38333;     -0.15700; 97.08950;50.00000;20.00000;4.98238;2
206.96100;13.38667;     -0.15915; 97.04912;50.00000;20.00000;4.98149;2
207.17400;13.39000;     -0.16138; 97.04119;50.00000;20.00000;4.98060;2
207.38600;13.39333;     -0.16356; 97.02298;50.00000;20.00000;4.97971;2
207.59900;13.39667;     -0.16584; 96.99824;50.00000;20.00000;4.97882;2
207.81200;13.40000;     -0.16830; 96.96685;50.00000;20.00000;4.97793;2
208.02600;13.40333;     -0.17076; 96.95507;50.00000;20.00000;4.97704;2
208.23801;13.40667;     -0.17323; 96.93558;50.00000;20.00000;4.97616;2
208.45000;13.41000;     -0.17576; 96.90816;50.00000;20.00000;4.97527;2
208.66100;13.41333;     -0.17839; 96.87548;50.00000;20.00000;4.97439;2
208.87100;13.41667;     -0.18098; 96.87303;50.00000;20.00000;4.97351;2
209.08400;13.42000;     -0.18366; 96.85086;50.00000;20.00000;4.97262;2
209.29201;13.42333;     -0.18635; 96.82332;50.00000;20.00000;4.97176;2
209.50400;13.42667;     -0.18901; 96.78948;50.00000;20.00000;4.97087;2
209.71300;13.43000;     -0.19182; 96.78551;50.00000;20.00000;4.97000;2
209.92400;13.43333;     -0.19472; 96.77244;50.00000;20.00000;4.96912;2
210.13200;13.43667;     -0.19755; 96.74116;50.00000;20.00000;4.96825;2
210.34399;13.44000;     -0.20042; 96.70732;50.00000;20.00000;4.96736;2
210.55200;13.44333;     -0.20330; 96.70207;50.00000;20.00000;4.96650;2
210.75999;13.44667;     -0.20626; 96.68632;50.00000;20.00000;4.96563;2
210.96899;13.45000;     -0.20936; 96.66426;50.00000;20.00000;4.96476;2
211.17900;13.45333;     -0.21245; 96.62645;50.00000;20.00000;4.96388;2
211.38600;13.45667;     -0.21554; 96.61980;50.00000;20.00000;4.96302;2
211.59200;13.46000;     -0.21864; 96.60428;50.00000;20.00000;4.96216;2
211.80000;13.46333;     -0.22179; 96.58211;50.00000;20.00000;4.96129;2
212.00800;13.46667;     -0.22502; 96.55469;50.00000;20.00000;4.96042;2
212.21500;13.47000;     -0.22825; 96.54558;50.00000;20.00000;4.95956;2
212.42200;13.47333;     -0.23169; 96.52983;50.00000;20.00000;4.95869;2
212.63000;13.47667;     -0.23516; 96.50766;50.00000;20.00000;4.95783;2
212.83400;13.48000;     -0.23863; 96.48023;50.00000;20.00000;4.95697;2
213.03999;13.48333;     -0.24221; 96.47895;50.00000;20.00000;4.95612;2
213.24600;13.48667;     -0.24575; 96.46075;50.00000;20.00000;4.95526;2
213.45100;13.49000;     -0.24928; 96.43461;50.00000;20.00000;4.95440;2
213.65500;13.49333;     -0.25288; 96.40730;50.00000;20.00000;4.95355;2
213.86000;13.49667;     -0.25654; 96.40462;50.00000;20.00000;4.95270;2
214.06500;13.50000;     -0.26018; 96.39423;50.00000;20.00000;4.95184;2
214.26900;13.50333;     -0.26380; 96.37848;50.00000;20.00000;4.95099;2
214.47200;13.50667;     -0.26750; 96.34720;50.00000;20.00000;4.95014;2
214.67599;13.51000;     -0.27123; 96.34195;50.00000;20.00000;4.94929;2
214.87900;13.51333;     -0.27513; 96.33028;50.00000;20.00000;4.94845;2
215.08099;13.51667;     -0.27894; 96.31324;50.00000;20.00000;4.94760;2
215.28600;13.52000;     -0.28273; 96.29247;50.00000;20.00000;4.94675;2
215.48700;13.52333;     -0.28654; 96.28337;50.00000;20.00000;4.94591;2
215.68900;13.52667;     -0.29035; 96.26633;50.00000;20.00000;4.94507;2
215.89101;13.53000;     -0.29422; 96.24673;50.00000;20.00000;4.94423;2
216.09399;13.53333;     -0.29812; 96.22327;50.00000;20.00000;4.94338;2
216.29601;13.53667;     -0.30205; 96.22327;50.00000;20.00000;4.94254;2
216.49800;13.54000;     -0.30612; 96.21545;50.00000;20.00000;4.94169;2
216.70000;13.54333;     -0.31015; 96.19188;50.00000;20.00000;4.94085;2
216.89999;13.54667;     -0.31413; 96.16317;50.00000;20.00000;4.94002;2
217.10201;13.55000;     -0.31813; 96.15932;50.00000;20.00000;4.93918;2
217.29800;13.55333;     -0.32215; 96.14894;50.00000;20.00000;4.93836;2
217.50000;13.55667;     -0.32616; 96.13318;50.00000;20.00000;4.93752;2
217.70000;13.56000;     -0.33018; 96.11229;50.00000;20.00000;4.93668;2
217.89999;13.56333;     -0.33415; 96.10448;50.00000;20.00000;4.93585;2
218.09801;13.56667;     -0.33807; 96.09012;50.00000;20.00000;4.93503;2
218.29401;13.57000;     -0.34202; 96.06935;50.00000;20.00000;4.93421;2
218.49600;13.57333;     -0.34596; 96.04846;50.00000;20.00000;4.93337;2
218.69400;13.57667;     -0.34997; 96.04718;50.00000;20.00000;4.93254;2
218.89101;13.58000;     -0.35398; 96.04053;50.00000;20.00000;4.93172;2
219.08800;13.58333;     -0.35803; 96.02757;50.00000;20.00000;4.93090;2
219.28799;13.58667;     -0.36197; 96.00412;50.00000;20.00000;4.93007;2
219.48500;13.59000;     -0.36586; 95.99758;50.00000;20.00000;4.92925;2
219.68201;13.59333;     -0.36977; 95.98976;50.00000;20.00000;4.92843;2
219.87900;13.59667;     -0.37372; 95.97938;50.00000;20.00000;4.92760;2
220.07899;13.60000;     -0.37768; 95.96631;50.00000;20.00000;4.92677;2
220.27200;13.60333;     -0.38167; 95.97016;50.00000;20.00000;4.92597;2
220.46899;13.60667;     -0.38564; 95.95849;50.00000;20.00000;4.92515;2
220.66499;13.61000;     -0.38959; 95.94542;50.00000;20.00000;4.92433;2
220.86000;13.61333;     -0.39341; 95.93095;50.00000;20.00000;4.92352;2
221.05499;13.61667;     -0.39726; 95.93235;50.00000;20.00000;4.92271;2
221.24800;13.62000;     -0.40112; 95.92838;50.00000;20.00000;4.92190;2
221.44701;13.62333;     -0.40506; 95.91274;50.00000;20.00000;4.92107;2
221.63901;13.62667;     -0.40903; 95.89839;50.00000;20.00000;4.92027;2
221.83400;13.63000;     -0.41290; 95.89979;50.00000;20.00000;4.91946;2
222.02901;13.63333;     -0.41668; 95.89711;50.00000;20.00000;4.91865;2
222.22099;13.63667;     -0.42050; 95.89069;50.00000;20.00000;4.91785;2
222.41701;13.64000;     -0.42430; 95.87108;50.00000;20.00000;4.91703;2
222.60800;13.64333;     -0.42804; 95.86968;50.00000;20.00000;4.91624;2
222.80400;13.64667;     -0.43179; 95.86455;50.00000;20.00000;4.91542;2
222.99699;13.65000;     -0.43546; 95.85790;50.00000;20.00000;4.91462;2
223.18600;13.65333;     -0.43910; 95.84891;50.00000;20.00000;4.91383;2
223.38100;13.65667;     -0.44275; 95.84366;50.00000;20.00000;4.91302;2
223.57201;13.66000;     -0.44639; 95.83713;50.00000;20.00000;4.91223;2
223.76500;13.66333;     -0.44998; 95.82791;50.00000;20.00000;4.91142;2
223.95500;13.66667;     -0.45351; 95.81752;50.00000;20.00000;4.91063;2
224.14600;13.67000;     -0.45709; 95.82149;50.00000;20.00000;4.90984;2
224.33701;13.67333;     -0.46064; 95.81110;50.00000;20.00000;4.90904;2
224.52901;13.67667;     -0.46413; 95.80060;50.00000;20.00000;4.90824;2
224.71700;13.68000;     -0.46756; 95.78753;50.00000;20.00000;4.90746;2
224.90900;13.68333;     -0.47103; 95.79021;50.00000;20.00000;4.90666;2
225.09801;13.68667;     -0.47441; 95.78893;50.00000;20.00000;4.90588;2
225.28600;13.69000;     -0.47773; 95.77586;50.00000;20.00000;4.90509;2
225.47701;13.69333;     -0.48095; 95.76022;50.00000;20.00000;4.90430;2
225.66901;13.69667;     -0.48424; 95.76011;50.00000;20.00000;4.90350;2
225.85800;13.70000;     -0.48755; 95.75626;50.00000;20.00000;4.90271;2
226.04601;13.70333;     -0.49086; 95.74972;50.00000;20.00000;4.90193;2
226.23199;13.70667;     -0.49408; 95.74062;50.00000;20.00000;4.90116;2
226.42300;13.71000;     -0.49732; 95.73665;50.00000;20.00000;4.90036;2
226.61099;13.71333;     -0.50049; 95.72755;50.00000;20.00000;4.89958;2
226.79800;13.71667;     -0.50364; 95.71833;50.00000;20.00000;4.89880;2
226.98599;13.72000;     -0.50670; 95.70794;50.00000;20.00000;4.89802;2
227.17101;13.72333;     -0.50991; 95.71063;50.00000;20.00000;4.89725;2
227.36000;13.72667;     -0.51290; 95.70923;50.00000;20.00000;4.89647;2
227.54800;13.73000;     -0.51578; 95.69627;50.00000;20.00000;4.89568;2
227.73300;13.73333;     -0.51876; 95.68052;50.00000;20.00000;4.89491;2
227.92101;13.73667;     -0.52175; 95.68064;50.00000;20.00000;4.89413;2
228.10600;13.74000;     -0.52463; 95.67795;50.00000;20.00000;4.89336;2
228.29300;13.74333;     -0.52754; 95.67282;50.00000;20.00000;4.89259;2
228.47900;13.74667;     -0.53030; 95.66628;50.00000;20.00000;4.89181;2
228.66299;13.75000;     -0.53311; 95.66232;50.00000;20.00000;4.89105;2
228.84900;13.75333;     -0.53591; 95.65706;50.00000;20.00000;4.89027;2
229.03600;13.75667;     -0.53863; 95.64925;50.00000;20.00000;4.88950;2
229.21899;13.76000;     -0.54143; 95.64014;50.00000;20.00000;4.88874;2
229.40199;13.76333;     -0.54423; 95.64400;50.00000;20.00000;4.88798;2
229.58800;13.76667;     -0.54694; 95.63618;50.00000;20.00000;4.88720;2
229.77200;13.77000;     -0.54965; 95.62847;50.00000;20.00000;4.88644;2
229.95500;13.77333;     -0.55239; 95.61926;50.00000;20.00000;4.88568;2
230.14000;13.77667;     -0.55510; 95.62182;50.00000;20.00000;4.88491;2
230.32300;13.78000;     -0.55763; 95.62182;50.00000;20.00000;4.88415;2
230.50600;13.78333;     -0.56014; 95.61015;50.00000;20.00000;4.88339;2
230.69000;13.78667;     -0.56264; 95.59977;50.00000;20.00000;4.88262;2
230.87100;13.79000;     -0.56515; 95.60105;50.00000;20.00000;4.88187;2
231.05400;13.79333;     -0.56761; 95.60105;50.00000;20.00000;4.88111;2
231.23599;13.79667;     -0.57013; 95.59708;50.00000;20.00000;4.88036;2
231.41901;13.80000;     -0.57255; 95.58273;50.00000;20.00000;4.87959;2
231.59801;13.80333;     -0.57495; 95.57888;50.00000;20.00000;4.87885;2
231.78200;13.80667;     -0.57733; 95.57620;50.00000;20.00000;4.87809;2
231.96201;13.81000;     -0.57962; 95.57094;50.00000;20.00000;4.87734;2
232.14400;13.81333;     -0.58185; 95.56184;50.00000;20.00000;4.87658;2
232.32500;13.81667;     -0.58418; 95.56569;50.00000;20.00000;4.87583;2
232.50400;13.82000;     -0.58648; 95.55787;50.00000;20.00000;4.87509;2
232.68401;13.82333;     -0.58871; 95.54620;50.00000;20.00000;4.87434;2
232.86501;13.82667;     -0.59088; 95.53582;50.00000;20.00000;4.87359;2
233.04401;13.83000;     -0.59306; 95.53710;50.00000;20.00000;4.87285;2
233.22501;13.83333;     -0.59527; 95.53570;50.00000;20.00000;4.87209;2
233.40601;13.83667;     -0.59748; 95.53185;50.00000;20.00000;4.87134;2
233.58400;13.84000;     -0.59965; 95.51750;50.00000;20.00000;4.87060;2
233.76300;13.84333;     -0.60174; 95.51353;50.00000;20.00000;4.86986;2
233.94200;13.84667;     -0.60386; 95.50968;50.00000;20.00000;4.86912;2
234.12100;13.85000;     -0.60593; 95.50314;50.00000;20.00000;4.86837;2
234.29800;13.85333;     -0.60792; 95.49533;50.00000;20.00000;4.86764;2
234.47701;13.85667;     -0.60999; 95.49929;50.00000;20.00000;4.86690;2
234.65300;13.86000;     -0.61204; 95.49276;50.00000;20.00000;4.86617;2
234.83000;13.86333;     -0.61407; 95.48237;50.00000;20.00000;4.86543;2
235.00999;13.86667;     -0.61605; 95.47315;50.00000;20.00000;4.86468;2
235.18600;13.87000;     -0.61799; 95.47444;50.00000;20.00000;4.86395;2
235.36400;13.87333;     -0.61995; 95.47315;50.00000;20.00000;4.86322;2
235.53999;13.87667;     -0.62191; 95.46930;50.00000;20.00000;4.86249;2
235.71700;13.88000;     -0.62389; 95.45623;50.00000;20.00000;4.86175;2
235.89301;13.88333;     -0.62589; 95.45226;50.00000;20.00000;4.86102;2
236.06900;13.88667;     -0.62784; 95.44830;50.00000;20.00000;4.86029;2
236.24500;13.89000;     -0.62958; 95.44316;50.00000;20.00000;4.85956;2
236.42000;13.89333;     -0.63132; 95.43534;50.00000;20.00000;4.85883;2
236.59700;13.89667;     -0.63309; 95.44188;50.00000;20.00000;4.85810;2
236.77299;13.90000;     -0.63485; 95.43534;50.00000;20.00000;4.85737;2
236.95000;13.90333;     -0.63654; 95.42624;50.00000;20.00000;4.85664;2
237.12399;13.90667;     -0.63834; 95.41831;50.00000;20.00000;4.85591;2
237.29900;13.91000;     -0.64010; 95.40920;50.00000;20.00000;4.85519;2
237.47200;13.91333;     -0.64187; 95.41574;50.00000;20.00000;4.85447;2
237.64700;13.91667;     -0.64358; 95.41574;50.00000;20.00000;4.85375;2
237.81900;13.92000;     -0.64519; 95.40664;50.00000;20.00000;4.85303;2
237.99400;13.92333;     -0.64687; 95.39497;50.00000;20.00000;4.85231;2
238.16901;13.92667;     -0.64854; 95.38575;50.00000;20.00000;4.85158;2
238.34000;13.93000;     -0.65016; 95.39100;50.00000;20.00000;4.85087;2
238.51300;13.93333;     -0.65171; 95.39100;50.00000;20.00000;4.85015;2
238.68800;13.93667;     -0.65316; 95.38972;50.00000;20.00000;4.84943;2
238.86000;13.94000;     -0.65473; 95.37793;50.00000;20.00000;4.84872;2
239.03300;13.94333;     -0.65628; 95.36486;50.00000;20.00000;4.84800;2
239.20599;13.94667;     -0.65788; 95.37011;50.00000;20.00000;4.84728;2
239.37801;13.95000;     -0.65939; 95.37011;50.00000;20.00000;4.84657;2
239.54900;13.95333;     -0.66094; 95.36754;50.00000;20.00000;4.84586;2
239.72400;13.95667;     -0.66249; 95.36486;50.00000;20.00000;4.84514;2
239.89301;13.96000;     -0.66404; 95.35051;50.00000;20.00000;4.84444;2
240.06500;13.96333;     -0.66548; 95.35436;50.00000;20.00000;4.84372;2
240.23700;13.96667;     -0.66684; 95.35307;50.00000;20.00000;4.84301;2
240.40500;13.97000;     -0.66823; 95.34922;50.00000;20.00000;4.84231;2
240.57899;13.97333;     -0.66965; 95.34397;50.00000;20.00000;4.84159;2
240.75000;13.97667;     -0.67105; 95.32962;50.00000;20.00000;4.84088;2
240.92000;13.98000;     -0.67244; 95.33359;50.00000;20.00000;4.84018;2
241.09000;13.98333;     -0.67390; 95.33219;50.00000;20.00000;4.83948;2
241.26199;13.98667;     -0.67538; 95.32962;50.00000;20.00000;4.83876;2
241.43100;13.99000;     -0.67673; 95.32565;50.00000;20.00000;4.83806;2
241.60001;13.99333;     -0.67797; 95.31130;50.00000;20.00000;4.83736;2
241.77000;13.99667;     -0.67932; 95.31130;50.00000;20.00000;4.83666;2
241.93900;14.00000;     -0.68067; 95.30885;50.00000;20.00000;4.83596;2
242.10899;14.00333;     -0.68204; 95.30359;50.00000;20.00000;4.83526;2
242.27600;14.00667;     -0.68333; 95.29694;50.00000;20.00000;4.83456;2
242.44501;14.01000;     -0.68464; 95.28912;50.00000;20.00000;4.83387;2
242.61301;14.01333;     -0.68594; 95.28912;50.00000;20.00000;4.83317;2
242.78400;14.01667;     -0.68718; 95.28259;50.00000;20.00000;4.83246;2
242.95399;14.02000;     -0.68844; 95.27349;50.00000;20.00000;4.83176;2
243.12000;14.02333;     -0.68972; 95.26707;50.00000;20.00000;4.83107;2
243.28700;14.02667;     -0.69091; 95.25785;50.00000;20.00000;4.83038;2
243.45500;14.03000;     -0.69211; 95.26310;50.00000;20.00000;4.82968;2
243.62199;14.03333;     -0.69336; 95.26439;50.00000;20.00000;4.82899;2
243.78900;14.03667;     -0.69462; 95.25657;50.00000;20.00000;4.82830;2
243.96001;14.04000;     -0.69582; 95.24618;50.00000;20.00000;4.82759;2
244.12300;14.04333;     -0.69701; 95.23439;50.00000;20.00000;4.82692;2
244.28999;14.04667;     -0.69835; 95.23836;50.00000;20.00000;4.82623;2
244.45700;14.05000;     -0.69950; 95.23825;50.00000;20.00000;4.82554;2
244.62399;14.05333;     -0.70067; 95.23568;50.00000;20.00000;4.82485;2
244.78900;14.05667;     -0.70182; 95.23311;50.00000;20.00000;4.82416;2
244.95399;14.06000;     -0.70295; 95.22004;50.00000;20.00000;4.82348;2
245.12199;14.06333;     -0.70403; 95.22004;50.00000;20.00000;4.82279;2
245.28799;14.06667;     -0.70507; 95.21876;50.00000;20.00000;4.82210;2
245.45300;14.07000;     -0.70619; 95.21491;50.00000;20.00000;4.82142;2
245.61800;14.07333;     -0.70727; 95.20954;50.00000;20.00000;4.82074;2
245.78300;14.07667;     -0.70827; 95.20440;50.00000;20.00000;4.82005;2
245.94800;14.08000;     -0.70932; 95.20440;50.00000;20.00000;4.81937;2
246.11301;14.08333;     -0.71036; 95.19915;50.00000;20.00000;4.81869;2
246.27800;14.08667;     -0.71144; 95.19530;50.00000;20.00000;4.81801;2
246.44299;14.09000;     -0.71256; 95.19005;50.00000;20.00000;4.81732;2
246.60600;14.09333;     -0.71362; 95.18363;50.00000;20.00000;4.81665;2
246.77000;14.09667;     -0.71459; 95.19145;50.00000;20.00000;4.81597;2
246.93700;14.10000;     -0.71546; 95.18492;50.00000;20.00000;4.81528;2
247.09900;14.10333;     -0.71634; 95.17570;50.00000;20.00000;4.81461;2
247.26401;14.10667;     -0.71729; 95.16916;50.00000;20.00000;4.81393;2
247.42599;14.11000;     -0.71823; 95.16134;50.00000;20.00000;4.81326;2
247.59000;14.11333;     -0.71931; 95.16788;50.00000;20.00000;4.81258;2
247.75400;14.11667;     -0.72037; 95.17045;50.00000;20.00000;4.81190;2
247.91400;14.12000;     -0.72134; 95.16263;50.00000;20.00000;4.81124;2
248.07899;14.12333;     -0.72233; 95.15224;50.00000;20.00000;4.81056;2
248.23900;14.12667;     -0.72330; 95.14045;50.00000;20.00000;4.80990;2
248.40300;14.13000;     -0.72423; 95.14431;50.00000;20.00000;4.80922;2
248.56500;14.13333;     -0.72509; 95.14302;50.00000;20.00000;4.80855;2
248.72701;14.13667;     -0.72588; 95.13917;50.00000;20.00000;4.80788;2
248.88901;14.14000;     -0.72674; 95.13404;50.00000;20.00000;4.80721;2
249.05200;14.14333;     -0.72764; 95.12097;50.00000;20.00000;4.80654;2
249.21600;14.14667;     -0.72846; 95.12097;50.00000;20.00000;4.80586;2
249.37700;14.15000;     -0.72925; 95.11572;50.00000;20.00000;4.80520;2
249.53700;14.15333;     -0.73002; 95.11175;50.00000;20.00000;4.80454;2
249.69800;14.15667;     -0.73086; 95.10661;50.00000;20.00000;4.80387;2
249.86000;14.16000;     -0.73163; 95.10008;50.00000;20.00000;4.80320;2
250.02000;14.16333;     -0.73243; 95.10521;50.00000;20.00000;4.80254;2
250.17900;14.16667;     -0.73324; 95.09996;50.00000;20.00000;4.80189;2
250.33900;14.17000;     -0.73408; 95.09354;50.00000;20.00000;4.80123;2
250.50301;14.17333;     -0.73485; 95.08432;50.00000;20.00000;4.80055;2
250.66400;14.17667;     -0.73562; 95.07791;50.00000;20.00000;4.79988;2
250.82300;14.18000;     -0.73641; 95.08176;50.00000;20.00000;4.79923;2
250.98199;14.18333;     -0.73720; 95.08304;50.00000;20.00000;4.79857;2
251.14200;14.18667;     -0.73793; 95.08176;50.00000;20.00000;4.79791;2
251.30200;14.19000;     -0.73872; 95.07394;50.00000;20.00000;4.79725;2
251.46201;14.19333;     -0.73952; 95.06484;50.00000;20.00000;4.79659;2
251.62199;14.19667;     -0.74028; 95.06484;50.00000;20.00000;4.79593;2
251.77901;14.20000;     -0.74106; 95.05958;50.00000;20.00000;4.79528;2
251.94000;14.20333;     -0.74185; 95.05690;50.00000;20.00000;4.79462;2
252.09900;14.20667;     -0.74260; 95.05177;50.00000;20.00000;4.79396;2
252.25700;14.21000;     -0.74332; 95.04663;50.00000;20.00000;4.79331;2
252.41499;14.21333;     -0.74403; 95.05177;50.00000;20.00000;4.79266;2
252.57500;14.21667;     -0.74473; 95.04651;50.00000;20.00000;4.79200;2
252.73399;14.22000;     -0.74533; 95.03870;50.00000;20.00000;4.79134;2
252.89101;14.22333;     -0.74595; 95.02959;50.00000;20.00000;4.79069;2
253.05000;14.22667;     -0.74656; 95.01781;50.00000;20.00000;4.79004;2
253.20900;14.23000;     -0.74720; 95.01781;50.00000;20.00000;4.78938;2
253.36600;14.23333;     -0.74784; 95.01652;50.00000;20.00000;4.78874;2
253.52600;14.23667;     -0.74850; 95.01384;50.00000;20.00000;4.78808;2
253.67999;14.24000;     -0.74906; 95.00999;50.00000;20.00000;4.78744;2
253.83800;14.24333;     -0.74963; 95.00485;50.00000;20.00000;4.78679;2
253.99600;14.24667;     -0.75020; 95.00485;50.00000;20.00000;4.78614;2
254.15500;14.25000;     -0.75080; 95.00089;50.00000;20.00000;4.78548;2
254.31000;14.25333;     -0.75148; 94.99575;50.00000;20.00000;4.78484;2
254.46700;14.25667;     -0.75216; 94.98922;50.00000;20.00000;4.78420;2
254.62399;14.26000;     -0.75284; 94.98525;50.00000;20.00000;4.78355;2
254.78200;14.26333;     -0.75352; 94.99050;50.00000;20.00000;4.78290;2
254.93800;14.26667;     -0.75408; 94.99178;50.00000;20.00000;4.78225;2
255.09200;14.27000;     -0.75461; 94.99178;50.00000;20.00000;4.78162;2
255.25101;14.27333;     -0.75513; 94.98397;50.00000;20.00000;4.78096;2
255.40700;14.27667;     -0.75564; 94.97486;50.00000;20.00000;4.78032;2
255.56400;14.28000;     -0.75615; 94.97871;50.00000;20.00000;4.77967;2
255.71700;14.28333;     -0.75675; 94.97871;50.00000;20.00000;4.77904;2
255.87399;14.28667;     -0.75730; 94.97883;50.00000;20.00000;4.77840;2
256.02802;14.29000;     -0.75783; 94.97731;50.00000;20.00000;4.77776;2
256.18201;14.29333;     -0.75834; 94.96821;50.00000;20.00000;4.77713;2
256.34000;14.29667;     -0.75885; 94.96821;50.00000;20.00000;4.77648;2
256.49500;14.30000;     -0.75931; 94.96693;50.00000;20.00000;4.77584;2
256.65100;14.30333;     -0.75979; 94.96576;50.00000;20.00000;4.77520;2
256.80600;14.30667;     -0.76028; 94.96308;50.00000;20.00000;4.77456;2
256.95901;14.31000;     -0.76077; 94.96051;50.00000;20.00000;4.77393;2
257.11401;14.31333;     -0.76126; 94.96051;50.00000;20.00000;4.77329;2
257.26801;14.31667;     -0.76183; 94.95526;50.00000;20.00000;4.77266;2
257.42401;14.32000;     -0.76240; 94.94744;50.00000;20.00000;4.77201;2
257.57800;14.32333;     -0.76287; 94.94219;50.00000;20.00000;4.77138;2
257.73199;14.32667;     -0.76331; 94.93694;50.00000;20.00000;4.77075;2
257.88800;14.33000;     -0.76358; 94.94347;50.00000;20.00000;4.77010;2
258.04099;14.33333;     -0.76393; 94.94487;50.00000;20.00000;4.76947;2
258.19400;14.33667;     -0.76433; 94.93705;50.00000;20.00000;4.76884;2
258.34900;14.34000;     -0.76476; 94.92784;50.00000;20.00000;4.76821;2
258.50101;14.34333;     -0.76518; 94.91745;50.00000;20.00000;4.76758;2
258.65701;14.34667;     -0.76564; 94.92130;50.00000;20.00000;4.76694;2
258.81000;14.35000;     -0.76608; 94.92258;50.00000;20.00000;4.76631;2
258.96301;14.35333;     -0.76657; 94.92142;50.00000;20.00000;4.76568;2
259.11600;14.35667;     -0.76703; 94.92002;50.00000;20.00000;4.76505;2
259.26901;14.36000;     -0.76745; 94.91091;50.00000;20.00000;4.76442;2
259.42200;14.36333;     -0.76783; 94.91091;50.00000;20.00000;4.76379;2
259.57599;14.36667;     -0.76815; 94.90706;50.00000;20.00000;4.76316;2
259.72900;14.37000;     -0.76852; 94.90566;50.00000;20.00000;4.76253;2
259.88199;14.37333;     -0.76890; 94.90438;50.00000;20.00000;4.76190;2
260.03201;14.37667;     -0.76930; 94.90310;50.00000;20.00000;4.76128;2
260.18701;14.38000;     -0.76963; 94.91091;50.00000;20.00000;4.76064;2
260.34000;14.38333;     -0.76984; 94.90695;50.00000;20.00000;4.76001;2
260.49200;14.38667;     -0.77013; 94.90181;50.00000;20.00000;4.75939;2
260.64301;14.39000;     -0.77049; 94.89399;50.00000;20.00000;4.75877;2
260.79501;14.39333;     -0.77085; 94.88863;50.00000;20.00000;4.75814;2
260.94699;14.39667;     -0.77122; 94.89388;50.00000;20.00000;4.75752;2
261.09698;14.40000;     -0.77158; 94.89528;50.00000;20.00000;4.75690;2
261.25000;14.40333;     -0.77194; 94.89516;50.00000;20.00000;4.75627;2
261.40201;14.40667;     -0.77225; 94.88863;50.00000;20.00000;4.75565;2
261.55399;14.41000;     -0.77250; 94.88081;50.00000;20.00000;4.75502;2
261.70300;14.41333;     -0.77273; 94.88081;50.00000;20.00000;4.75441;2
261.85599;14.41667;     -0.77300; 94.87696;50.00000;20.00000;4.75378;2
262.00800;14.42000;     -0.77331; 94.87171;50.00000;20.00000;4.75316;2
262.16000;14.42333;     -0.77362; 94.86914;50.00000;20.00000;4.75253;2
262.31000;14.42667;     -0.77387; 94.86529;50.00000;20.00000;4.75192;2
262.46100;14.43000;     -0.77406; 94.86914;50.00000;20.00000;4.75130;2
262.61099;14.43333;     -0.77424; 94.87042;50.00000;20.00000;4.75068;2
262.76199;14.43667;     -0.77451; 94.86389;50.00000;20.00000;4.75006;2
262.91199;14.44000;     -0.77483; 94.85607;50.00000;20.00000;4.74944;2
263.06500;14.44333;     -0.77511; 94.84697;50.00000;20.00000;4.74881;2
263.21399;14.44667;     -0.77536; 94.84697;50.00000;20.00000;4.74820;2
263.36499;14.45000;     -0.77561; 94.84311;50.00000;20.00000;4.74758;2
263.51501;14.45333;     -0.77588; 94.84171;50.00000;20.00000;4.74697;2
263.66699;14.45667;     -0.77611; 94.83786;50.00000;20.00000;4.74634;2
263.81601;14.46000;     -0.77632; 94.83530;50.00000;20.00000;4.74573;2
263.96500;14.46333;     -0.77663; 94.84043;50.00000;20.00000;4.74512;2
264.11801;14.46667;     -0.77692; 94.83646;50.00000;20.00000;4.74449;2
264.26599;14.47000;     -0.77713; 94.83133;50.00000;20.00000;4.74388;2
264.41400;14.47333;     -0.77736; 94.82479;50.00000;20.00000;4.74328;2
264.56500;14.47667;     -0.77754; 94.81697;50.00000;20.00000;4.74266;2
264.71399;14.48000;     -0.77775; 94.82094;50.00000;20.00000;4.74204;2
264.86401;14.48333;     -0.77791; 94.82619;50.00000;20.00000;4.74143;2
265.01401;14.48667;     -0.77801; 94.83133;50.00000;20.00000;4.74081;2
265.16199;14.49000;     -0.77815; 94.83261;50.00000;20.00000;4.74020;2
265.31100;14.49333;     -0.77834; 94.82736;50.00000;20.00000;4.73959;2
265.45999;14.49667;     -0.77850; 94.82223;50.00000;20.00000;4.73898;2
265.61099;14.50000;     -0.77860; 94.81569;50.00000;20.00000;4.73836;2
265.76001;14.50333;     -0.77874; 94.81569;50.00000;20.00000;4.73775;2
265.90900;14.50667;     -0.77889; 94.81569;50.00000;20.00000;4.73714;2
266.05899;14.51000;     -0.77905; 94.81569;50.00000;20.00000;4.73652;2
266.20801;14.51333;     -0.77923; 94.81557;50.00000;20.00000;4.73591;2
266.35400;14.51667;     -0.77936; 94.81441;50.00000;20.00000;4.73531;2
266.50400;14.52000;     -0.77950; 94.81172;50.00000;20.00000;4.73470;2
266.65201;14.52333;     -0.77962; 94.81172;50.00000;20.00000;4.73409;2
266.79999;14.52667;     -0.77976; 94.80787;50.00000;20.00000;4.73349;2
266.94800;14.53000;     -0.77988; 94.80134;50.00000;20.00000;4.73288;2
267.09799;14.53333;     -0.77998; 94.79352;50.00000;20.00000;4.73226;2
267.24500;14.53667;     -0.78010; 94.78827;50.00000;20.00000;4.73166;2
267.39401;14.54000;     -0.78005; 94.79352;50.00000;20.00000;4.73105;2
267.54199;14.54333;     -0.78015; 94.79480;50.00000;20.00000;4.73044;2
267.69199;14.54667;     -0.78027; 94.79480;50.00000;20.00000;4.72983;2
267.83899;14.55000;     -0.78035; 94.78570;50.00000;20.00000;4.72923;2
267.98801;14.55333;     -0.78043; 94.77531;50.00000;20.00000;4.72861;2
268.13400;14.55667;     -0.78045; 94.77531;50.00000;20.00000;4.72802;2
268.28400;14.56000;     -0.78052; 94.77135;50.00000;20.00000;4.72740;2
268.42999;14.56333;     -0.78062; 94.76610;50.00000;20.00000;4.72680;2
268.57901;14.56667;     -0.78070; 94.76341;50.00000;20.00000;4.72619;2
268.72601;14.57000;     -0.78087; 94.75956;50.00000;20.00000;4.72559;2
268.87299;14.57333;     -0.78099; 94.76470;50.00000;20.00000;4.72499;2
269.02100;14.57667;     -0.78104; 94.76995;50.00000;20.00000;4.72438;2
269.16901;14.58000;     -0.78095; 94.76610;50.00000;20.00000;4.72377;2
269.31400;14.58333;     -0.78090; 94.76084;50.00000;20.00000;4.72318;2
269.46301;14.58667;     -0.78092; 94.75431;50.00000;20.00000;4.72257;2
269.60999;14.59000;     -0.78100; 94.74649;50.00000;20.00000;4.72197;2
269.75601;14.59333;     -0.78106; 94.74649;50.00000;20.00000;4.72137;2
269.90399;14.59667;     -0.78124; 94.74649;50.00000;20.00000;4.72076;2
270.05099;14.60000;     -0.78138; 94.74264;50.00000;20.00000;4.72016;2
270.19699;14.60333;     -0.78136; 94.73739;50.00000;20.00000;4.71957;2
270.34399;14.60667;     -0.78133; 94.73214;50.00000;20.00000;4.71896;2
270.49100;14.61000;     -0.78135; 94.72957;50.00000;20.00000;4.71836;2
270.63901;14.61333;     -0.78136; 94.73342;50.00000;20.00000;4.71776;2
270.78500;14.61667;     -0.78133; 94.73739;50.00000;20.00000;4.71716;2
270.93201;14.62000;     -0.78133; 94.73867;50.00000;20.00000;4.71656;2
271.07901;14.62333;     -0.78134; 94.73342;50.00000;20.00000;4.71595;2
271.22400;14.62667;     -0.78136; 94.72689;50.00000;20.00000;4.71536;2
271.37201;14.63000;     -0.78131; 94.71907;50.00000;20.00000;4.71476;2
271.51901;14.63333;     -0.78116; 94.71907;50.00000;20.00000;4.71415;2
271.66599;14.63667;     -0.78102; 94.72304;50.00000;20.00000;4.71355;2
271.81100;14.64000;     -0.78093; 94.72163;50.00000;20.00000;4.71296;2
271.95999;14.64333;     -0.78093; 94.72035;50.00000;20.00000;4.71235;2
272.10599;14.64667;     -0.78092; 94.71778;50.00000;20.00000;4.71175;2
272.25201;14.65000;     -0.78092; 94.70868;50.00000;20.00000;4.71115;2
272.39801;14.65333;     -0.78095; 94.70868;50.00000;20.00000;4.71056;2
272.54199;14.65667;     -0.78097; 94.70483;50.00000;20.00000;4.70997;2
272.69000;14.66000;     -0.78101; 94.69830;50.00000;20.00000;4.70936;2
272.83499;14.66333;     -0.78100; 94.69048;50.00000;20.00000;4.70877;2
272.98099;14.66667;     -0.78098; 94.68126;50.00000;20.00000;4.70817;2
273.12701;14.67000;     -0.78085; 94.68511;50.00000;20.00000;4.70758;2
273.27499;14.67333;     -0.78071; 94.68523;50.00000;20.00000;4.70697;2
273.42001;14.67667;     -0.78062; 94.68394;50.00000;20.00000;4.70638;2
273.56601;14.68000;     -0.78051; 94.68126;50.00000;20.00000;4.70578;2
