Repository: TristanHehnen/BESKID_ExperimentalData

# Experimental Data of the BESKID Project

The repository contains the public experimental data of the BESKID project.

The primary material investigate is Poly(methyl methacrylate) (PMMA).

The materials have been examined in various experimental setups, across different sizes, from micro- to real-scale. Data of the following setups is available:
- Thermogravimetric analysis (TGA)
- Micro-scale combustion calorimetry (MCC)
- Differential scanning calorimetry (DSC)
- Cone calorimetry

File: ExpData/TGA/DE_6mm/ExpDat_PMMA_DE_6mm_50Kmin_05.txt (part 3 of 8)
#SEG. 2:                     ;30�C/50.0(K/min)/700�C
#SEG. 3:                     ;700�C/00:10/700�C
##Temp./�C;Time/min;DSC/(mW/mg);Mass/%;Gas Flow(purge2)/(ml/min);Gas Flow(protective)/(ml/min);Sensit./(uV/mW);Segment
165.72099;12.80667;      0.15928; 99.55750;50.00000;20.00000;5.15393;2
165.98000;12.81000;      0.15614; 99.54847;50.00000;20.00000;5.15284;2
166.23700;12.81333;      0.15295; 99.53690;50.00000;20.00000;5.15177;2
166.49600;12.81667;      0.14974; 99.52914;50.00000;20.00000;5.15069;2
166.75301;12.82000;      0.14655; 99.53562;50.00000;20.00000;5.14961;2
167.01199;12.82333;      0.14337; 99.53551;50.00000;20.00000;5.14853;2
167.27100;12.82667;      0.14026; 99.53284;50.00000;20.00000;5.14745;2
167.52800;12.83000;      0.13714; 99.52000;50.00000;20.00000;5.14637;2
167.78900;12.83333;      0.13399; 99.50449;50.00000;20.00000;5.14528;2
168.04601;12.83667;      0.13083; 99.50449;50.00000;20.00000;5.14421;2
168.30400;12.84000;      0.12775; 99.50055;50.00000;20.00000;5.14313;2
168.56000;12.84333;      0.12468; 99.49546;50.00000;20.00000;5.14206;2
168.81799;12.84667;      0.12156; 99.48770;50.00000;20.00000;5.14098;2
169.07300;12.85000;      0.11827; 99.47740;50.00000;20.00000;5.13991;2
169.32899;12.85333;      0.11507; 99.47347;50.00000;20.00000;5.13884;2
169.58600;12.85667;      0.11201; 99.46571;50.00000;20.00000;5.13777;2
169.84000;12.86000;      0.10896; 99.45784;50.00000;20.00000;5.13671;2
170.09599;12.86333;      0.10597; 99.44754;50.00000;20.00000;5.13564;2
170.34900;12.86667;      0.10290; 99.44766;50.00000;20.00000;5.13458;2
170.60500;12.87000; 9.979042e-02; 99.44360;50.00000;20.00000;5.13351;2
170.86200;12.87333; 9.671426e-02; 99.42937;50.00000;20.00000;5.13243;2
171.11501;12.87667; 9.370535e-02; 99.41131;50.00000;20.00000;5.13137;2
171.36900;12.88000; 9.066083e-02; 99.41004;50.00000;20.00000;5.13031;2
171.62300;12.88333; 8.764950e-02; 99.40494;50.00000;20.00000;5.12925;2
171.87700;12.88667; 8.463691e-02; 99.39580;50.00000;20.00000;5.12819;2
172.13200;12.89000; 8.164037e-02; 99.38423;50.00000;20.00000;5.12712;2
172.38499;12.89333; 7.865968e-02; 99.37902;50.00000;20.00000;5.12606;2
172.63800;12.89667; 7.564325e-02; 99.36872;50.00000;20.00000;5.12500;2
172.89200;12.90000; 7.276356e-02; 99.35818;50.00000;20.00000;5.12394;2
173.14500;12.90333; 6.989985e-02; 99.34533;50.00000;20.00000;5.12288;2
173.39700;12.90667; 6.694870e-02; 99.34788;50.00000;20.00000;5.12183;2
173.64999;12.91000; 6.399639e-02; 99.34672;50.00000;20.00000;5.12077;2
173.89999;12.91333; 6.105995e-02; 99.33249;50.00000;20.00000;5.11973;2
174.15199;12.91667; 5.813966e-02; 99.31559;50.00000;20.00000;5.11867;2
174.40401;12.92000; 5.523543e-02; 99.31559;50.00000;20.00000;5.11762;2
174.65500;12.92333; 5.226092e-02; 99.31165;50.00000;20.00000;5.11657;2
174.90700;12.92667; 4.937154e-02; 99.30517;50.00000;20.00000;5.11551;2
175.15601;12.93000; 4.646359e-02; 99.29626;50.00000;20.00000;5.11447;2
175.40800;12.93333; 4.357183e-02; 99.29105;50.00000;20.00000;5.11342;2
175.65800;12.93667; 4.066154e-02; 99.28063;50.00000;20.00000;5.11237;2
175.91000;12.94000; 3.780196e-02; 99.27021;50.00000;20.00000;5.11132;2
176.15800;12.94333; 3.504476e-02; 99.25737;50.00000;20.00000;5.11028;2
176.40900;12.94667; 3.235565e-02; 99.25864;50.00000;20.00000;5.10923;2
176.66000;12.95000; 2.964816e-02; 99.25470;50.00000;20.00000;5.10818;2
176.90601;12.95333; 2.697402e-02; 99.23653;50.00000;20.00000;5.10715;2
177.15900;12.95667; 2.428165e-02; 99.21454;50.00000;20.00000;5.10609;2
177.40500;12.96000; 2.158804e-02; 99.21466;50.00000;20.00000;5.10507;2
177.65199;12.96333; 1.897987e-02; 99.20945;50.00000;20.00000;5.10403;2
177.90300;12.96667; 1.643991e-02; 99.20042;50.00000;20.00000;5.10298;2
178.14799;12.97000; 1.393346e-02; 99.18746;50.00000;20.00000;5.10196;2
178.39900;12.97333; 1.137412e-02; 99.18097;50.00000;20.00000;5.10091;2
178.64400;12.97667; 8.709792e-03; 99.16928;50.00000;20.00000;5.09988;2
178.89101;12.98000; 6.061719e-03; 99.15644;50.00000;20.00000;5.09885;2
179.13699;12.98333; 3.499184e-03; 99.14220;50.00000;20.00000;5.09782;2
179.38499;12.98667; 9.529421e-04; 99.14347;50.00000;20.00000;5.09678;2
179.63200;12.99000;-1.525017e-03; 99.13954;50.00000;20.00000;5.09575;2
179.87801;12.99333;-4.055977e-03; 99.12148;50.00000;20.00000;5.09472;2
180.12300;12.99667;-6.605291e-03; 99.09949;50.00000;20.00000;5.09370;2
180.37000;13.00000;-9.190327e-03; 99.09821;50.00000;20.00000;5.09266;2
180.61301;13.00333;-1.175903e-02; 99.09173;50.00000;20.00000;5.09165;2
180.85899;13.00667;-1.438084e-02; 99.08016;50.00000;20.00000;5.09062;2
181.10300;13.01000;-1.703837e-02; 99.06453;50.00000;20.00000;5.08960;2
181.34900;13.01333;-1.964495e-02; 99.05678;50.00000;20.00000;5.08857;2
181.59200;13.01667;-2.223517e-02; 99.04509;50.00000;20.00000;5.08755;2
181.83701;13.02000;-2.475704e-02; 99.02958;50.00000;20.00000;5.08652;2
182.08299;13.02333;-2.714101e-02; 99.00886;50.00000;20.00000;5.08550;2
182.32500;13.02667;-2.957795e-02; 99.00886;50.00000;20.00000;5.08448;2
182.56799;13.03000;-3.201589e-02; 98.99335;50.00000;20.00000;5.08347;2
182.81100;13.03333;-3.442005e-02; 98.97529;50.00000;20.00000;5.08245;2
183.05299;13.03667;-3.687729e-02; 98.95191;50.00000;20.00000;5.08144;2
183.29500;13.04000;-3.924859e-02; 98.95191;50.00000;20.00000;5.08043;2
183.53600;13.04333;-4.155126e-02; 98.94300;50.00000;20.00000;5.07942;2
183.77800;13.04667;-4.383749e-02; 98.91962;50.00000;20.00000;5.07841;2
184.02000;13.05000;-4.612463e-02; 98.89114;50.00000;20.00000;5.07739;2
184.26100;13.05333;-4.823869e-02; 98.88848;50.00000;20.00000;5.07638;2
184.50200;13.05667;-5.042318e-02; 98.87818;50.00000;20.00000;5.07538;2
184.74400;13.06000;-5.273039e-02; 98.86267;50.00000;20.00000;5.07436;2
184.98399;13.06333;-5.498622e-02; 98.84195;50.00000;20.00000;5.07336;2
185.22501;13.06667;-5.734746e-02; 98.83420;50.00000;20.00000;5.07235;2
185.46600;13.07000;-5.962256e-02; 98.81869;50.00000;20.00000;5.07134;2
185.70599;13.07333;-6.181144e-02; 98.80051;50.00000;20.00000;5.07034;2
185.94501;13.07667;-6.389664e-02; 98.77864;50.00000;20.00000;5.06934;2
186.18401;13.08000;-6.589551e-02; 98.77725;50.00000;20.00000;5.06834;2
186.42101;13.08333;-6.775565e-02; 98.76949;50.00000;20.00000;5.06735;2
186.66100;13.08667;-6.972127e-02; 98.74495;50.00000;20.00000;5.06635;2
186.90100;13.09000;-7.173998e-02; 98.71382;50.00000;20.00000;5.06534;2
187.13800;13.09333;-7.372442e-02; 98.71000;50.00000;20.00000;5.06435;2
187.37399;13.09667;-7.567470e-02; 98.69831;50.00000;20.00000;5.06336;2
187.61400;13.10000;-7.764344e-02; 98.68025;50.00000;20.00000;5.06236;2
187.84700;13.10333;-7.969974e-02; 98.65687;50.00000;20.00000;5.06138;2
188.08701;13.10667;-8.173985e-02; 98.64657;50.00000;20.00000;5.06038;2
188.32300;13.11000;-8.379794e-02; 98.63106;50.00000;20.00000;5.05939;2
188.55901;13.11333;-8.575210e-02; 98.60768;50.00000;20.00000;5.05841;2
188.79601;13.11667;-8.763724e-02; 98.57921;50.00000;20.00000;5.05741;2
189.03200;13.12000;-8.941827e-02; 98.57805;50.00000;20.00000;5.05643;2
189.26700;13.12333;-9.118244e-02; 98.55733;50.00000;20.00000;5.05544;2
189.50301;13.12667;-9.298232e-02; 98.53140;50.00000;20.00000;5.05446;2
189.74001;13.13000;-9.476551e-02; 98.50038;50.00000;20.00000;5.05347;2
189.97200;13.13333;-9.651405e-02; 98.49656;50.00000;20.00000;5.05250;2
190.20700;13.13667;-9.822854e-02; 98.48360;50.00000;20.00000;5.05151;2
190.44099;13.14000;-9.990863e-02; 98.45385;50.00000;20.00000;5.05053;2
190.67300;13.14333;     -0.10159; 98.42144;50.00000;20.00000;5.04956;2
190.91000;13.14667;     -0.10329; 98.41623;50.00000;20.00000;5.04857;2
191.14301;13.15000;     -0.10495; 98.40327;50.00000;20.00000;5.04760;2
191.37500;13.15333;     -0.10658; 98.38255;50.00000;20.00000;5.04663;2
191.60800;13.15667;     -0.10821; 98.34505;50.00000;20.00000;5.04565;2
191.84200;13.16000;     -0.10978; 98.33868;50.00000;20.00000;5.04467;2
192.07401;13.16333;     -0.11130; 98.32317;50.00000;20.00000;5.04370;2
192.30701;13.16667;     -0.11283; 98.29979;50.00000;20.00000;5.04273;2
192.53600;13.17000;     -0.11441; 98.27132;50.00000;20.00000;5.04177;2
192.76801;13.17333;     -0.11597; 98.25963;50.00000;20.00000;5.04080;2
192.99899;13.17667;     -0.11750; 98.24030;50.00000;20.00000;5.03984;2
193.23300;13.18000;     -0.11902; 98.21449;50.00000;20.00000;5.03886;2
193.46201;13.18333;     -0.12053; 98.18335;50.00000;20.00000;5.03790;2
193.69099;13.18667;     -0.12201; 98.18196;50.00000;20.00000;5.03694;2
193.92200;13.19000;     -0.12345; 98.15870;50.00000;20.00000;5.03598;2
194.15401;13.19333;     -0.12500; 98.13034;50.00000;20.00000;5.03501;2
194.38100;13.19667;     -0.12651; 98.09666;50.00000;20.00000;5.03406;2
194.60899;13.20000;     -0.12801; 98.09272;50.00000;20.00000;5.03310;2
194.83701;13.20333;     -0.12951; 98.07721;50.00000;20.00000;5.03215;2
195.06700;13.20667;     -0.13092; 98.04225;50.00000;20.00000;5.03119;2
195.29500;13.21000;     -0.13240; 98.00348;50.00000;20.00000;5.03024;2
195.52499;13.21333;     -0.13385; 97.99584;50.00000;20.00000;5.02927;2
195.75000;13.21667;     -0.13535; 97.97755;50.00000;20.00000;5.02833;2
195.97900;13.22000;     -0.13696; 97.95162;50.00000;20.00000;5.02738;2
196.20599;13.22333;     -0.13853; 97.91030;50.00000;20.00000;5.02643;2
196.43401;13.22667;     -0.14012; 97.89861;50.00000;20.00000;5.02547;2
196.65900;13.23000;     -0.14166; 97.87928;50.00000;20.00000;5.02453;2
196.88499;13.23333;     -0.14325; 97.85081;50.00000;20.00000;5.02359;2
197.11200;13.23667;     -0.14484; 97.81585;50.00000;20.00000;5.02264;2
197.33600;13.24000;     -0.14641; 97.81076;50.00000;20.00000;5.02170;2
197.56400;13.24333;     -0.14797; 97.78611;50.00000;20.00000;5.02075;2
197.78799;13.24667;     -0.14951; 97.75254;50.00000;20.00000;5.01981;2
198.01401;13.25000;     -0.15113; 97.71492;50.00000;20.00000;5.01887;2
198.23801;13.25333;     -0.15284; 97.70717;50.00000;20.00000;5.01793;2
198.46201;13.25667;     -0.15453; 97.68784;50.00000;20.00000;5.01700;2
198.68700;13.26000;     -0.15614; 97.65925;50.00000;20.00000;5.01606;2
198.91200;13.26333;     -0.15779; 97.61654;50.00000;20.00000;5.01511;2
199.13300;13.26667;     -0.15942; 97.60485;50.00000;20.00000;5.01419;2
199.35699;13.27000;     -0.16104; 97.58552;50.00000;20.00000;5.01325;2
199.58000;13.27333;     -0.16265; 97.55843;50.00000;20.00000;5.01232;2
199.80200;13.27667;     -0.16425; 97.52475;50.00000;20.00000;5.01140;2
200.02699;13.28000;     -0.16606; 97.51954;50.00000;20.00000;5.01045;2
200.24800;13.28333;     -0.16792; 97.49500;50.00000;20.00000;5.00953;2
200.46800;13.28667;     -0.16974; 97.46005;50.00000;20.00000;5.00861;2
200.69000;13.29000;     -0.17160; 97.42254;50.00000;20.00000;5.00768;2
200.91299;13.29333;     -0.17338; 97.41606;50.00000;20.00000;5.00675;2
201.13300;13.29667;     -0.17519; 97.39928;50.00000;20.00000;5.00583;2
201.35400;13.30000;     -0.17697; 97.37463;50.00000;20.00000;5.00491;2
201.57700;13.30333;     -0.17875; 97.33192;50.00000;20.00000;5.00398;2
201.79500;13.30667;     -0.18062; 97.32416;50.00000;20.00000;5.00307;2
202.01601;13.31000;     -0.18260; 97.30726;50.00000;20.00000;5.00214;2
202.23599;13.31333;     -0.18462; 97.28284;50.00000;20.00000;5.00122;2
202.45300;13.31667;     -0.18660; 97.25170;50.00000;20.00000;5.00032;2
202.67300;13.32000;     -0.18863; 97.23874;50.00000;20.00000;4.99940;2
202.89301;13.32333;     -0.19086; 97.21814;50.00000;20.00000;4.99848;2
203.11301;13.32667;     -0.19301; 97.19082;50.00000;20.00000;4.99756;2
203.32899;13.33000;     -0.19524; 97.15725;50.00000;20.00000;4.99666;2
203.54800;13.33333;     -0.19748; 97.15598;50.00000;20.00000;4.99574;2
203.76401;13.33667;     -0.19975; 97.13260;50.00000;20.00000;4.99484;2
203.98100;13.34000;     -0.20201; 97.10297;50.00000;20.00000;4.99393;2
204.19901;13.34333;     -0.20429; 97.06801;50.00000;20.00000;4.99302;2
204.41701;13.34667;     -0.20665; 97.06408;50.00000;20.00000;4.99211;2
204.63300;13.35000;     -0.20904; 97.04984;50.00000;20.00000;4.99121;2
204.85100;13.35333;     -0.21140; 97.01616;50.00000;20.00000;4.99030;2
205.06300;13.35667;     -0.21391; 96.97993;50.00000;20.00000;4.98941;2
205.28101;13.36000;     -0.21648; 96.97345;50.00000;20.00000;4.98850;2
205.49600;13.36333;     -0.21895; 96.95666;50.00000;20.00000;4.98761;2
205.71100;13.36667;     -0.22146; 96.93074;50.00000;20.00000;4.98671;2
205.92500;13.37000;     -0.22409; 96.88941;50.00000;20.00000;4.98581;2
206.13901;13.37333;     -0.22681; 96.88166;50.00000;20.00000;4.98492;2
206.35500;13.37667;     -0.22956; 96.86349;50.00000;20.00000;4.98402;2
206.56700;13.38000;     -0.23233; 96.83629;50.00000;20.00000;4.98313;2
206.78101;13.38333;     -0.23510; 96.80399;50.00000;20.00000;4.98224;2
206.99600;13.38667;     -0.23789; 96.79242;50.00000;20.00000;4.98134;2
207.20799;13.39000;     -0.24068; 96.77158;50.00000;20.00000;4.98046;2
207.42101;13.39333;     -0.24344; 96.74323;50.00000;20.00000;4.97957;2
207.63499;13.39667;     -0.24639; 96.70954;50.00000;20.00000;4.97867;2
207.84700;13.40000;     -0.24939; 96.70688;50.00000;20.00000;4.97779;2
208.05800;13.40333;     -0.25249; 96.68362;50.00000;20.00000;4.97691;2
208.27299;13.40667;     -0.25562; 96.65387;50.00000;20.00000;4.97601;2
208.48300;13.41000;     -0.25892; 96.61764;50.00000;20.00000;4.97513;2
208.69299;13.41333;     -0.26223; 96.61370;50.00000;20.00000;4.97426;2
208.90300;13.41667;     -0.26549; 96.59958;50.00000;20.00000;4.97338;2
209.11200;13.42000;     -0.26873; 96.56717;50.00000;20.00000;4.97251;2
209.32401;13.42333;     -0.27203; 96.53222;50.00000;20.00000;4.97162;2
209.53400;13.42667;     -0.27533; 96.52713;50.00000;20.00000;4.97075;2
209.74500;13.43000;     -0.27870; 96.51416;50.00000;20.00000;4.96986;2
209.95399;13.43333;     -0.28218; 96.49344;50.00000;20.00000;4.96899;2
210.16400;13.43667;     -0.28563; 96.45721;50.00000;20.00000;4.96812;2
210.37199;13.44000;     -0.28905; 96.45073;50.00000;20.00000;4.96725;2
210.58200;13.44333;     -0.29261; 96.43522;50.00000;20.00000;4.96637;2
210.78999;13.44667;     -0.29623; 96.41312;50.00000;20.00000;4.96550;2
211.00000;13.45000;     -0.29986; 96.38615;50.00000;20.00000;4.96463;2
211.20900;13.45333;     -0.30349; 96.37573;50.00000;20.00000;4.96375;2
211.41499;13.45667;     -0.30715; 96.36010;50.00000;20.00000;4.96290;2
211.62300;13.46000;     -0.31087; 96.33823;50.00000;20.00000;4.96203;2
211.83000;13.46333;     -0.31465; 96.31103;50.00000;20.00000;4.96116;2
212.03700;13.46667;     -0.31841; 96.30975;50.00000;20.00000;4.96030;2
212.24200;13.47000;     -0.32216; 96.29158;50.00000;20.00000;4.95944;2
212.45100;13.47333;     -0.32605; 96.26959;50.00000;20.00000;4.95857;2
212.65700;13.47667;     -0.32997; 96.24239;50.00000;20.00000;4.95771;2
212.86099;13.48000;     -0.33389; 96.23984;50.00000;20.00000;4.95686;2
213.06599;13.48333;     -0.33793; 96.22942;50.00000;20.00000;4.95601;2
213.27100;13.48667;     -0.34192; 96.20489;50.00000;20.00000;4.95515;2
213.47800;13.49000;     -0.34599; 96.17387;50.00000;20.00000;4.95429;2
213.68100;13.49333;     -0.35015; 96.16993;50.00000;20.00000;4.95344;2
213.88901;13.49667;     -0.35439; 96.15963;50.00000;20.00000;4.95257;2
214.09000;13.50000;     -0.35860; 96.14285;50.00000;20.00000;4.95174;2
214.29500;13.50333;     -0.36273; 96.12213;50.00000;20.00000;4.95088;2
214.49800;13.50667;     -0.36686; 96.11426;50.00000;20.00000;4.95003;2
214.70100;13.51000;     -0.37104; 96.10129;50.00000;20.00000;4.94919;2
214.90500;13.51333;     -0.37523; 96.08324;50.00000;20.00000;4.94834;2
215.10600;13.51667;     -0.37943; 96.06252;50.00000;20.00000;4.94750;2
215.30901;13.52000;     -0.38369; 96.06391;50.00000;20.00000;4.94665;2
215.51300;13.52333;     -0.38799; 96.04840;50.00000;20.00000;4.94580;2
215.71700;13.52667;     -0.39231; 96.02513;50.00000;20.00000;4.94495;2
215.91600;13.53000;     -0.39668; 96.00175;50.00000;20.00000;4.94412;2
216.11800;13.53333;     -0.40100; 96.00048;50.00000;20.00000;4.94328;2
216.32001;13.53667;     -0.40532; 95.99261;50.00000;20.00000;4.94244;2
216.52100;13.54000;     -0.40970; 95.97837;50.00000;20.00000;4.94160;2
216.72200;13.54333;     -0.41405; 95.95128;50.00000;20.00000;4.94076;2
216.92200;13.54667;     -0.41841; 95.94341;50.00000;20.00000;4.93993;2
217.12199;13.55000;     -0.42278; 95.93184;50.00000;20.00000;4.93909;2
217.32001;13.55333;     -0.42710; 95.91506;50.00000;20.00000;4.93827;2
217.52200;13.55667;     -0.43143; 95.89434;50.00000;20.00000;4.93743;2
217.72200;13.56000;     -0.43578; 95.89434;50.00000;20.00000;4.93659;2
217.92101;13.56333;     -0.44013; 95.88010;50.00000;20.00000;4.93576;2
218.11900;13.56667;     -0.44444; 95.86065;50.00000;20.00000;4.93494;2
218.31799;13.57000;     -0.44869; 95.83612;50.00000;20.00000;4.93411;2
218.51601;13.57333;     -0.45288; 95.83357;50.00000;20.00000;4.93328;2
218.71500;13.57667;     -0.45718; 95.82581;50.00000;20.00000;4.93245;2
218.91100;13.58000;     -0.46150; 95.81401;50.00000;20.00000;4.93164;2
219.11099;13.58333;     -0.46590; 95.79850;50.00000;20.00000;4.93080;2
219.31000;13.58667;     -0.47018; 95.79341;50.00000;20.00000;4.92997;2
219.50500;13.59000;     -0.47440; 95.78171;50.00000;20.00000;4.92916;2
219.70399;13.59333;     -0.47849; 95.76887;50.00000;20.00000;4.92833;2
219.89999;13.59667;     -0.48264; 95.75463;50.00000;20.00000;4.92752;2
220.09599;13.60000;     -0.48686; 95.75718;50.00000;20.00000;4.92670;2
220.29201;13.60333;     -0.49105; 95.75590;50.00000;20.00000;4.92588;2
220.48700;13.60667;     -0.49522; 95.74028;50.00000;20.00000;4.92507;2
220.68100;13.61000;     -0.49932; 95.72616;50.00000;20.00000;4.92426;2
220.87601;13.61333;     -0.50349; 95.72604;50.00000;20.00000;4.92345;2
221.07001;13.61667;     -0.50759; 95.72222;50.00000;20.00000;4.92264;2
221.26801;13.62000;     -0.51167; 95.71574;50.00000;20.00000;4.92182;2
221.46100;13.62333;     -0.51569; 95.69757;50.00000;20.00000;4.92102;2
221.65500;13.62667;     -0.51976; 95.69768;50.00000;20.00000;4.92021;2
221.84700;13.63000;     -0.52377; 95.69375;50.00000;20.00000;4.91941;2
222.04201;13.63333;     -0.52774; 95.68727;50.00000;20.00000;4.91860;2
222.23599;13.63667;     -0.53170; 95.67963;50.00000;20.00000;4.91779;2
222.42900;13.64000;     -0.53561; 95.67442;50.00000;20.00000;4.91698;2
222.62199;13.64333;     -0.53951; 95.66782;50.00000;20.00000;4.91618;2
222.81400;13.64667;     -0.54341; 95.66006;50.00000;20.00000;4.91538;2
223.00900;13.65000;     -0.54731; 95.65104;50.00000;20.00000;4.91457;2
223.20100;13.65333;     -0.55104; 95.65625;50.00000;20.00000;4.91377;2
223.39301;13.65667;     -0.55480; 95.64722;50.00000;20.00000;4.91297;2
223.58800;13.66000;     -0.55861; 95.63680;50.00000;20.00000;4.91216;2
223.77699;13.66333;     -0.56241; 95.62650;50.00000;20.00000;4.91137;2
223.96800;13.66667;     -0.56606; 95.62904;50.00000;20.00000;4.91058;2
224.15900;13.67000;     -0.56975; 95.62916;50.00000;20.00000;4.90978;2
224.34900;13.67333;     -0.57347; 95.61620;50.00000;20.00000;4.90899;2
224.54100;13.67667;     -0.57704; 95.60323;50.00000;20.00000;4.90819;2
224.73100;13.68000;     -0.58059; 95.60323;50.00000;20.00000;4.90740;2
224.92000;13.68333;     -0.58417; 95.60069;50.00000;20.00000;4.90662;2
225.11200;13.68667;     -0.58767; 95.59548;50.00000;20.00000;4.90582;2
225.30099;13.69000;     -0.59115; 95.57858;50.00000;20.00000;4.90503;2
225.48801;13.69333;     -0.59463; 95.57349;50.00000;20.00000;4.90425;2
225.67799;13.69667;     -0.59795; 95.56816;50.00000;20.00000;4.90346;2
225.86800;13.70000;     -0.60139; 95.56052;50.00000;20.00000;4.90267;2
226.05499;13.70333;     -0.60486; 95.55011;50.00000;20.00000;4.90189;2
226.24400;13.70667;     -0.60811; 95.55149;50.00000;20.00000;4.90111;2
226.43201;13.71000;     -0.61134; 95.54108;50.00000;20.00000;4.90033;2
226.61800;13.71333;     -0.61448; 95.52684;50.00000;20.00000;4.89955;2
226.80800;13.71667;     -0.61770; 95.51388;50.00000;20.00000;4.89876;2
226.99500;13.72000;     -0.62097; 95.51388;50.00000;20.00000;4.89798;2
227.18201;13.72333;     -0.62432; 95.51133;50.00000;20.00000;4.89721;2
227.36800;13.72667;     -0.62750; 95.50612;50.00000;20.00000;4.89643;2
227.55499;13.73000;     -0.63054; 95.48934;50.00000;20.00000;4.89565;2
227.74300;13.73333;     -0.63360; 95.48540;50.00000;20.00000;4.89487;2
227.92799;13.73667;     -0.63662; 95.48031;50.00000;20.00000;4.89410;2
228.11301;13.74000;     -0.63961; 95.47371;50.00000;20.00000;4.89333;2
228.30099;13.74333;     -0.64242; 95.46607;50.00000;20.00000;4.89255;2
228.48500;13.74667;     -0.64533; 95.47128;50.00000;20.00000;4.89179;2
228.67000;13.75000;     -0.64820; 95.46341;50.00000;20.00000;4.89102;2
228.85400;13.75333;     -0.65108; 95.45693;50.00000;20.00000;4.89025;2
229.03999;13.75667;     -0.65389; 95.44917;50.00000;20.00000;4.88948;2
229.22400;13.76000;     -0.65678; 95.45184;50.00000;20.00000;4.88872;2
229.40900;13.76333;     -0.65963; 95.45311;50.00000;20.00000;4.88795;2
229.59300;13.76667;     -0.66238; 95.44269;50.00000;20.00000;4.88718;2
229.77699;13.77000;     -0.66524; 95.43378;50.00000;20.00000;4.88642;2
229.96201;13.77333;     -0.66805; 95.43494;50.00000;20.00000;4.88565;2
230.14200;13.77667;     -0.67076; 95.43366;50.00000;20.00000;4.88490;2
230.32600;13.78000;     -0.67343; 95.43112;50.00000;20.00000;4.88414;2
230.50900;13.78333;     -0.67605; 95.41815;50.00000;20.00000;4.88338;2
230.69200;13.78667;     -0.67867; 95.41815;50.00000;20.00000;4.88262;2
230.87500;13.79000;     -0.68129; 95.41561;50.00000;20.00000;4.88185;2
231.05701;13.79333;     -0.68378; 95.41167;50.00000;20.00000;4.88110;2
231.23801;13.79667;     -0.68627; 95.40531;50.00000;20.00000;4.88035;2
231.42000;13.80000;     -0.68888; 95.40137;50.00000;20.00000;4.87959;2
231.60201;13.80333;     -0.69139; 95.39362;50.00000;20.00000;4.87883;2
231.78400;13.80667;     -0.69391; 95.38702;50.00000;20.00000;4.87808;2
231.96400;13.81000;     -0.69630; 95.37926;50.00000;20.00000;4.87733;2
232.14400;13.81333;     -0.69854; 95.38192;50.00000;20.00000;4.87658;2
232.32700;13.81667;     -0.70097; 95.38065;50.00000;20.00000;4.87582;2
232.50700;13.82000;     -0.70343; 95.36769;50.00000;20.00000;4.87508;2
232.68600;13.82333;     -0.70578; 95.35218;50.00000;20.00000;4.87433;2
232.86501;13.82667;     -0.70806; 95.35218;50.00000;20.00000;4.87359;2
233.04401;13.83000;     -0.71038; 95.34963;50.00000;20.00000;4.87285;2
233.22301;13.83333;     -0.71270; 95.34570;50.00000;20.00000;4.87210;2
233.40199;13.83667;     -0.71493; 95.34049;50.00000;20.00000;4.87136;2
233.58200;13.84000;     -0.71724; 95.33655;50.00000;20.00000;4.87061;2
233.75999;13.84333;     -0.71932; 95.32880;50.00000;20.00000;4.86987;2
233.94099;13.84667;     -0.72152; 95.32243;50.00000;20.00000;4.86912;2
234.11600;13.85000;     -0.72358; 95.31468;50.00000;20.00000;4.86840;2
234.29500;13.85333;     -0.72574; 95.31722;50.00000;20.00000;4.86765;2
234.47000;13.85667;     -0.72787; 95.31722;50.00000;20.00000;4.86693;2
234.65199;13.86000;     -0.72990; 95.30565;50.00000;20.00000;4.86617;2
234.83000;13.86333;     -0.73199; 95.29141;50.00000;20.00000;4.86543;2
235.00500;13.86667;     -0.73406; 95.29129;50.00000;20.00000;4.86471;2
235.18201;13.87000;     -0.73610; 95.28875;50.00000;20.00000;4.86397;2
235.36000;13.87333;     -0.73819; 95.28354;50.00000;20.00000;4.86323;2
235.53600;13.87667;     -0.74028; 95.27590;50.00000;20.00000;4.86250;2
235.71001;13.88000;     -0.74226; 95.27197;50.00000;20.00000;4.86178;2
235.89000;13.88333;     -0.74417; 95.26294;50.00000;20.00000;4.86103;2
236.06500;13.88667;     -0.74612; 95.25507;50.00000;20.00000;4.86031;2
236.24001;13.89000;     -0.74803; 95.24476;50.00000;20.00000;4.85958;2
236.41600;13.89333;     -0.74991; 95.24604;50.00000;20.00000;4.85885;2
236.59000;13.89667;     -0.75178; 95.24476;50.00000;20.00000;4.85813;2
236.76700;13.90000;     -0.75357; 95.23319;50.00000;20.00000;4.85740;2
236.94299;13.90333;     -0.75542; 95.21895;50.00000;20.00000;4.85667;2
237.11501;13.90667;     -0.75734; 95.21884;50.00000;20.00000;4.85595;2
237.28999;13.91000;     -0.75920; 95.21629;50.00000;20.00000;4.85523;2
237.46300;13.91333;     -0.76102; 95.21247;50.00000;20.00000;4.85451;2
237.63699;13.91667;     -0.76279; 95.20599;50.00000;20.00000;4.85379;2
237.81100;13.92000;     -0.76448; 95.20599;50.00000;20.00000;4.85307;2
237.98399;13.92333;     -0.76616; 95.19951;50.00000;20.00000;4.85235;2
238.16000;13.92667;     -0.76786; 95.19303;50.00000;20.00000;4.85162;2
238.33200;13.93000;     -0.76956; 95.18527;50.00000;20.00000;4.85091;2
238.50400;13.93333;     -0.77122; 95.17752;50.00000;20.00000;4.85019;2
238.67700;13.93667;     -0.77284; 95.18527;50.00000;20.00000;4.84948;2
238.84900;13.94000;     -0.77445; 95.18006;50.00000;20.00000;4.84876;2
239.02299;13.94333;     -0.77606; 95.17103;50.00000;20.00000;4.84804;2
239.19299;13.94667;     -0.77767; 95.16455;50.00000;20.00000;4.84734;2
239.36600;13.95000;     -0.77926; 95.15807;50.00000;20.00000;4.84662;2
239.53799;13.95333;     -0.78090; 95.16582;50.00000;20.00000;4.84591;2
239.71001;13.95667;     -0.78257; 95.16849;50.00000;20.00000;4.84519;2
239.88300;13.96000;     -0.78416; 95.15934;50.00000;20.00000;4.84448;2
240.05299;13.96333;     -0.78566; 95.15159;50.00000;20.00000;4.84377;2
240.22400;13.96667;     -0.78721; 95.14256;50.00000;20.00000;4.84306;2
240.39600;13.97000;     -0.78871; 95.14904;50.00000;20.00000;4.84235;2
240.56599;13.97333;     -0.79020; 95.15031;50.00000;20.00000;4.84165;2
240.73500;13.97667;     -0.79162; 95.14129;50.00000;20.00000;4.84095;2
240.90800;13.98000;     -0.79300; 95.13353;50.00000;20.00000;4.84023;2
241.07700;13.98333;     -0.79447; 95.12439;50.00000;20.00000;4.83953;2
241.24699;13.98667;     -0.79599; 95.13087;50.00000;20.00000;4.83883;2
241.41600;13.99000;     -0.79738; 95.13214;50.00000;20.00000;4.83813;2
241.58600;13.99333;     -0.79874; 95.12311;50.00000;20.00000;4.83742;2
241.75400;13.99667;     -0.80017; 95.11142;50.00000;20.00000;4.83673;2
241.92400;14.00000;     -0.80160; 95.10240;50.00000;20.00000;4.83602;2
242.09100;14.00333;     -0.80303; 95.10760;50.00000;20.00000;4.83533;2
242.26100;14.00667;     -0.80444; 95.10888;50.00000;20.00000;4.83463;2
242.42999;14.01000;     -0.80585; 95.10760;50.00000;20.00000;4.83393;2
242.59700;14.01333;     -0.80725; 95.09719;50.00000;20.00000;4.83324;2
242.76601;14.01667;     -0.80859; 95.08561;50.00000;20.00000;4.83254;2
242.93500;14.02000;     -0.80990; 95.08561;50.00000;20.00000;4.83184;2
243.10100;14.02333;     -0.81134; 95.08434;50.00000;20.00000;4.83115;2
243.27000;14.02667;     -0.81271; 95.08040;50.00000;20.00000;4.83045;2
243.43800;14.03000;     -0.81397; 95.07520;50.00000;20.00000;4.82975;2
243.60201;14.03333;     -0.81526; 95.07010;50.00000;20.00000;4.82908;2
243.77000;14.03667;     -0.81655; 95.07010;50.00000;20.00000;4.82838;2
243.94000;14.04000;     -0.81780; 95.06489;50.00000;20.00000;4.82768;2
244.10500;14.04333;     -0.81907; 95.05587;50.00000;20.00000;4.82699;2
244.27100;14.04667;     -0.82050; 95.04811;50.00000;20.00000;4.82631;2
244.43900;14.05000;     -0.82183; 95.04024;50.00000;20.00000;4.82561;2
244.60400;14.05333;     -0.82313; 95.04672;50.00000;20.00000;4.82493;2
244.76700;14.05667;     -0.82446; 95.04938;50.00000;20.00000;4.82426;2
244.93700;14.06000;     -0.82575; 95.04163;50.00000;20.00000;4.82355;2
245.10201;14.06333;     -0.82693; 95.03121;50.00000;20.00000;4.82287;2
245.26801;14.06667;     -0.82809; 95.02357;50.00000;20.00000;4.82218;2
245.42999;14.07000;     -0.82927; 95.02878;50.00000;20.00000;4.82151;2
245.59599;14.07333;     -0.83036; 95.02994;50.00000;20.00000;4.82083;2
245.76100;14.07667;     -0.83150; 95.02994;50.00000;20.00000;4.82014;2
245.92599;14.08000;     -0.83266; 95.01952;50.00000;20.00000;4.81946;2
246.08800;14.08333;     -0.83384; 95.00795;50.00000;20.00000;4.81879;2
246.25500;14.08667;     -0.83504; 95.01188;50.00000;20.00000;4.81810;2
246.41901;14.09000;     -0.83624; 95.01188;50.00000;20.00000;4.81742;2
246.58400;14.09333;     -0.83739; 95.00933;50.00000;20.00000;4.81674;2
246.74699;14.09667;     -0.83853; 95.00667;50.00000;20.00000;4.81607;2
246.90800;14.10000;     -0.83965; 94.99371;50.00000;20.00000;4.81540;2
247.07401;14.10333;     -0.84062; 94.99371;50.00000;20.00000;4.81471;2
247.23801;14.10667;     -0.84160; 94.99116;50.00000;20.00000;4.81404;2
247.39999;14.11000;     -0.84260; 94.98723;50.00000;20.00000;4.81337;2
247.56200;14.11333;     -0.84381; 94.98213;50.00000;20.00000;4.81270;2
247.72701;14.11667;     -0.84496; 94.97693;50.00000;20.00000;4.81202;2
247.88901;14.12000;     -0.84605; 94.97693;50.00000;20.00000;4.81135;2
248.05099;14.12333;     -0.84712; 94.97172;50.00000;20.00000;4.81068;2
248.21500;14.12667;     -0.84814; 94.96269;50.00000;20.00000;4.81000;2
248.37700;14.13000;     -0.84918; 94.95621;50.00000;20.00000;4.80933;2
248.53900;14.13333;     -0.85023; 94.94973;50.00000;20.00000;4.80866;2
248.70300;14.13667;     -0.85125; 94.95493;50.00000;20.00000;4.80798;2
248.86000;14.14000;     -0.85223; 94.95748;50.00000;20.00000;4.80733;2
249.02299;14.14333;     -0.85321; 94.95100;50.00000;20.00000;4.80666;2
249.18600;14.14667;     -0.85411; 94.94324;50.00000;20.00000;4.80599;2
249.34599;14.15000;     -0.85496; 94.93422;50.00000;20.00000;4.80533;2
249.50700;14.15333;     -0.85581; 94.93803;50.00000;20.00000;4.80466;2
249.66800;14.15667;     -0.85668; 94.93815;50.00000;20.00000;4.80400;2
249.83000;14.16000;     -0.85754; 94.93688;50.00000;20.00000;4.80333;2
249.99001;14.16333;     -0.85845; 94.93422;50.00000;20.00000;4.80267;2
250.14900;14.16667;     -0.85936; 94.92507;50.00000;20.00000;4.80201;2
250.31100;14.17000;     -0.86028; 94.92507;50.00000;20.00000;4.80134;2
250.46899;14.17333;     -0.86119; 94.91998;50.00000;20.00000;4.80069;2
250.63300;14.17667;     -0.86212; 94.91616;50.00000;20.00000;4.80001;2
250.78999;14.18000;     -0.86309; 94.91083;50.00000;20.00000;4.79936;2
250.95100;14.18333;     -0.86400; 94.90574;50.00000;20.00000;4.79870;2
251.11099;14.18667;     -0.86483; 94.91095;50.00000;20.00000;4.79804;2
251.26801;14.19000;     -0.86570; 94.90574;50.00000;20.00000;4.79739;2
251.42999;14.19333;     -0.86664; 94.89671;50.00000;20.00000;4.79672;2
251.58900;14.19667;     -0.86753; 94.88641;50.00000;20.00000;4.79607;2
251.74899;14.20000;     -0.86842; 94.87472;50.00000;20.00000;4.79541;2
251.90700;14.20333;     -0.86926; 94.87854;50.00000;20.00000;4.79475;2
252.06400;14.20667;     -0.87004; 94.87727;50.00000;20.00000;4.79411;2
252.22301;14.21000;     -0.87087; 94.87472;50.00000;20.00000;4.79345;2
252.38499;14.21333;     -0.87175; 94.87079;50.00000;20.00000;4.79278;2
252.54300;14.21667;     -0.87257; 94.86037;50.00000;20.00000;4.79213;2
252.69701;14.22000;     -0.87333; 94.86037;50.00000;20.00000;4.79150;2
252.85600;14.22333;     -0.87408; 94.85655;50.00000;20.00000;4.79084;2
253.01601;14.22667;     -0.87486; 94.85007;50.00000;20.00000;4.79018;2
253.17300;14.23000;     -0.87564; 94.84104;50.00000;20.00000;4.78953;2
253.32899;14.23333;     -0.87641; 94.83456;50.00000;20.00000;4.78889;2
253.48801;14.23667;     -0.87717; 94.83838;50.00000;20.00000;4.78823;2
253.64600;14.24000;     -0.87790; 94.83849;50.00000;20.00000;4.78758;2
253.80099;14.24333;     -0.87859; 94.83722;50.00000;20.00000;4.78694;2
253.95799;14.24667;     -0.87924; 94.82808;50.00000;20.00000;4.78629;2
254.11700;14.25000;     -0.87997; 94.81777;50.00000;20.00000;4.78564;2
254.27499;14.25333;     -0.88076; 94.81777;50.00000;20.00000;4.78499;2
254.42999;14.25667;     -0.88154; 94.81257;50.00000;20.00000;4.78435;2
254.58701;14.26000;     -0.88232; 94.80990;50.00000;20.00000;4.78370;2
254.74100;14.26333;     -0.88314; 94.80608;50.00000;20.00000;4.78307;2
254.89900;14.26667;     -0.88374; 94.80099;50.00000;20.00000;4.78242;2
255.05499;14.27000;     -0.88443; 94.80747;50.00000;20.00000;4.78177;2
255.21100;14.27333;     -0.88511; 94.80354;50.00000;20.00000;4.78113;2
255.36501;14.27667;     -0.88576; 94.79705;50.00000;20.00000;4.78050;2
255.52100;14.28000;     -0.88640; 94.79312;50.00000;20.00000;4.77985;2
255.67799;14.28333;     -0.88711; 94.78803;50.00000;20.00000;4.77921;2
255.83299;14.28667;     -0.88776; 94.79324;50.00000;20.00000;4.77857;2
255.99001;14.29000;     -0.88838; 94.79567;50.00000;20.00000;4.77792;2
256.14401;14.29333;     -0.88896; 94.78918;50.00000;20.00000;4.77729;2
256.29700;14.29667;     -0.88958; 94.78143;50.00000;20.00000;4.77666;2
256.45499;14.30000;     -0.89018; 94.77634;50.00000;20.00000;4.77600;2
256.60901;14.30333;     -0.89082; 94.78154;50.00000;20.00000;4.77537;2
256.76501;14.30667;     -0.89149; 94.78421;50.00000;20.00000;4.77473;2
256.91800;14.31000;     -0.89218; 94.78548;50.00000;20.00000;4.77410;2
257.07199;14.31333;     -0.89285; 94.77634;50.00000;20.00000;4.77346;2
257.22900;14.31667;     -0.89357; 94.76603;50.00000;20.00000;4.77282;2
257.38300;14.32000;     -0.89422; 94.76603;50.00000;20.00000;4.77218;2
257.53699;14.32333;     -0.89484; 94.76603;50.00000;20.00000;4.77155;2
257.69000;14.32667;     -0.89546; 94.76476;50.00000;20.00000;4.77092;2
257.84299;14.33000;     -0.89602; 94.76349;50.00000;20.00000;4.77029;2
257.99600;14.33333;     -0.89653; 94.76083;50.00000;20.00000;4.76966;2
258.15302;14.33667;     -0.89702; 94.76083;50.00000;20.00000;4.76901;2
258.30701;14.34000;     -0.89755; 94.75701;50.00000;20.00000;4.76838;2
258.45901;14.34333;     -0.89811; 94.75180;50.00000;20.00000;4.76775;2
258.61200;14.34667;     -0.89867; 94.74786;50.00000;20.00000;4.76712;2
258.76599;14.35000;     -0.89927; 94.74404;50.00000;20.00000;4.76649;2
258.91901;14.35333;     -0.89995; 94.74925;50.00000;20.00000;4.76586;2
259.07001;14.35667;     -0.90057; 94.75180;50.00000;20.00000;4.76524;2
259.22400;14.36000;     -0.90111; 94.74659;50.00000;20.00000;4.76461;2
259.37601;14.36333;     -0.90160; 94.74022;50.00000;20.00000;4.76398;2
259.53000;14.36667;     -0.90206; 94.73235;50.00000;20.00000;4.76335;2
259.68399;14.37000;     -0.90256; 94.73617;50.00000;20.00000;4.76271;2
259.83499;14.37333;     -0.90307; 94.73756;50.00000;20.00000;4.76209;2
259.98599;14.37667;     -0.90356; 94.73883;50.00000;20.00000;4.76147;2
260.14001;14.38000;     -0.90401; 94.74659;50.00000;20.00000;4.76084;2
260.29199;14.38333;     -0.90445; 94.73235;50.00000;20.00000;4.76021;2
260.44699;14.38667;     -0.90490; 94.73235;50.00000;20.00000;4.75957;2
260.59601;14.39000;     -0.90541; 94.72853;50.00000;20.00000;4.75896;2
260.74600;14.39333;     -0.90592; 94.73235;50.00000;20.00000;4.75835;2
260.89801;14.39667;     -0.90643; 94.72332;50.00000;20.00000;4.75772;2
261.05200;14.40000;     -0.90697; 94.71939;50.00000;20.00000;4.75709;2
261.20300;14.40333;     -0.90750; 94.72448;50.00000;20.00000;4.75647;2
261.35501;14.40667;     -0.90799; 94.72448;50.00000;20.00000;4.75584;2
261.50601;14.41000;     -0.90846; 94.71418;50.00000;20.00000;4.75522;2
261.65500;14.41333;     -0.90891; 94.70643;50.00000;20.00000;4.75461;2
261.80701;14.41667;     -0.90931; 94.69740;50.00000;20.00000;4.75398;2
261.95901;14.42000;     -0.90969; 94.69740;50.00000;20.00000;4.75336;2
262.10999;14.42333;     -0.91005; 94.69740;50.00000;20.00000;4.75274;2
262.26001;14.42667;     -0.91047; 94.69485;50.00000;20.00000;4.75212;2
262.41199;14.43000;     -0.91090; 94.69091;50.00000;20.00000;4.75150;2
262.56400;14.43333;     -0.91130; 94.68710;50.00000;20.00000;4.75087;2
262.71500;14.43667;     -0.91174; 94.68710;50.00000;20.00000;4.75025;2
262.86301;14.44000;     -0.91219; 94.68316;50.00000;20.00000;4.74964;2
263.01599;14.44333;     -0.91262; 94.67679;50.00000;20.00000;4.74902;2
263.16501;14.44667;     -0.91304; 94.66892;50.00000;20.00000;4.74840;2
263.31601;14.45000;     -0.91348; 94.65989;50.00000;20.00000;4.74778;2
263.46600;14.45333;     -0.91387; 94.66371;50.00000;20.00000;4.74717;2
263.61700;14.45667;     -0.91429; 94.66383;50.00000;20.00000;4.74655;2
263.76700;14.46000;     -0.91471; 94.66256;50.00000;20.00000;4.74593;2
263.91699;14.46333;     -0.91514; 94.65989;50.00000;20.00000;4.74532;2
264.06601;14.46667;     -0.91556; 94.65075;50.00000;20.00000;4.74470;2
264.21399;14.47000;     -0.91590; 94.65075;50.00000;20.00000;4.74410;2
264.36499;14.47333;     -0.91628; 94.64693;50.00000;20.00000;4.74348;2
264.51599;14.47667;     -0.91664; 94.64172;50.00000;20.00000;4.74286;2
264.66501;14.48000;     -0.91704; 94.63918;50.00000;20.00000;4.74224;2
264.81500;14.48333;     -0.91744; 94.63790;50.00000;20.00000;4.74163;2
264.96500;14.48667;     -0.91776; 94.64300;50.00000;20.00000;4.74101;2
265.11301;14.49000;     -0.91805; 94.64820;50.00000;20.00000;4.74041;2
265.26099;14.49333;     -0.91839; 94.64438;50.00000;20.00000;4.73980;2
265.41000;14.49667;     -0.91873; 94.63918;50.00000;20.00000;4.73919;2
265.56201;14.50000;     -0.91900; 94.63269;50.00000;20.00000;4.73856;2
265.70901;14.50333;     -0.91930; 94.63269;50.00000;20.00000;4.73796;2
265.85800;14.50667;     -0.91964; 94.62494;50.00000;20.00000;4.73735;2
266.00601;14.51000;     -0.92014; 94.62887;50.00000;20.00000;4.73674;2
266.15302;14.51333;     -0.92059; 94.63015;50.00000;20.00000;4.73614;2
266.30200;14.51667;     -0.92093; 94.63536;50.00000;20.00000;4.73553;2
266.45099;14.52000;     -0.92131; 94.62633;50.00000;20.00000;4.73492;2
266.59799;14.52333;     -0.92163; 94.61857;50.00000;20.00000;4.73431;2
266.74600;14.52667;     -0.92196; 94.61857;50.00000;20.00000;4.73371;2
266.89600;14.53000;     -0.92223; 94.61857;50.00000;20.00000;4.73309;2
267.04501;14.53333;     -0.92249; 94.61336;50.00000;20.00000;4.73248;2
267.19299;14.53667;     -0.92284; 94.61070;50.00000;20.00000;4.73187;2
267.34100;14.54000;     -0.92318; 94.60816;50.00000;20.00000;4.73127;2
267.48801;14.54333;     -0.92356; 94.61336;50.00000;20.00000;4.73066;2
267.63599;14.54667;     -0.92394; 94.61082;50.00000;20.00000;4.73006;2
267.78500;14.55000;     -0.92422; 94.61082;50.00000;20.00000;4.72945;2
267.93201;14.55333;     -0.92449; 94.60561;50.00000;20.00000;4.72884;2
268.08099;14.55667;     -0.92474; 94.60561;50.00000;20.00000;4.72823;2
268.22699;14.56000;     -0.92499; 94.59913;50.00000;20.00000;4.72764;2
268.37500;14.56333;     -0.92522; 94.58096;50.00000;20.00000;4.72703;2
268.52301;14.56667;     -0.92549; 94.58477;50.00000;20.00000;4.72642;2
268.67099;14.57000;     -0.92589; 94.58871;50.00000;20.00000;4.72582;2
268.81601;14.57333;     -0.92628; 94.59380;50.00000;20.00000;4.72522;2
268.96500;14.57667;     -0.92657; 94.59392;50.00000;20.00000;4.72461;2
269.11401;14.58000;     -0.92675; 94.57968;50.00000;20.00000;4.72400;2
269.25900;14.58333;     -0.92694; 94.57065;50.00000;20.00000;4.72341;2
269.40799;14.58667;     -0.92717; 94.57065;50.00000;20.00000;4.72280;2
269.55499;14.59000;     -0.92744; 94.57065;50.00000;20.00000;4.72219;2
269.69901;14.59333;     -0.92767; 94.56672;50.00000;20.00000;4.72160;2
269.84698;14.59667;     -0.92799; 94.56672;50.00000;20.00000;4.72100;2
269.99600;14.60000;     -0.92834; 94.55375;50.00000;20.00000;4.72039;2
270.14301;14.60333;     -0.92859; 94.54600;50.00000;20.00000;4.71979;2
270.28900;14.60667;     -0.92878; 94.54600;50.00000;20.00000;4.71919;2
270.43500;14.61000;     -0.92905; 94.54994;50.00000;20.00000;4.71859;2
270.58301;14.61333;     -0.92928; 94.55375;50.00000;20.00000;4.71798;2
270.72900;14.61667;     -0.92947; 94.55387;50.00000;20.00000;4.71739;2
270.87500;14.62000;     -0.92966; 94.55503;50.00000;20.00000;4.71679;2
271.02200;14.62333;     -0.92986; 94.54982;50.00000;20.00000;4.71619;2
271.16901;14.62667;     -0.93011; 94.54334;50.00000;20.00000;4.71559;2
271.31400;14.63000;     -0.93028; 94.54334;50.00000;20.00000;4.71499;2
271.46201;14.63333;     -0.93040; 94.54334;50.00000;20.00000;4.71439;2
271.60901;14.63667;     -0.93061; 94.54345;50.00000;20.00000;4.71379;2
271.75500;14.64000;     -0.93082; 94.54206;50.00000;20.00000;4.71319;2
271.90100;14.64333;     -0.93105; 94.54206;50.00000;20.00000;4.71259;2
272.04700;14.64667;     -0.93132; 94.54091;50.00000;20.00000;4.71199;2
272.19400;14.65000;     -0.93150; 94.54091;50.00000;20.00000;4.71139;2
272.33899;14.65333;     -0.93169; 94.54091;50.00000;20.00000;4.71080;2
272.48599;14.65667;     -0.93184; 94.53697;50.00000;20.00000;4.71020;2
272.63101;14.66000;     -0.93202; 94.53176;50.00000;20.00000;4.70960;2
272.77600;14.66333;     -0.93214; 94.51891;50.00000;20.00000;4.70901;2
272.92300;14.66667;     -0.93231; 94.51891;50.00000;20.00000;4.70841;2
273.07001;14.67000;     -0.93249; 94.52273;50.00000;20.00000;4.70781;2
273.21399;14.67333;     -0.93266; 94.52667;50.00000;20.00000;4.70722;2
273.35999;14.67667;     -0.93282; 94.52667;50.00000;20.00000;4.70662;2
273.50699;14.68000;     -0.93293; 94.52528;50.00000;20.00000;4.70602;2
