Repository: TristanHehnen/BESKID_ExperimentalData

# Experimental Data of the BESKID Project

The repository contains the public experimental data of the BESKID project.

The primary material investigate is Poly(methyl methacrylate) (PMMA).

The materials have been examined in various experimental setups, across different sizes, from micro- to real-scale. Data of the following setups is available:
- Thermogravimetric analysis (TGA)
- Micro-scale combustion calorimetry (MCC)
- Differential scanning calorimetry (DSC)
- Cone calorimetry

File: ExpData/TGA/DE_6mm/ExpDat_PMMA_DE_6mm_10Kmin_02.txt (part 4 of 21)
#SEG. 3:                     ;700�C/00:10/700�C
#SEG. 4:                     ;700�C/25.0(K/min)/30�C
##Temp./�C;Time/min;DSC/(mW/mg);Mass/%;Gas Flow(purge2)/(ml/min);Gas Flow(protective)/(ml/min);Sensit./(uV/mW);Segment
164.81900; 23.44083;     0.26864;    98.63913;50.00000;20.00000;4.84254;2
164.91600; 23.45083;     0.26920;    98.63913;50.00000;20.00000;4.84235;2
165.02000; 23.46083;     0.26962;    98.63913;50.00000;20.00000;4.84215;2
165.11600; 23.47083;     0.27022;    98.62601;50.00000;20.00000;4.84195;2
165.21700; 23.48083;     0.27084;    98.62074;50.00000;20.00000;4.84175;2
165.31599; 23.49083;     0.27155;    98.61687;50.00000;20.00000;4.84156;2
165.41800; 23.50083;     0.27214;    98.59719;50.00000;20.00000;4.84135;2
165.51601; 23.51083;     0.27279;    98.58676;50.00000;20.00000;4.84116;2
165.61800; 23.52083;     0.27353;    98.58676;50.00000;20.00000;4.84095;2
165.71700; 23.53083;     0.27426;    98.57364;50.00000;20.00000;4.84076;2
165.81400; 23.54083;     0.27499;    98.56837;50.00000;20.00000;4.84056;2
165.91400; 23.55083;     0.27550;    98.55923;50.00000;20.00000;4.84036;2
166.01401; 23.56083;     0.27619;    98.54751;50.00000;20.00000;4.84016;2
166.11301; 23.57083;     0.27685;    98.54353;50.00000;20.00000;4.83996;2
166.21201; 23.58083;     0.27749;    98.52384;50.00000;20.00000;4.83976;2
166.31100; 23.59083;     0.27824;    98.52384;50.00000;20.00000;4.83957;2
166.41400; 23.60083;     0.27897;    98.50029;50.00000;20.00000;4.83936;2
166.51100; 23.61083;     0.27963;    98.48588;50.00000;20.00000;4.83916;2
166.61099; 23.62083;     0.28003;    98.47803;50.00000;20.00000;4.83896;2
166.71100; 23.63083;     0.28071;    98.46632;50.00000;20.00000;4.83876;2
166.81000; 23.64083;     0.28149;    98.46233;50.00000;20.00000;4.83856;2
166.91000; 23.65083;     0.28226;    98.44534;50.00000;20.00000;4.83836;2
167.01100; 23.66083;     0.28290;    98.44534;50.00000;20.00000;4.83815;2
167.10899; 23.67083;     0.28332;    98.43093;50.00000;20.00000;4.83796;2
167.20799; 23.68083;     0.28380;    98.42437;50.00000;20.00000;4.83776;2
167.30800; 23.69083;     0.28455;    98.41523;50.00000;20.00000;4.83755;2
167.40900; 23.70083;     0.28528;    98.40340;50.00000;20.00000;4.83735;2
167.50800; 23.71083;     0.28592;    98.39942;50.00000;20.00000;4.83715;2
167.60800; 23.72083;     0.28660;    98.38114;50.00000;20.00000;4.83694;2
167.70700; 23.73083;     0.28733;    98.38114;50.00000;20.00000;4.83674;2
167.80600; 23.74083;     0.28799;    98.37329;50.00000;20.00000;4.83654;2
167.90601; 23.75083;     0.28867;    98.36274;50.00000;20.00000;4.83634;2
168.00700; 23.76083;     0.28927;    98.36274;50.00000;20.00000;4.83613;2
168.10600; 23.77083;     0.28967;    98.35888;50.00000;20.00000;4.83593;2
168.20300; 23.78083;     0.29027;    98.34447;50.00000;20.00000;4.83573;2
168.30400; 23.79083;     0.29093;    98.34447;50.00000;20.00000;4.83553;2
168.40300; 23.80083;     0.29163;    98.33533;50.00000;20.00000;4.83532;2
168.50200; 23.81083;     0.29229;    98.31951;50.00000;20.00000;4.83512;2
168.60300; 23.82083;     0.29302;    98.29865;50.00000;20.00000;4.83491;2
168.70399; 23.83083;     0.29361;    98.28424;50.00000;20.00000;4.83471;2
168.80200; 23.84083;     0.29427;    98.27370;50.00000;20.00000;4.83451;2
168.90100; 23.85083;     0.29487;    98.25929;50.00000;20.00000;4.83430;2
168.99899; 23.86083;     0.29571;    98.25542;50.00000;20.00000;4.83410;2
169.09900; 23.87083;     0.29602;    98.23703;50.00000;20.00000;4.83390;2
169.20000; 23.88083;     0.29670;    98.23703;50.00000;20.00000;4.83369;2
169.29700; 23.89083;     0.29740;    98.22789;50.00000;20.00000;4.83349;2
169.39900; 23.90083;     0.29800;    98.21605;50.00000;20.00000;4.83328;2
169.49800; 23.91083;     0.29877;    98.21219;50.00000;20.00000;4.83307;2
169.59801; 23.92083;     0.29940;    98.19520;50.00000;20.00000;4.83287;2
169.69600; 23.93083;     0.30004;    98.19520;50.00000;20.00000;4.83266;2
169.79601; 23.94083;     0.30068;    98.17938;50.00000;20.00000;4.83246;2
169.89600; 23.95083;     0.30127;    98.17294;50.00000;20.00000;4.83225;2
169.99300; 23.96083;     0.30185;    98.15981;50.00000;20.00000;4.83205;2
170.09200; 23.97083;     0.30251;    98.14927;50.00000;20.00000;4.83184;2
170.19400; 23.98083;     0.30314;    98.12185;50.00000;20.00000;4.83163;2
170.29300; 23.99083;     0.30378;    98.11529;50.00000;20.00000;4.83143;2
170.39200; 24.00083;     0.30431;    98.10088;50.00000;20.00000;4.83122;2
170.49100; 24.01083;     0.30486;    98.09432;50.00000;20.00000;4.83101;2
170.59000; 24.02083;     0.30521;    98.07991;50.00000;20.00000;4.83081;2
170.69099; 24.03083;     0.30613;    98.07335;50.00000;20.00000;4.83060;2
170.78999; 24.04083;     0.30675;    98.05765;50.00000;20.00000;4.83039;2
170.89000; 24.05083;     0.30737;    98.04980;50.00000;20.00000;4.83018;2
170.99100; 24.06083;     0.30796;    98.03410;50.00000;20.00000;4.82997;2
171.08800; 24.07083;     0.30866;    98.02754;50.00000;20.00000;4.82977;2
171.18700; 24.08083;     0.30904;    98.01840;50.00000;20.00000;4.82956;2
171.28600; 24.09083;     0.30954;    98.00399;50.00000;20.00000;4.82935;2
171.38499; 24.10083;     0.31022;    97.99473;50.00000;20.00000;4.82915;2
171.48700; 24.11083;     0.31086;    97.98301;50.00000;20.00000;4.82893;2
171.58501; 24.12083;     0.31141;    97.97376;50.00000;20.00000;4.82873;2
171.68700; 24.13083;     0.31209;    97.96075;50.00000;20.00000;4.82851;2
171.78400; 24.14083;     0.31266;    97.95150;50.00000;20.00000;4.82831;2
171.88400; 24.15083;     0.31326;    97.93709;50.00000;20.00000;4.82810;2
171.98399; 24.16083;     0.31381;    97.92795;50.00000;20.00000;4.82789;2
172.08200; 24.17083;     0.31449;    97.91482;50.00000;20.00000;4.82768;2
172.18201; 24.18083;     0.31510;    97.90568;50.00000;20.00000;4.82747;2
172.28300; 24.19083;     0.31560;    97.89256;50.00000;20.00000;4.82726;2
172.38100; 24.20083;     0.31613;    97.88342;50.00000;20.00000;4.82705;2
172.48000; 24.21083;     0.31660;    97.86901;50.00000;20.00000;4.82684;2
172.58099; 24.22083;     0.31716;    97.85589;50.00000;20.00000;4.82663;2
172.68201; 24.23083;     0.31771;    97.83093;50.00000;20.00000;4.82641;2
172.78101; 24.24083;     0.31844;    97.82180;50.00000;20.00000;4.82620;2
172.87801; 24.25083;     0.31892;    97.80738;50.00000;20.00000;4.82600;2
172.97701; 24.26083;     0.31932;    97.79825;50.00000;20.00000;4.82579;2
173.07800; 24.27083;     0.32002;    97.78383;50.00000;20.00000;4.82557;2
173.17599; 24.28083;     0.32057;    97.77458;50.00000;20.00000;4.82536;2
173.27699; 24.29083;     0.32077;    97.75888;50.00000;20.00000;4.82515;2
173.37601; 24.30083;     0.32142;    97.74716;50.00000;20.00000;4.82494;2
173.47301; 24.31083;     0.32204;    97.73006;50.00000;20.00000;4.82473;2
173.57700; 24.32083;     0.32245;    97.71834;50.00000;20.00000;4.82451;2
173.67400; 24.33083;     0.32305;    97.70123;50.00000;20.00000;4.82430;2
173.77499; 24.34083;     0.32347;    97.69209;50.00000;20.00000;4.82409;2
173.87300; 24.35083;     0.32403;    97.67768;50.00000;20.00000;4.82388;2
173.97301; 24.36083;     0.32465;    97.66468;50.00000;20.00000;4.82366;2
174.07300; 24.37083;     0.32504;    97.64101;50.00000;20.00000;4.82345;2
174.17400; 24.38083;     0.32550;    97.63187;50.00000;20.00000;4.82323;2
174.27200; 24.39083;     0.32596;    97.61875;50.00000;20.00000;4.82302;2
174.37300; 24.40083;     0.32627;    97.60961;50.00000;20.00000;4.82280;2
174.47301; 24.41083;     0.32686;    97.59649;50.00000;20.00000;4.82259;2
174.57001; 24.42083;     0.32739;    97.58735;50.00000;20.00000;4.82238;2
174.66800; 24.43083;     0.32770;    97.57294;50.00000;20.00000;4.82217;2
174.76900; 24.44083;     0.32820;    97.56110;50.00000;20.00000;4.82195;2
174.87000; 24.45083;     0.32864;    97.54283;50.00000;20.00000;4.82173;2
174.96600; 24.46083;     0.32897;    97.53099;50.00000;20.00000;4.82153;2
175.06700; 24.47083;     0.32945;    97.51400;50.00000;20.00000;4.82131;2
175.16600; 24.48083;     0.32992;    97.50217;50.00000;20.00000;4.82110;2
175.26401; 24.49083;     0.33022;    97.48647;50.00000;20.00000;4.82088;2
175.36600; 24.50083;     0.33066;    97.47604;50.00000;20.00000;4.82066;2
175.46600; 24.51083;     0.33095;    97.46034;50.00000;20.00000;4.82045;2
175.56599; 24.52083;     0.33145;    97.44851;50.00000;20.00000;4.82023;2
175.66299; 24.53083;     0.33176;    97.43152;50.00000;20.00000;4.82002;2
175.76401; 24.54083;     0.33228;    97.42098;50.00000;20.00000;4.81980;2
175.86400; 24.55083;     0.33261;    97.40399;50.00000;20.00000;4.81958;2
175.96100; 24.56083;     0.33305;    97.39215;50.00000;20.00000;4.81937;2
176.06200; 24.57083;     0.33328;    97.37516;50.00000;20.00000;4.81915;2
176.16200; 24.58083;     0.33358;    97.36333;50.00000;20.00000;4.81893;2
176.25999; 24.59083;     0.33396;    97.34634;50.00000;20.00000;4.81872;2
176.35899; 24.60083;     0.33429;    97.33451;50.00000;20.00000;4.81850;2
176.45900; 24.61083;     0.33470;    97.31752;50.00000;20.00000;4.81829;2
176.56000; 24.62083;     0.33509;    97.30569;50.00000;20.00000;4.81807;2
176.66100; 24.63083;     0.33538;    97.28085;50.00000;20.00000;4.81784;2
176.76100; 24.64083;     0.33552;    97.26386;50.00000;20.00000;4.81763;2
176.86000; 24.65083;     0.33585;    97.24945;50.00000;20.00000;4.81741;2
176.95799; 24.66083;     0.33624;    97.23761;50.00000;20.00000;4.81719;2
177.05901; 24.67083;     0.33652;    97.22062;50.00000;20.00000;4.81697;2
177.15601; 24.68083;     0.33668;    97.20879;50.00000;20.00000;4.81676;2
177.25700; 24.69083;     0.33695;    97.19309;50.00000;20.00000;4.81654;2
177.35699; 24.70083;     0.33703;    97.18266;50.00000;20.00000;4.81632;2
177.45700; 24.71083;     0.33725;    97.16696;50.00000;20.00000;4.81610;2
177.55701; 24.72083;     0.33774;    97.14341;50.00000;20.00000;4.81588;2
177.65300; 24.73083;     0.33793;    97.12244;50.00000;20.00000;4.81567;2
177.75500; 24.74083;     0.33802;    97.11061;50.00000;20.00000;4.81544;2
177.85300; 24.75083;     0.33829;    97.09362;50.00000;20.00000;4.81523;2
177.95200; 24.76083;     0.33845;    97.07780;50.00000;20.00000;4.81501;2
178.05400; 24.77083;     0.33864;    97.06608;50.00000;20.00000;4.81478;2
178.15100; 24.78083;     0.33876;    97.04640;50.00000;20.00000;4.81457;2
178.25200; 24.79083;     0.33904;    97.04113;50.00000;20.00000;4.81434;2
178.35100; 24.80083;     0.33924;    97.01758;50.00000;20.00000;4.81412;2
178.45000; 24.81083;     0.33937;    97.01371;50.00000;20.00000;4.81390;2
178.55000; 24.82083;     0.33940;    96.98747;50.00000;20.00000;4.81368;2
178.64900; 24.83083;     0.33940;    96.97962;50.00000;20.00000;4.81346;2
178.74899; 24.84083;     0.33971;    96.95595;50.00000;20.00000;4.81324;2
178.84900; 24.85083;     0.33989;    96.94681;50.00000;20.00000;4.81302;2
178.94701; 24.86083;     0.33989;    96.93240;50.00000;20.00000;4.81280;2
179.04800; 24.87083;     0.34004;    96.91670;50.00000;20.00000;4.81258;2
179.14500; 24.88083;     0.34000;    96.90487;50.00000;20.00000;4.81236;2
179.24699; 24.89083;     0.34001;    96.88530;50.00000;20.00000;4.81213;2
179.34700; 24.90083;     0.34014;    96.87604;50.00000;20.00000;4.81191;2
179.44501; 24.91083;     0.34023;    96.85905;50.00000;20.00000;4.81169;2
179.54500; 24.92083;     0.34023;    96.84078;50.00000;20.00000;4.81147;2
179.64500; 24.93083;     0.34015;    96.82637;50.00000;20.00000;4.81124;2
179.74300; 24.94083;     0.34022;    96.80270;50.00000;20.00000;4.81102;2
179.84399; 24.95083;     0.34026;    96.79356;50.00000;20.00000;4.81080;2
179.94400; 24.96083;     0.34033;    96.77786;50.00000;20.00000;4.81057;2
180.04201; 24.97083;     0.34027;    96.76603;50.00000;20.00000;4.81035;2
180.14101; 24.98083;     0.34019;    96.74904;50.00000;20.00000;4.81013;2
180.23900; 24.99083;     0.34024;    96.73603;50.00000;20.00000;4.80991;2
180.34000; 25.00083;     0.34017;    96.72162;50.00000;20.00000;4.80968;2
180.43900; 25.01083;     0.34018;    96.71248;50.00000;20.00000;4.80946;2
180.53999; 25.02083;     0.34022;    96.69936;50.00000;20.00000;4.80923;2
180.63901; 25.03083;     0.33997;    96.68881;50.00000;20.00000;4.80901;2
180.73599; 25.04083;     0.33997;    96.67183;50.00000;20.00000;4.80879;2
180.83600; 25.05083;     0.33993;    96.65999;50.00000;20.00000;4.80856;2
180.93900; 25.06083;     0.33982;    96.64171;50.00000;20.00000;4.80833;2
181.03799; 25.07083;     0.33963;    96.62601;50.00000;20.00000;4.80811;2
181.13800; 25.08083;     0.33959;    96.61289;50.00000;20.00000;4.80788;2
181.23700; 25.09083;     0.33938;    96.59321;50.00000;20.00000;4.80766;2
181.33600; 25.10083;     0.33919;    96.58407;50.00000;20.00000;4.80743;2
181.43500; 25.11083;     0.33898;    96.56966;50.00000;20.00000;4.80721;2
181.53799; 25.12083;     0.33870;    96.55782;50.00000;20.00000;4.80697;2
181.63400; 25.13083;     0.33859;    96.54084;50.00000;20.00000;4.80676;2
181.73599; 25.14083;     0.33855;    96.52514;50.00000;20.00000;4.80653;2
181.83400; 25.15083;     0.33825;    96.49502;50.00000;20.00000;4.80630;2
181.93300; 25.16083;     0.33806;    96.47804;50.00000;20.00000;4.80608;2
182.03200; 25.17083;     0.33780;    96.46491;50.00000;20.00000;4.80585;2
182.13200; 25.18083;     0.33746;    96.44136;50.00000;20.00000;4.80562;2
182.23300; 25.19083;     0.33744;    96.43082;50.00000;20.00000;4.80539;2
182.33000; 25.20083;     0.33714;    96.41383;50.00000;20.00000;4.80517;2
182.43201; 25.21083;     0.33678;    96.40200;50.00000;20.00000;4.80494;2
182.52800; 25.22083;     0.33648;    96.38630;50.00000;20.00000;4.80472;2
182.62900; 25.23083;     0.33635;    96.37716;50.00000;20.00000;4.80449;2
182.72800; 25.24083;     0.33595;    96.36403;50.00000;20.00000;4.80426;2
182.83000; 25.25083;     0.33573;    96.35490;50.00000;20.00000;4.80403;2
182.92999; 25.26083;     0.33548;    96.32994;50.00000;20.00000;4.80380;2
183.02699; 25.27083;     0.33502;    96.31565;50.00000;20.00000;4.80358;2
183.12801; 25.28083;     0.33472;    96.29983;50.00000;20.00000;4.80334;2
183.22600; 25.29083;     0.33445;    96.28940;50.00000;20.00000;4.80312;2
183.32700; 25.30083;     0.33387;    96.27370;50.00000;20.00000;4.80289;2
183.42599; 25.31083;     0.33339;    96.26187;50.00000;20.00000;4.80266;2
183.52600; 25.32083;     0.33297;    96.24230;50.00000;20.00000;4.80243;2
183.62700; 25.33083;     0.33256;    96.22648;50.00000;20.00000;4.80220;2
183.72800; 25.34083;     0.33250;    96.21477;50.00000;20.00000;4.80196;2
183.82500; 25.35083;     0.33213;    96.19508;50.00000;20.00000;4.80174;2
183.92599; 25.36083;     0.33149;    96.19122;50.00000;20.00000;4.80151;2
184.02400; 25.37083;     0.33116;    96.17540;50.00000;20.00000;4.80128;2
184.12500; 25.38083;     0.33071;    96.17153;50.00000;20.00000;4.80105;2
184.22400; 25.39083;     0.33013;    96.15185;50.00000;20.00000;4.80082;2
184.32201; 25.40083;     0.32960;    96.14669;50.00000;20.00000;4.80059;2
184.42400; 25.41083;     0.32928;    96.12303;50.00000;20.00000;4.80035;2
184.52400; 25.42083;     0.32865;    96.11787;50.00000;20.00000;4.80012;2
184.62300; 25.43083;     0.32831;    96.09420;50.00000;20.00000;4.79989;2
184.72099; 25.44083;     0.32771;    96.08905;50.00000;20.00000;4.79966;2
184.82100; 25.45083;     0.32700;    96.06679;50.00000;20.00000;4.79943;2
184.92000; 25.46083;     0.32642;    96.06152;50.00000;20.00000;4.79920;2
185.02299; 25.47083;     0.32597;    96.03925;50.00000;20.00000;4.79896;2
185.12100; 25.48083;     0.32554;    96.03527;50.00000;20.00000;4.79873;2
185.21800; 25.49083;     0.32494;    96.01828;50.00000;20.00000;4.79851;2
185.32001; 25.50083;     0.32436;    96.01430;50.00000;20.00000;4.79827;2
185.42101; 25.51083;     0.32385;    95.99602;50.00000;20.00000;4.79803;2
185.51801; 25.52083;     0.32325;    95.99204;50.00000;20.00000;4.79781;2
185.62100; 25.53083;     0.32262;    95.96978;50.00000;20.00000;4.79757;2
185.72000; 25.54083;     0.32202;    95.96462;50.00000;20.00000;4.79733;2
185.81700; 25.55083;     0.32129;    95.94236;50.00000;20.00000;4.79711;2
185.91701; 25.56083;     0.32052;    95.93838;50.00000;20.00000;4.79687;2
186.01900; 25.57083;     0.31974;    95.91869;50.00000;20.00000;4.79663;2
186.11800; 25.58083;     0.31902;    95.91483;50.00000;20.00000;4.79640;2
186.21700; 25.59083;     0.31833;    95.89772;50.00000;20.00000;4.79617;2
186.31500; 25.60083;     0.31760;    95.89385;50.00000;20.00000;4.79594;2
186.41701; 25.61083;     0.31674;    95.87148;50.00000;20.00000;4.79570;2
186.51500; 25.62083;     0.31599;    95.85578;50.00000;20.00000;4.79547;2
186.61900; 25.63083;     0.31537;    95.83609;50.00000;20.00000;4.79522;2
186.71600; 25.64083;     0.31453;    95.82695;50.00000;20.00000;4.79499;2
186.81599; 25.65083;     0.31373;    95.81254;50.00000;20.00000;4.79476;2
186.91600; 25.66083;     0.31307;    95.80211;50.00000;20.00000;4.79452;2
187.01500; 25.67083;     0.31234;    95.78770;50.00000;20.00000;4.79429;2
187.11400; 25.68083;     0.31137;    95.77974;50.00000;20.00000;4.79405;2
187.21600; 25.69083;     0.31066;    95.76802;50.00000;20.00000;4.79381;2
187.31599; 25.70083;     0.31007;    95.75103;50.00000;20.00000;4.79358;2
187.41400; 25.71083;     0.30925;    95.72607;50.00000;20.00000;4.79334;2
187.51500; 25.72083;     0.30826;    95.72221;50.00000;20.00000;4.79310;2
187.61400; 25.73083;     0.30732;    95.70252;50.00000;20.00000;4.79287;2
187.71100; 25.74083;     0.30665;    95.69725;50.00000;20.00000;4.79264;2
187.81400; 25.75083;     0.30575;    95.67499;50.00000;20.00000;4.79240;2
187.91200; 25.76083;     0.30494;    95.67112;50.00000;20.00000;4.79216;2
188.01300; 25.77083;     0.30393;    95.65273;50.00000;20.00000;4.79192;2
188.11099; 25.78083;     0.30316;    95.65273;50.00000;20.00000;4.79169;2
188.21001; 25.79083;     0.30238;    95.63703;50.00000;20.00000;4.79145;2
188.31100; 25.80083;     0.30138;    95.63047;50.00000;20.00000;4.79121;2
188.41000; 25.81083;     0.30049;    95.62660;50.00000;20.00000;4.79098;2
188.50900; 25.82083;     0.29951;    95.61090;50.00000;20.00000;4.79074;2
188.60899; 25.83083;     0.29867;    95.61090;50.00000;20.00000;4.79050;2
188.71001; 25.84083;     0.29790;    95.59778;50.00000;20.00000;4.79026;2
188.80901; 25.85083;     0.29668;    95.59122;50.00000;20.00000;4.79002;2
188.90700; 25.86083;     0.29563;    95.58208;50.00000;20.00000;4.78979;2
189.00800; 25.87083;     0.29464;    95.56767;50.00000;20.00000;4.78955;2
189.10600; 25.88083;     0.29374;    95.55841;50.00000;20.00000;4.78931;2
189.20799; 25.89083;     0.29297;    95.54670;50.00000;20.00000;4.78907;2
189.30800; 25.90083;     0.29196;    95.53744;50.00000;20.00000;4.78883;2
189.40800; 25.91083;     0.29097;    95.52443;50.00000;20.00000;4.78859;2
189.50800; 25.92083;     0.28988;    95.52045;50.00000;20.00000;4.78835;2
189.60800; 25.93083;     0.28875;    95.50217;50.00000;20.00000;4.78811;2
189.70799; 25.94083;     0.28776;    95.50217;50.00000;20.00000;4.78786;2
189.80701; 25.95083;     0.28680;    95.49292;50.00000;20.00000;4.78763;2
189.90601; 25.96083;     0.28585;    95.48120;50.00000;20.00000;4.78739;2
190.00301; 25.97083;     0.28472;    95.47722;50.00000;20.00000;4.78715;2
190.10600; 25.98083;     0.28371;    95.46152;50.00000;20.00000;4.78691;2
190.20599; 25.99083;     0.28281;    95.45765;50.00000;20.00000;4.78666;2
190.30400; 26.00083;     0.28178;    95.44054;50.00000;20.00000;4.78643;2
190.40700; 26.01083;     0.28071;    95.43668;50.00000;20.00000;4.78618;2
190.50600; 26.02083;     0.27957;    95.41957;50.00000;20.00000;4.78594;2
190.60300; 26.03083;     0.27836;    95.41957;50.00000;20.00000;4.78570;2
190.70200; 26.04083;     0.27737;    95.40657;50.00000;20.00000;4.78546;2
190.80299; 26.05083;     0.27634;    95.40129;50.00000;20.00000;4.78522;2
190.90199; 26.06083;     0.27523;    95.39731;50.00000;20.00000;4.78498;2
191.00200; 26.07083;     0.27407;    95.38290;50.00000;20.00000;4.78474;2
191.10300; 26.08083;     0.27307;    95.37505;50.00000;20.00000;4.78449;2
191.20200; 26.09083;     0.27202;    95.36333;50.00000;20.00000;4.78425;2
191.30299; 26.10083;     0.27084;    95.35021;50.00000;20.00000;4.78400;2
191.40300; 26.11083;     0.26962;    95.35021;50.00000;20.00000;4.78376;2
191.50000; 26.12083;     0.26861;    95.35021;50.00000;20.00000;4.78352;2
191.60300; 26.13083;     0.26759;    95.33580;50.00000;20.00000;4.78327;2
191.70200; 26.14083;     0.26656;    95.32924;50.00000;20.00000;4.78303;2
191.80200; 26.15083;     0.26536;    95.32139;50.00000;20.00000;4.78279;2
191.90300; 26.16083;     0.26436;    95.31096;50.00000;20.00000;4.78254;2
192.00200; 26.17083;     0.26333;    95.30698;50.00000;20.00000;4.78230;2
192.10201; 26.18083;     0.26237;    95.29257;50.00000;20.00000;4.78205;2
192.19800; 26.19083;     0.26132;    95.29257;50.00000;20.00000;4.78182;2
192.30000; 26.20083;     0.26012;    95.28073;50.00000;20.00000;4.78157;2
192.40100; 26.21083;     0.25903;    95.27171;50.00000;20.00000;4.78132;2
192.50101; 26.22083;     0.25784;    95.25988;50.00000;20.00000;4.78107;2
192.59900; 26.23083;     0.25683;    95.24675;50.00000;20.00000;4.78083;2
192.69800; 26.24083;     0.25572;    95.24148;50.00000;20.00000;4.78059;2
192.80000; 26.25083;     0.25459;    95.23762;50.00000;20.00000;4.78034;2
192.89999; 26.26083;     0.25354;    95.22320;50.00000;20.00000;4.78009;2
192.99800; 26.27083;     0.25243;    95.22320;50.00000;20.00000;4.77985;2
193.09900; 26.28083;     0.25140;    95.20750;50.00000;20.00000;4.77960;2
193.19800; 26.29083;     0.25036;    95.19965;50.00000;20.00000;4.77936;2
193.29800; 26.30083;     0.24931;    95.19040;50.00000;20.00000;4.77911;2
193.39700; 26.31083;     0.24820;    95.17868;50.00000;20.00000;4.77887;2
193.50101; 26.32083;     0.24707;    95.17868;50.00000;20.00000;4.77861;2
193.59801; 26.33083;     0.24600;    95.16427;50.00000;20.00000;4.77837;2
193.69901; 26.34083;     0.24491;    95.15900;50.00000;20.00000;4.77812;2
193.80000; 26.35083;     0.24383;    95.15900;50.00000;20.00000;4.77787;2
193.89799; 26.36083;     0.24263;    95.14330;50.00000;20.00000;4.77763;2
193.99699; 26.37083;     0.24193;    95.13146;50.00000;20.00000;4.77738;2
194.09599; 26.38083;     0.24073;    95.13146;50.00000;20.00000;4.77714;2
194.19600; 26.39083;     0.23962;    95.13146;50.00000;20.00000;4.77689;2
194.29601; 26.40083;     0.23868;    95.13146;50.00000;20.00000;4.77664;2
194.39700; 26.41083;     0.23758;    95.13146;50.00000;20.00000;4.77639;2
194.49500; 26.42083;     0.23636;    95.11963;50.00000;20.00000;4.77615;2
194.59500; 26.43083;     0.23557;    95.11436;50.00000;20.00000;4.77590;2
194.69600; 26.44083;     0.23446;    95.11436;50.00000;20.00000;4.77565;2
194.79300; 26.45083;     0.23338;    95.10006;50.00000;20.00000;4.77541;2
194.89500; 26.46083;     0.23259;    95.09479;50.00000;20.00000;4.77515;2
194.99600; 26.47083;     0.23154;    95.09479;50.00000;20.00000;4.77490;2
195.09500; 26.48083;     0.23033;    95.08694;50.00000;20.00000;4.77465;2
195.19501; 26.49083;     0.22917;    95.07769;50.00000;20.00000;4.77440;2
195.29601; 26.50083;     0.22843;    95.07769;50.00000;20.00000;4.77415;2
195.39200; 26.51083;     0.22745;    95.07769;50.00000;20.00000;4.77391;2
195.49400; 26.52083;     0.22665;    95.07382;50.00000;20.00000;4.77365;2
195.59300; 26.53083;     0.22554;    95.05812;50.00000;20.00000;4.77341;2
195.69099; 26.54083;     0.22454;    95.05812;50.00000;20.00000;4.77316;2
195.79300; 26.55083;     0.22382;    95.05812;50.00000;20.00000;4.77290;2
195.89301; 26.56083;     0.22296;    95.04242;50.00000;20.00000;4.77265;2
195.99300; 26.57083;     0.22181;    95.02402;50.00000;20.00000;4.77240;2
196.09200; 26.58083;     0.22086;    95.02402;50.00000;20.00000;4.77215;2
196.19200; 26.59083;     0.21998;    95.01617;50.00000;20.00000;4.77190;2
196.29300; 26.60083;     0.21903;    95.00176;50.00000;20.00000;4.77165;2
196.39101; 26.61083;     0.21818;    94.98993;50.00000;20.00000;4.77140;2
196.49001; 26.62083;     0.21731;    94.98606;50.00000;20.00000;4.77115;2
196.59200; 26.63083;     0.21642;    94.97165;50.00000;20.00000;4.77089;2
196.69099; 26.64083;     0.21554;    94.97165;50.00000;20.00000;4.77065;2
196.79100; 26.65083;     0.21455;    94.97165;50.00000;20.00000;4.77039;2
196.89101; 26.66083;     0.21372;    94.97165;50.00000;20.00000;4.77014;2
196.99001; 26.67083;     0.21306;    94.95982;50.00000;20.00000;4.76989;2
197.09000; 26.68083;     0.21223;    94.95595;50.00000;20.00000;4.76964;2
197.19099; 26.69083;     0.21128;    94.95595;50.00000;20.00000;4.76938;2
197.29201; 26.70083;     0.21056;    94.94810;50.00000;20.00000;4.76913;2
197.39000; 26.71083;     0.20975;    94.94025;50.00000;20.00000;4.76888;2
197.49001; 26.72083;     0.20890;    94.93240;50.00000;20.00000;4.76862;2
197.58701; 26.73083;     0.20812;    94.92186;50.00000;20.00000;4.76838;2
197.68800; 26.74083;     0.20735;    94.92186;50.00000;20.00000;4.76812;2
197.78999; 26.75083;     0.20659;    94.92186;50.00000;20.00000;4.76786;2
197.88901; 26.76083;     0.20583;    94.91014;50.00000;20.00000;4.76761;2
197.99100; 26.77083;     0.20505;    94.90616;50.00000;20.00000;4.76735;2
198.08900; 26.78083;     0.20428;    94.90616;50.00000;20.00000;4.76710;2
198.19000; 26.79083;     0.20350;    94.90616;50.00000;20.00000;4.76684;2
198.28999; 26.80083;     0.20280;    94.90616;50.00000;20.00000;4.76659;2
198.39000; 26.81083;     0.20189;    94.90616;50.00000;20.00000;4.76633;2
198.48700; 26.82083;     0.20115;    94.89831;50.00000;20.00000;4.76609;2
198.58600; 26.83083;     0.20047;    94.89046;50.00000;20.00000;4.76583;2
198.68800; 26.84083;     0.19977;    94.89046;50.00000;20.00000;4.76557;2
198.78600; 26.85083;     0.19916;    94.88659;50.00000;20.00000;4.76532;2
198.88800; 26.86083;     0.19847;    94.87077;50.00000;20.00000;4.76506;2
198.98700; 26.87083;     0.19785;    94.85906;50.00000;20.00000;4.76481;2
199.08900; 26.88083;     0.19722;    94.85906;50.00000;20.00000;4.76455;2
199.18700; 26.89083;     0.19652;    94.85906;50.00000;20.00000;4.76429;2
199.28799; 26.90083;     0.19593;    94.85121;50.00000;20.00000;4.76403;2
199.38499; 26.91083;     0.19506;    94.84336;50.00000;20.00000;4.76379;2
199.48500; 26.92083;     0.19428;    94.84336;50.00000;20.00000;4.76353;2
199.58501; 26.93083;     0.19389;    94.84336;50.00000;20.00000;4.76327;2
199.68500; 26.94083;     0.19325;    94.84336;50.00000;20.00000;4.76301;2
199.78300; 26.95083;     0.19239;    94.84336;50.00000;20.00000;4.76276;2
199.88499; 26.96083;     0.19186;    94.85519;50.00000;20.00000;4.76250;2
199.98399; 26.97083;     0.19155;    94.85906;50.00000;20.00000;4.76224;2
200.08299; 26.98083;     0.19100;    94.85906;50.00000;20.00000;4.76199;2
200.18500; 26.99083;     0.19041;    94.85906;50.00000;20.00000;4.76173;2
200.28300; 27.00083;     0.18982;    94.85507;50.00000;20.00000;4.76147;2
200.38300; 27.01083;     0.18917;    94.84336;50.00000;20.00000;4.76121;2
200.48199; 27.02083;     0.18864;    94.83949;50.00000;20.00000;4.76096;2
200.58000; 27.03083;     0.18808;    94.82766;50.00000;20.00000;4.76070;2
200.67999; 27.04083;     0.18770;    94.82766;50.00000;20.00000;4.76045;2
200.78300; 27.05083;     0.18705;    94.82766;50.00000;20.00000;4.76018;2
200.88200; 27.06083;     0.18652;    94.82766;50.00000;20.00000;4.75992;2
200.98300; 27.07083;     0.18585;    94.82766;50.00000;20.00000;4.75966;2
201.08200; 27.08083;     0.18521;    94.82766;50.00000;20.00000;4.75940;2
201.17999; 27.09083;     0.18460;    94.81582;50.00000;20.00000;4.75915;2
201.28101; 27.10083;     0.18419;    94.81184;50.00000;20.00000;4.75889;2
201.38200; 27.11083;     0.18403;    94.81184;50.00000;20.00000;4.75862;2
201.48100; 27.12083;     0.18356;    94.81184;50.00000;20.00000;4.75837;2
201.58000; 27.13083;     0.18311;    94.80797;50.00000;20.00000;4.75811;2
201.68300; 27.14083;     0.18277;    94.79614;50.00000;20.00000;4.75784;2
201.78000; 27.15083;     0.18229;    94.79227;50.00000;20.00000;4.75759;2
201.88000; 27.16083;     0.18187;    94.78044;50.00000;20.00000;4.75733;2
201.98000; 27.17083;     0.18144;    94.78044;50.00000;20.00000;4.75707;2
202.08000; 27.18083;     0.18102;    94.78044;50.00000;20.00000;4.75680;2
202.17900; 27.19083;     0.18058;    94.77657;50.00000;20.00000;4.75655;2
202.27901; 27.20083;     0.18008;    94.76474;50.00000;20.00000;4.75628;2
202.37900; 27.21083;     0.17964;    94.76474;50.00000;20.00000;4.75602;2
202.47800; 27.22083;     0.17931;    94.76474;50.00000;20.00000;4.75576;2
202.57700; 27.23083;     0.17900;    94.76474;50.00000;20.00000;4.75550;2
202.67900; 27.24083;     0.17854;    94.76474;50.00000;20.00000;4.75524;2
202.77699; 27.25083;     0.17825;    94.76474;50.00000;20.00000;4.75498;2
202.87801; 27.26083;     0.17783;    94.76474;50.00000;20.00000;4.75471;2
202.97600; 27.27083;     0.17737;    94.76474;50.00000;20.00000;4.75446;2
203.07600; 27.28083;     0.17708;    94.76474;50.00000;20.00000;4.75419;2
203.17599; 27.29083;     0.17666;    94.76474;50.00000;20.00000;4.75393;2
203.27600; 27.30083;     0.17633;    94.75291;50.00000;20.00000;4.75367;2
203.37500; 27.31083;     0.17607;    94.74904;50.00000;20.00000;4.75341;2
203.47600; 27.32083;     0.17575;    94.74904;50.00000;20.00000;4.75314;2
203.57300; 27.33083;     0.17540;    94.74904;50.00000;20.00000;4.75289;2
203.67400; 27.34083;     0.17501;    94.74904;50.00000;20.00000;4.75262;2
203.77400; 27.35083;     0.17474;    94.74119;50.00000;20.00000;4.75235;2
203.87199; 27.36083;     0.17424;    94.73334;50.00000;20.00000;4.75210;2
203.97400; 27.37083;     0.17410;    94.73334;50.00000;20.00000;4.75183;2
204.07401; 27.38083;     0.17373;    94.74119;50.00000;20.00000;4.75156;2
204.17200; 27.39083;     0.17335;    94.74904;50.00000;20.00000;4.75130;2
204.27200; 27.40083;     0.17298;    94.74904;50.00000;20.00000;4.75104;2
204.37300; 27.41083;     0.17267;    94.74904;50.00000;20.00000;4.75077;2
204.47099; 27.42083;     0.17238;    94.74904;50.00000;20.00000;4.75051;2
204.57001; 27.43083;     0.17211;    94.73721;50.00000;20.00000;4.75025;2
204.67101; 27.44083;     0.17195;    94.73334;50.00000;20.00000;4.74998;2
204.77299; 27.45083;     0.17177;    94.73334;50.00000;20.00000;4.74971;2
204.87000; 27.46083;     0.17140;    94.73334;50.00000;20.00000;4.74945;2
204.97099; 27.47083;     0.17113;    94.72549;50.00000;20.00000;4.74918;2
205.07001; 27.48083;     0.17086;    94.71764;50.00000;20.00000;4.74892;2
205.16901; 27.49083;     0.17066;    94.71764;50.00000;20.00000;4.74866;2
205.26900; 27.50083;     0.17027;    94.71764;50.00000;20.00000;4.74839;2
205.36700; 27.51083;     0.17000;    94.71764;50.00000;20.00000;4.74813;2
205.46899; 27.52083;     0.16967;    94.71764;50.00000;20.00000;4.74786;2
205.56599; 27.53083;     0.16944;    94.70979;50.00000;20.00000;4.74760;2
205.66600; 27.54083;     0.16920;    94.70194;50.00000;20.00000;4.74733;2
205.76500; 27.55083;     0.16902;    94.69796;50.00000;20.00000;4.74707;2
205.86700; 27.56083;     0.16867;    94.68624;50.00000;20.00000;4.74679;2
205.96500; 27.57083;     0.16859;    94.68624;50.00000;20.00000;4.74653;2
206.06500; 27.58083;     0.16834;    94.68624;50.00000;20.00000;4.74626;2
206.16600; 27.59083;     0.16810;    94.67827;50.00000;20.00000;4.74599;2
206.26601; 27.60083;     0.16781;    94.67042;50.00000;20.00000;4.74572;2
206.36301; 27.61083;     0.16737;    94.67042;50.00000;20.00000;4.74546;2
206.46300; 27.62083;     0.16724;    94.67042;50.00000;20.00000;4.74520;2
206.56300; 27.63083;     0.16729;    94.67042;50.00000;20.00000;4.74493;2
206.66299; 27.64083;     0.16692;    94.67042;50.00000;20.00000;4.74466;2
206.76100; 27.65083;     0.16686;    94.67042;50.00000;20.00000;4.74439;2
206.86200; 27.66083;     0.16655;    94.66257;50.00000;20.00000;4.74412;2
206.96100; 27.67083;     0.16633;    94.65472;50.00000;20.00000;4.74386;2
207.06100; 27.68083;     0.16602;    94.65472;50.00000;20.00000;4.74359;2
207.16100; 27.69083;     0.16574;    94.66257;50.00000;20.00000;4.74332;2
207.25999; 27.70083;     0.16566;    94.67042;50.00000;20.00000;4.74305;2
207.36000; 27.71083;     0.16554;    94.67042;50.00000;20.00000;4.74278;2
207.45900; 27.72083;     0.16525;    94.67042;50.00000;20.00000;4.74251;2
207.56000; 27.73083;     0.16497;    94.67042;50.00000;20.00000;4.74224;2
207.65800; 27.74083;     0.16475;    94.67042;50.00000;20.00000;4.74198;2
207.75700; 27.75083;     0.16482;    94.67042;50.00000;20.00000;4.74171;2
207.85899; 27.76083;     0.16466;    94.67042;50.00000;20.00000;4.74143;2
207.95900; 27.77083;     0.16422;    94.65871;50.00000;20.00000;4.74116;2
208.05800; 27.78083;     0.16408;    94.65472;50.00000;20.00000;4.74089;2
208.16000; 27.79083;     0.16397;    94.65472;50.00000;20.00000;4.74062;2
208.25700; 27.80083;     0.16389;    94.65472;50.00000;20.00000;4.74035;2
208.35600; 27.81083;     0.16390;    94.65472;50.00000;20.00000;4.74009;2
208.45399; 27.82083;     0.16375;    94.65472;50.00000;20.00000;4.73982;2
208.55400; 27.83083;     0.16339;    94.65472;50.00000;20.00000;4.73955;2
208.65100; 27.84083;     0.16323;    94.65472;50.00000;20.00000;4.73928;2
208.75400; 27.85083;     0.16293;    94.65472;50.00000;20.00000;4.73900;2
208.85400; 27.86083;     0.16266;    94.64687;50.00000;20.00000;4.73873;2
208.95100; 27.87083;     0.16256;    94.63902;50.00000;20.00000;4.73847;2
209.05299; 27.88083;     0.16234;    94.63902;50.00000;20.00000;4.73819;2
209.15199; 27.89083;     0.16208;    94.63902;50.00000;20.00000;4.73792;2
209.25301; 27.90083;     0.16202;    94.62719;50.00000;20.00000;4.73764;2
209.35201; 27.91083;     0.16188;    94.62332;50.00000;20.00000;4.73737;2
209.44901; 27.92083;     0.16183;    94.62332;50.00000;20.00000;4.73711;2
209.55200; 27.93083;     0.16171;    94.62332;50.00000;20.00000;4.73683;2
209.65100; 27.94083;     0.16151;    94.62332;50.00000;20.00000;4.73656;2
209.75000; 27.95083;     0.16127;    94.61547;50.00000;20.00000;4.73628;2
209.85100; 27.96083;     0.16119;    94.60762;50.00000;20.00000;4.73601;2
209.95100; 27.97083;     0.16101;    94.60762;50.00000;20.00000;4.73573;2
210.04800; 27.98083;     0.16085;    94.60762;50.00000;20.00000;4.73547;2
210.14999; 27.99083;     0.16057;    94.60762;50.00000;20.00000;4.73519;2
210.24600; 28.00083;     0.16039;    94.60762;50.00000;20.00000;4.73492;2
210.34801; 28.01083;     0.16040;    94.60762;50.00000;20.00000;4.73464;2
210.44800; 28.02083;     0.16022;    94.60762;50.00000;20.00000;4.73437;2
210.54800; 28.03083;     0.16012;    94.59579;50.00000;20.00000;4.73409;2
210.64799; 28.04083;     0.15992;    94.58794;50.00000;20.00000;4.73382;2
210.74699; 28.05083;     0.15974;    94.57622;50.00000;20.00000;4.73355;2
210.84599; 28.06083;     0.15956;    94.57622;50.00000;20.00000;4.73327;2
210.94501; 28.07083;     0.15938;    94.57622;50.00000;20.00000;4.73300;2
211.04500; 28.08083;     0.15913;    94.57622;50.00000;20.00000;4.73273;2
211.14301; 28.09083;     0.15891;    94.56439;50.00000;20.00000;4.73246;2
211.24600; 28.10083;     0.15869;    94.56040;50.00000;20.00000;4.73217;2
211.34500; 28.11083;     0.15865;    94.56040;50.00000;20.00000;4.73190;2
211.44600; 28.12083;     0.15843;    94.54857;50.00000;20.00000;4.73162;2
211.54300; 28.13083;     0.15819;    94.54459;50.00000;20.00000;4.73135;2
211.64301; 28.14083;     0.15805;    94.54459;50.00000;20.00000;4.73107;2
211.74300; 28.15083;     0.15791;    94.54459;50.00000;20.00000;4.73080;2
211.84200; 28.16083;     0.15769;    94.54459;50.00000;20.00000;4.73052;2
211.94000; 28.17083;     0.15757;    94.54459;50.00000;20.00000;4.73025;2
212.04201; 28.18083;     0.15742;    94.54459;50.00000;20.00000;4.72997;2
212.14000; 28.19083;     0.15740;    94.54459;50.00000;20.00000;4.72970;2
212.23900; 28.20083;     0.15722;    94.54072;50.00000;20.00000;4.72942;2
212.33900; 28.21083;     0.15709;    94.53287;50.00000;20.00000;4.72914;2
212.43700; 28.22083;     0.15691;    94.53287;50.00000;20.00000;4.72887;2
212.53700; 28.23083;     0.15666;    94.53287;50.00000;20.00000;4.72859;2
212.63800; 28.24083;     0.15648;    94.53287;50.00000;20.00000;4.72831;2
212.73801; 28.25083;     0.15634;    94.53287;50.00000;20.00000;4.72803;2
212.83800; 28.26083;     0.15631;    94.53287;50.00000;20.00000;4.72775;2
212.93500; 28.27083;     0.15618;    94.52502;50.00000;20.00000;4.72748;2
213.03400; 28.28083;     0.15598;    94.51717;50.00000;20.00000;4.72721;2
213.13600; 28.29083;     0.15567;    94.51717;50.00000;20.00000;4.72692;2
213.23500; 28.30083;     0.15546;    94.51717;50.00000;20.00000;4.72665;2
213.33501; 28.31083;     0.15522;    94.51717;50.00000;20.00000;4.72637;2
213.43500; 28.32083;     0.15521;    94.51717;50.00000;20.00000;4.72609;2
213.53400; 28.33083;     0.15493;    94.51717;50.00000;20.00000;4.72581;2
213.63200; 28.34083;     0.15489;    94.51717;50.00000;20.00000;4.72554;2
213.73399; 28.35083;     0.15473;    94.51717;50.00000;20.00000;4.72525;2
213.83000; 28.36083;     0.15453;    94.51717;50.00000;20.00000;4.72498;2
213.92999; 28.37083;     0.15421;    94.50545;50.00000;20.00000;4.72470;2
214.03101; 28.38083;     0.15390;    94.50147;50.00000;20.00000;4.72442;2
214.13100; 28.39083;     0.15368;    94.50147;50.00000;20.00000;4.72414;2
214.23100; 28.40083;     0.15348;    94.50147;50.00000;20.00000;4.72386;2
214.33000; 28.41083;     0.15330;    94.50147;50.00000;20.00000;4.72358;2
214.42999; 28.42083;     0.15318;    94.50147;50.00000;20.00000;4.72330;2
214.52699; 28.43083;     0.15317;    94.50147;50.00000;20.00000;4.72302;2
214.62900; 28.44083;     0.15293;    94.50147;50.00000;20.00000;4.72274;2
214.72900; 28.45083;     0.15289;    94.50147;50.00000;20.00000;4.72245;2
214.82800; 28.46083;     0.15259;    94.48577;50.00000;20.00000;4.72217;2
214.92900; 28.47083;     0.15232;    94.48179;50.00000;20.00000;4.72189;2
215.02600; 28.48083;     0.15218;    94.48179;50.00000;20.00000;4.72162;2
215.12700; 28.49083;     0.15194;    94.48179;50.00000;20.00000;4.72133;2
215.22501; 28.50083;     0.15168;    94.48179;50.00000;20.00000;4.72105;2
215.32600; 28.51083;     0.15144;    94.48179;50.00000;20.00000;4.72077;2
215.42700; 28.52083;     0.15136;    94.48179;50.00000;20.00000;4.72048;2
215.52499; 28.53083;     0.15122;    94.48179;50.00000;20.00000;4.72021;2
215.62500; 28.54083;     0.15092;    94.48179;50.00000;20.00000;4.71992;2
215.72400; 28.55083;     0.15072;    94.47394;50.00000;20.00000;4.71964;2
215.82300; 28.56083;     0.15068;    94.46609;50.00000;20.00000;4.71936;2
215.92300; 28.57083;     0.15046;    94.46609;50.00000;20.00000;4.71908;2
216.02200; 28.58083;     0.15024;    94.46609;50.00000;20.00000;4.71880;2
216.12000; 28.59083;     0.15025;    94.45437;50.00000;20.00000;4.71852;2
216.22099; 28.60083;     0.14990;    94.45039;50.00000;20.00000;4.71823;2
216.31900; 28.61083;     0.14964;    94.45039;50.00000;20.00000;4.71795;2
216.42000; 28.62083;     0.14942;    94.45039;50.00000;20.00000;4.71767;2
216.52100; 28.63083;     0.14934;    94.45039;50.00000;20.00000;4.71738;2
216.61900; 28.64083;     0.14908;    94.45039;50.00000;20.00000;4.71710;2
216.72099; 28.65083;     0.14903;    94.45039;50.00000;20.00000;4.71681;2
216.81900; 28.66083;     0.14881;    94.45039;50.00000;20.00000;4.71653;2
216.91800; 28.67083;     0.14863;    94.44652;50.00000;20.00000;4.71625;2
217.01700; 28.68083;     0.14841;    94.43469;50.00000;20.00000;4.71596;2
217.11600; 28.69083;     0.14808;    94.43469;50.00000;20.00000;4.71568;2
217.21500; 28.70083;     0.14784;    94.43469;50.00000;20.00000;4.71540;2
217.31599; 28.71083;     0.14787;    94.43469;50.00000;20.00000;4.71511;2
217.41600; 28.72083;     0.14784;    94.43469;50.00000;20.00000;4.71482;2
217.51601; 28.73083;     0.14744;    94.43070;50.00000;20.00000;4.71454;2
217.61900; 28.74083;     0.14720;    94.41899;50.00000;20.00000;4.71424;2
217.71700; 28.75083;     0.14696;    94.41899;50.00000;20.00000;4.71396;2
217.81300; 28.76083;     0.14668;    94.41899;50.00000;20.00000;4.71369;2
217.91499; 28.77083;     0.14652;    94.41899;50.00000;20.00000;4.71340;2
218.01401; 28.78083;     0.14638;    94.41899;50.00000;20.00000;4.71311;2
218.11099; 28.79083;     0.14622;    94.41899;50.00000;20.00000;4.71283;2
218.21201; 28.80083;     0.14608;    94.41899;50.00000;20.00000;4.71254;2
218.31100; 28.81083;     0.14597;    94.41899;50.00000;20.00000;4.71226;2
218.41200; 28.82083;     0.14575;    94.41899;50.00000;20.00000;4.71197;2
218.50999; 28.83083;     0.14544;    94.41899;50.00000;20.00000;4.71169;2
