Repository: TristanHehnen/BESKID_ExperimentalData

# Experimental Data of the BESKID Project

The repository contains the public experimental data of the BESKID project.

The primary material investigate is Poly(methyl methacrylate) (PMMA).

The materials have been examined in various experimental setups, across different sizes, from micro- to real-scale. Data of the following setups is available:
- Thermogravimetric analysis (TGA)
- Micro-scale combustion calorimetry (MCC)
- Differential scanning calorimetry (DSC)
- Cone calorimetry

File: ExpData/TGA/DE_6mm/ExpDat_PMMA_DE_6mm_20Kmin_02.txt (part 4 of 13)
#SEG. 2:                     ;30�C/20.0(K/min)/700�C
#SEG. 3:                     ;700�C/00:10/700�C
##Temp./�C;Time/min;DSC/(mW/mg);Mass/%;Gas Flow(purge2)/(ml/min);Gas Flow(protective)/(ml/min);Sensit./(uV/mW);Segment
171.99001;17.04583;      0.12124; 99.05663;50.00000;20.00000;5.12771;2
172.08800;17.05083;      0.12163; 99.05153;50.00000;20.00000;5.12730;2
172.19000;17.05583;      0.12202; 99.03853;50.00000;20.00000;5.12688;2
172.29201;17.06083;      0.12241; 99.03075;50.00000;20.00000;5.12645;2
172.39200;17.06583;      0.12284; 99.03075;50.00000;20.00000;5.12603;2
172.49200;17.07083;      0.12338; 99.02553;50.00000;20.00000;5.12562;2
172.59100;17.07583;      0.12391; 99.01125;50.00000;20.00000;5.12520;2
172.69099;17.08083;      0.12432; 99.00220;50.00000;20.00000;5.12478;2
172.79401;17.08583;      0.12476; 99.00220;50.00000;20.00000;5.12435;2
172.89301;17.09083;      0.12505; 98.99698;50.00000;20.00000;5.12394;2
172.99500;17.09583;      0.12546; 98.98270;50.00000;20.00000;5.12351;2
173.09500;17.10083;      0.12600; 98.97365;50.00000;20.00000;5.12309;2
173.19701;17.10583;      0.12650; 98.97365;50.00000;20.00000;5.12267;2
173.29800;17.11083;      0.12698; 98.96970;50.00000;20.00000;5.12224;2
173.39700;17.11583;      0.12744; 98.95809;50.00000;20.00000;5.12183;2
173.49800;17.12083;      0.12788; 98.95032;50.00000;20.00000;5.12141;2
173.60001;17.12583;      0.12837; 98.95032;50.00000;20.00000;5.12098;2
173.69800;17.13083;      0.12890; 98.94509;50.00000;20.00000;5.12057;2
173.80200;17.13583;      0.12940; 98.92954;50.00000;20.00000;5.12014;2
173.90100;17.14083;      0.12987; 98.92049;50.00000;20.00000;5.11972;2
174.00200;17.14583;      0.13037; 98.92049;50.00000;20.00000;5.11930;2
174.10201;17.15083;      0.13086; 98.91527;50.00000;20.00000;5.11888;2
174.20100;17.15583;      0.13129; 98.89971;50.00000;20.00000;5.11847;2
174.30299;17.16083;      0.13179; 98.89066;50.00000;20.00000;5.11804;2
174.40601;17.16583;      0.13233; 98.89066;50.00000;20.00000;5.11761;2
174.50500;17.17083;      0.13286; 98.88544;50.00000;20.00000;5.11720;2
174.60500;17.17583;      0.13336; 98.87116;50.00000;20.00000;5.11678;2
174.70700;17.18083;      0.13385; 98.86211;50.00000;20.00000;5.11635;2
174.80499;17.18583;      0.13438; 98.86211;50.00000;20.00000;5.11594;2
174.90900;17.19083;      0.13488; 98.85816;50.00000;20.00000;5.11551;2
175.00900;17.19583;      0.13541; 98.84516;50.00000;20.00000;5.11509;2
175.11000;17.20083;      0.13598; 98.83739;50.00000;20.00000;5.11467;2
175.20900;17.20583;      0.13673; 98.82961;50.00000;20.00000;5.11425;2
175.31000;17.21083;      0.13728; 98.82056;50.00000;20.00000;5.11383;2
175.40800;17.21583;      0.13760; 98.79978;50.00000;20.00000;5.11342;2
175.51100;17.22083;      0.13815; 98.78945;50.00000;20.00000;5.11299;2
175.61301;17.22583;      0.13859; 98.78551;50.00000;20.00000;5.11256;2
175.71201;17.23083;      0.13911; 98.77901;50.00000;20.00000;5.11215;2
175.81300;17.23583;      0.13966; 98.75962;50.00000;20.00000;5.11172;2
175.91200;17.24083;      0.14026; 98.75962;50.00000;20.00000;5.11131;2
176.01199;17.24583;      0.14081; 98.74663;50.00000;20.00000;5.11089;2
176.11200;17.25083;      0.14139; 98.73618;50.00000;20.00000;5.11047;2
176.21400;17.25583;      0.14197; 98.72330;50.00000;20.00000;5.11005;2
176.31500;17.26083;      0.14254; 98.71807;50.00000;20.00000;5.10962;2
176.41499;17.26583;      0.14304; 98.69985;50.00000;20.00000;5.10921;2
176.51601;17.27083;      0.14357; 98.68825;50.00000;20.00000;5.10878;2
176.61600;17.27583;      0.14417; 98.68302;50.00000;20.00000;5.10837;2
176.71600;17.28083;      0.14472; 98.67525;50.00000;20.00000;5.10795;2
176.81799;17.28583;      0.14530; 98.65447;50.00000;20.00000;5.10752;2
176.91701;17.29083;      0.14594; 98.65447;50.00000;20.00000;5.10711;2
177.01700;17.29583;      0.14652; 98.64414;50.00000;20.00000;5.10669;2
177.11900;17.30083;      0.14714; 98.63636;50.00000;20.00000;5.10626;2
177.22000;17.30583;      0.14773; 98.62720;50.00000;20.00000;5.10584;2
177.32001;17.31083;      0.14828; 98.62337;50.00000;20.00000;5.10542;2
177.42000;17.31583;      0.14890; 98.61037;50.00000;20.00000;5.10500;2
177.52000;17.32083;      0.14943; 98.60131;50.00000;20.00000;5.10458;2
177.62100;17.32583;      0.14996; 98.59737;50.00000;20.00000;5.10416;2
177.72200;17.33083;      0.15051; 98.59214;50.00000;20.00000;5.10374;2
177.82201;17.33583;      0.15106; 98.57659;50.00000;20.00000;5.10332;2
177.92200;17.34083;      0.15161; 98.57659;50.00000;20.00000;5.10290;2
178.02299;17.34583;      0.15221; 98.56499;50.00000;20.00000;5.10248;2
178.12100;17.35083;      0.15276; 98.55582;50.00000;20.00000;5.10207;2
178.22200;17.35583;      0.15333; 98.54549;50.00000;20.00000;5.10165;2
178.32201;17.36083;      0.15387; 98.54026;50.00000;20.00000;5.10123;2
178.42300;17.36583;      0.15443; 98.52343;50.00000;20.00000;5.10081;2
178.52400;17.37083;      0.15493; 98.51171;50.00000;20.00000;5.10038;2
178.62399;17.37583;      0.15543; 98.50661;50.00000;20.00000;5.09997;2
178.72501;17.38083;      0.15591; 98.49883;50.00000;20.00000;5.09954;2
178.82500;17.38583;      0.15653; 98.47538;50.00000;20.00000;5.09913;2
178.92700;17.39083;      0.15709; 98.47538;50.00000;20.00000;5.09870;2
179.02800;17.39583;      0.15755; 98.46250;50.00000;20.00000;5.09828;2
179.12601;17.40083;      0.15814; 98.45206;50.00000;20.00000;5.09787;2
179.22701;17.40583;      0.15862; 98.43906;50.00000;20.00000;5.09744;2
179.32600;17.41083;      0.15917; 98.43395;50.00000;20.00000;5.09703;2
179.42700;17.41583;      0.15969; 98.41573;50.00000;20.00000;5.09661;2
179.52699;17.42083;      0.16022; 98.40400;50.00000;20.00000;5.09619;2
179.62601;17.42583;      0.16079; 98.39890;50.00000;20.00000;5.09577;2
179.72800;17.43083;      0.16136; 98.39240;50.00000;20.00000;5.09535;2
179.82600;17.43583;      0.16196; 98.37290;50.00000;20.00000;5.09494;2
179.92900;17.44083;      0.16250; 98.37290;50.00000;20.00000;5.09451;2
180.02800;17.44583;      0.16303; 98.36257;50.00000;20.00000;5.09409;2
180.12601;17.45083;      0.16352; 98.35340;50.00000;20.00000;5.09368;2
180.22701;17.45583;      0.16414; 98.34307;50.00000;20.00000;5.09326;2
180.32800;17.46083;      0.16480; 98.33785;50.00000;20.00000;5.09284;2
180.42599;17.46583;      0.16540; 98.31974;50.00000;20.00000;5.09243;2
180.52800;17.47083;      0.16592; 98.30802;50.00000;20.00000;5.09200;2
180.62700;17.47583;      0.16645; 98.30280;50.00000;20.00000;5.09159;2
180.72900;17.48083;      0.16702; 98.29502;50.00000;20.00000;5.09116;2
180.82800;17.48583;      0.16756; 98.27169;50.00000;20.00000;5.09075;2
180.92999;17.49083;      0.16811; 98.27169;50.00000;20.00000;5.09032;2
181.02901;17.49583;      0.16865; 98.25614;50.00000;20.00000;5.08991;2
181.12801;17.50083;      0.16918; 98.24442;50.00000;20.00000;5.08949;2
181.22701;17.50583;      0.16972; 98.23153;50.00000;20.00000;5.08908;2
181.33000;17.51083;      0.17027; 98.22503;50.00000;20.00000;5.08865;2
181.42999;17.51583;      0.17091; 98.20426;50.00000;20.00000;5.08823;2
181.53101;17.52083;      0.17147; 98.18998;50.00000;20.00000;5.08781;2
181.63100;17.52583;      0.17192; 98.18348;50.00000;20.00000;5.08739;2
181.73000;17.53083;      0.17251; 98.17443;50.00000;20.00000;5.08697;2
181.82899;17.53583;      0.17309; 98.14843;50.00000;20.00000;5.08656;2
181.92900;17.54083;      0.17356; 98.14843;50.00000;20.00000;5.08614;2
182.03000;17.54583;      0.17403; 98.13288;50.00000;20.00000;5.08572;2
182.12900;17.55083;      0.17453; 98.12116;50.00000;20.00000;5.08530;2
182.22900;17.55583;      0.17505; 98.10827;50.00000;20.00000;5.08489;2
182.33099;17.56083;      0.17550; 98.10305;50.00000;20.00000;5.08446;2
182.42999;17.56583;      0.17593; 98.08483;50.00000;20.00000;5.08404;2
182.52901;17.57083;      0.17645; 98.07322;50.00000;20.00000;5.08363;2
182.62900;17.57583;      0.17701; 98.06800;50.00000;20.00000;5.08321;2
182.72701;17.58083;      0.17752; 98.06022;50.00000;20.00000;5.08280;2
182.82800;17.58583;      0.17801; 98.03817;50.00000;20.00000;5.08238;2
182.92799;17.59083;      0.17849; 98.03817;50.00000;20.00000;5.08196;2
183.02901;17.59583;      0.17900; 98.02262;50.00000;20.00000;5.08154;2
183.12801;17.60083;      0.17950; 98.01090;50.00000;20.00000;5.08112;2
183.22800;17.60583;      0.17993; 97.99279;50.00000;20.00000;5.08071;2
183.32600;17.61083;      0.18035; 97.98629;50.00000;20.00000;5.08030;2
183.42599;17.61583;      0.18080; 97.96296;50.00000;20.00000;5.07988;2
183.52800;17.62083;      0.18139; 97.95902;50.00000;20.00000;5.07945;2
183.62801;17.62583;      0.18188; 97.93824;50.00000;20.00000;5.07903;2
183.72800;17.63083;      0.18215; 97.92269;50.00000;20.00000;5.07861;2
183.82600;17.63583;      0.18252; 97.90586;50.00000;20.00000;5.07820;2
183.92799;17.64083;      0.18293; 97.88891;50.00000;20.00000;5.07778;2
184.02600;17.64583;      0.18337; 97.86175;50.00000;20.00000;5.07737;2
184.12801;17.65083;      0.18392; 97.85258;50.00000;20.00000;5.07694;2
184.22701;17.65583;      0.18442; 97.82670;50.00000;20.00000;5.07653;2
184.32500;17.66083;      0.18493; 97.82276;50.00000;20.00000;5.07612;2
184.42500;17.66583;      0.18538; 97.80337;50.00000;20.00000;5.07570;2
184.52600;17.67083;      0.18562; 97.78910;50.00000;20.00000;5.07528;2
184.62700;17.67583;      0.18600; 97.77738;50.00000;20.00000;5.07485;2
184.72501;17.68083;      0.18642; 97.76705;50.00000;20.00000;5.07444;2
184.82500;17.68583;      0.18685; 97.75010;50.00000;20.00000;5.07403;2
184.92500;17.69083;      0.18727; 97.74232;50.00000;20.00000;5.07361;2
185.02499;17.69583;      0.18762; 97.71900;50.00000;20.00000;5.07319;2
185.12399;17.70083;      0.18797; 97.71505;50.00000;20.00000;5.07277;2
185.22400;17.70583;      0.18831; 97.69567;50.00000;20.00000;5.07236;2
185.32500;17.71083;      0.18866; 97.68267;50.00000;20.00000;5.07193;2
185.42300;17.71583;      0.18902; 97.67094;50.00000;20.00000;5.07152;2
185.52499;17.72083;      0.18942; 97.66062;50.00000;20.00000;5.07110;2
185.62399;17.72583;      0.18974; 97.64762;50.00000;20.00000;5.07068;2
185.72301;17.73083;      0.19010; 97.64112;50.00000;20.00000;5.07027;2
185.82401;17.73583;      0.19045; 97.62034;50.00000;20.00000;5.06985;2
185.92200;17.74083;      0.19078; 97.60607;50.00000;20.00000;5.06944;2
186.02100;17.74583;      0.19111; 97.60096;50.00000;20.00000;5.06902;2
186.12100;17.75083;      0.19147; 97.59179;50.00000;20.00000;5.06860;2
186.22099;17.75583;      0.19180; 97.56846;50.00000;20.00000;5.06819;2
186.32100;17.76083;      0.19213; 97.56846;50.00000;20.00000;5.06777;2
186.42000;17.76583;      0.19236; 97.55291;50.00000;20.00000;5.06735;2
186.52000;17.77083;      0.19253; 97.53991;50.00000;20.00000;5.06694;2
186.62000;17.77583;      0.19278; 97.52563;50.00000;20.00000;5.06652;2
186.72000;17.78083;      0.19318; 97.51913;50.00000;20.00000;5.06610;2
186.81900;17.78583;      0.19349; 97.49580;50.00000;20.00000;5.06568;2
186.91901;17.79083;      0.19356; 97.48025;50.00000;20.00000;5.06527;2
187.01700;17.79583;      0.19380; 97.47375;50.00000;20.00000;5.06486;2
187.11700;17.80083;      0.19401; 97.46342;50.00000;20.00000;5.06444;2
187.21800;17.80583;      0.19422; 97.43615;50.00000;20.00000;5.06402;2
187.31599;17.81083;      0.19453; 97.43615;50.00000;20.00000;5.06361;2
187.41499;17.81583;      0.19470; 97.42059;50.00000;20.00000;5.06319;2
187.51601;17.82083;      0.19488; 97.40887;50.00000;20.00000;5.06277;2
187.61400;17.82583;      0.19507; 97.39587;50.00000;20.00000;5.06236;2
187.71500;17.83083;      0.19535; 97.38937;50.00000;20.00000;5.06194;2
187.81500;17.83583;      0.19552; 97.36871;50.00000;20.00000;5.06152;2
187.91299;17.84083;      0.19569; 97.35444;50.00000;20.00000;5.06111;2
188.01401;17.84583;      0.19589; 97.34272;50.00000;20.00000;5.06069;2
188.11301;17.85083;      0.19604; 97.33239;50.00000;20.00000;5.06027;2
188.21400;17.85583;      0.19618; 97.31544;50.00000;20.00000;5.05985;2
188.31500;17.86083;      0.19627; 97.30766;50.00000;20.00000;5.05943;2
188.41100;17.86583;      0.19640; 97.28178;50.00000;20.00000;5.05902;2
188.51100;17.87083;      0.19654; 97.27784;50.00000;20.00000;5.05861;2
188.61301;17.87583;      0.19670; 97.25706;50.00000;20.00000;5.05818;2
188.71201;17.88083;      0.19689; 97.24151;50.00000;20.00000;5.05777;2
188.81100;17.88583;      0.19703; 97.22979;50.00000;20.00000;5.05735;2
188.91000;17.89083;      0.19706; 97.21946;50.00000;20.00000;5.05694;2
189.00999;17.89583;      0.19710; 97.20263;50.00000;20.00000;5.05652;2
189.10800;17.90083;      0.19713; 97.19613;50.00000;20.00000;5.05611;2
189.20799;17.90583;      0.19718; 97.17280;50.00000;20.00000;5.05569;2
189.30499;17.91083;      0.19718; 97.17280;50.00000;20.00000;5.05529;2
189.40800;17.91583;      0.19727; 97.15585;50.00000;20.00000;5.05485;2
189.50700;17.92083;      0.19734; 97.14285;50.00000;20.00000;5.05444;2
189.60500;17.92583;      0.19733; 97.12858;50.00000;20.00000;5.05403;2
189.70399;17.93083;      0.19725; 97.12219;50.00000;20.00000;5.05362;2
189.80499;17.93583;      0.19724; 97.10142;50.00000;20.00000;5.05319;2
189.90601;17.94083;      0.19730; 97.08714;50.00000;20.00000;5.05277;2
190.00500;17.94583;      0.19728; 97.08064;50.00000;20.00000;5.05236;2
190.10500;17.95083;      0.19714; 97.07020;50.00000;20.00000;5.05194;2
190.20100;17.95583;      0.19706; 97.04304;50.00000;20.00000;5.05154;2
190.30200;17.96083;      0.19694; 97.04304;50.00000;20.00000;5.05112;2
190.40199;17.96583;      0.19682; 97.02609;50.00000;20.00000;5.05070;2
190.50000;17.97083;      0.19673; 97.01309;50.00000;20.00000;5.05029;2
190.60001;17.97583;      0.19662; 96.99754;50.00000;20.00000;5.04987;2
190.69800;17.98083;      0.19651; 96.99104;50.00000;20.00000;5.04946;2
190.79601;17.98583;      0.19637; 96.96771;50.00000;20.00000;5.04905;2
190.89799;17.99083;      0.19623; 96.95344;50.00000;20.00000;5.04862;2
190.99699;17.99583;      0.19607; 96.94694;50.00000;20.00000;5.04821;2
191.09500;18.00083;      0.19591; 96.93661;50.00000;20.00000;5.04780;2
191.19400;18.00583;      0.19579; 96.90933;50.00000;20.00000;5.04738;2
191.29401;18.01083;      0.19565; 96.90933;50.00000;20.00000;5.04697;2
191.39400;18.01583;      0.19536; 96.89250;50.00000;20.00000;5.04655;2
191.49200;18.02083;      0.19515; 96.87950;50.00000;20.00000;5.04614;2
191.59300;18.02583;      0.19494; 96.86395;50.00000;20.00000;5.04572;2
191.69200;18.03083;      0.19466; 96.85745;50.00000;20.00000;5.04530;2
191.78900;18.03583;      0.19423; 96.83412;50.00000;20.00000;5.04490;2
191.89000;18.04083;      0.19399; 96.81985;50.00000;20.00000;5.04447;2
191.98900;18.04583;      0.19369; 96.81335;50.00000;20.00000;5.04406;2
192.08800;18.05083;      0.19339; 96.80430;50.00000;20.00000;5.04365;2
192.18700;18.05583;      0.19324; 96.77957;50.00000;20.00000;5.04323;2
192.28600;18.06083;      0.19301; 96.77957;50.00000;20.00000;5.04282;2
192.38699;18.06583;      0.19263; 96.76402;50.00000;20.00000;5.04240;2
192.48399;18.07083;      0.19231; 96.75230;50.00000;20.00000;5.04199;2
192.58299;18.07583;      0.19182; 96.73942;50.00000;20.00000;5.04158;2
192.68201;18.08083;      0.19153; 96.73292;50.00000;20.00000;5.04116;2
192.78000;18.08583;      0.19128; 96.71214;50.00000;20.00000;5.04075;2
192.88000;18.09083;      0.19104; 96.69914;50.00000;20.00000;5.04033;2
192.97900;18.09583;      0.19058; 96.69264;50.00000;20.00000;5.03992;2
193.07600;18.10083;      0.19015; 96.68231;50.00000;20.00000;5.03951;2
193.17900;18.10583;      0.18977; 96.65631;50.00000;20.00000;5.03908;2
193.27699;18.11083;      0.18940; 96.65631;50.00000;20.00000;5.03867;2
193.37700;18.11583;      0.18890; 96.64076;50.00000;20.00000;5.03826;2
193.47501;18.12083;      0.18848; 96.62904;50.00000;20.00000;5.03785;2
193.57600;18.12583;      0.18807; 96.61616;50.00000;20.00000;5.03742;2
193.67400;18.13083;      0.18754; 96.60966;50.00000;20.00000;5.03701;2
193.77299;18.13583;      0.18698; 96.58888;50.00000;20.00000;5.03660;2
193.87199;18.14083;      0.18643; 96.57460;50.00000;20.00000;5.03619;2
193.97000;18.14583;      0.18588; 96.56811;50.00000;20.00000;5.03578;2
194.07100;18.15083;      0.18532; 96.55778;50.00000;20.00000;5.03535;2
194.16901;18.15583;      0.18477; 96.53050;50.00000;20.00000;5.03494;2
194.26900;18.16083;      0.18427; 96.53050;50.00000;20.00000;5.03453;2
194.36800;18.16583;      0.18369; 96.51495;50.00000;20.00000;5.03411;2
194.46700;18.17083;      0.18313; 96.49940;50.00000;20.00000;5.03370;2
194.56599;18.17583;      0.18246; 96.47734;50.00000;20.00000;5.03328;2
194.66400;18.18083;      0.18182; 96.46690;50.00000;20.00000;5.03287;2
194.76401;18.18583;      0.18122; 96.44740;50.00000;20.00000;5.03246;2
194.86200;18.19083;      0.18069; 96.43579;50.00000;20.00000;5.03205;2
194.96201;18.19583;      0.18009; 96.43057;50.00000;20.00000;5.03163;2
195.06100;18.20083;      0.17943; 96.42279;50.00000;20.00000;5.03121;2
195.16200;18.20583;      0.17878; 96.40074;50.00000;20.00000;5.03079;2
195.25999;18.21083;      0.17802; 96.40074;50.00000;20.00000;5.03038;2
195.35899;18.21583;      0.17728; 96.38519;50.00000;20.00000;5.02997;2
195.45799;18.22083;      0.17653; 96.37474;50.00000;20.00000;5.02955;2
195.55800;18.22583;      0.17579; 96.36186;50.00000;20.00000;5.02914;2
195.65800;18.23083;      0.17505; 96.35536;50.00000;20.00000;5.02872;2
195.75400;18.23583;      0.17431; 96.33458;50.00000;20.00000;5.02832;2
195.85500;18.24083;      0.17362; 96.32031;50.00000;20.00000;5.02789;2
195.95399;18.24583;      0.17282; 96.31381;50.00000;20.00000;5.02748;2
196.05099;18.25083;      0.17199; 96.30476;50.00000;20.00000;5.02707;2
196.14900;18.25583;      0.17119; 96.27876;50.00000;20.00000;5.02667;2
196.25000;18.26083;      0.17041; 96.27876;50.00000;20.00000;5.02624;2
196.35100;18.26583;      0.16960; 96.26448;50.00000;20.00000;5.02582;2
196.44701;18.27083;      0.16877; 96.25415;50.00000;20.00000;5.02542;2
196.54900;18.27583;      0.16795; 96.24115;50.00000;20.00000;5.02499;2
196.64600;18.28083;      0.16707; 96.23593;50.00000;20.00000;5.02459;2
196.74500;18.28583;      0.16615; 96.21782;50.00000;20.00000;5.02417;2
196.84399;18.29083;      0.16526; 96.20610;50.00000;20.00000;5.02376;2
196.94200;18.29583;      0.16438; 96.20088;50.00000;20.00000;5.02335;2
197.04201;18.30083;      0.16347; 96.19310;50.00000;20.00000;5.02293;2
197.14200;18.30583;      0.16259; 96.17105;50.00000;20.00000;5.02251;2
197.24001;18.31083;      0.16163; 96.17105;50.00000;20.00000;5.02210;2
197.33701;18.31583;      0.16069; 96.15817;50.00000;20.00000;5.02170;2
197.43900;18.32083;      0.15977; 96.14900;50.00000;20.00000;5.02127;2
197.53600;18.32583;      0.15880; 96.13867;50.00000;20.00000;5.02087;2
197.63499;18.33083;      0.15784; 96.13345;50.00000;20.00000;5.02045;2
197.73599;18.33583;      0.15694; 96.11662;50.00000;20.00000;5.02003;2
197.83299;18.34083;      0.15600; 96.10617;50.00000;20.00000;5.01963;2
197.93201;18.34583;      0.15490; 96.10106;50.00000;20.00000;5.01921;2
198.03101;18.35083;      0.15387; 96.09329;50.00000;20.00000;5.01880;2
198.12801;18.35583;      0.15288; 96.07112;50.00000;20.00000;5.01839;2
198.22900;18.36083;      0.15188; 96.07112;50.00000;20.00000;5.01797;2
198.32700;18.36583;      0.15087; 96.05824;50.00000;20.00000;5.01756;2
198.42700;18.37083;      0.14981; 96.04779;50.00000;20.00000;5.01714;2
198.52600;18.37583;      0.14853; 96.03618;50.00000;20.00000;5.01673;2
198.62300;18.38083;      0.14740; 96.03096;50.00000;20.00000;5.01632;2
198.72301;18.38583;      0.14630; 96.01274;50.00000;20.00000;5.01590;2
198.82300;18.39083;      0.14523; 96.00113;50.00000;20.00000;5.01549;2
198.92101;18.39583;      0.14417; 95.99591;50.00000;20.00000;5.01508;2
199.01900;18.40083;      0.14307; 95.98813;50.00000;20.00000;5.01467;2
199.11900;18.40583;      0.14200; 95.96608;50.00000;20.00000;5.01425;2
199.21600;18.41083;      0.14095; 95.96608;50.00000;20.00000;5.01384;2
199.31500;18.41583;      0.13978; 95.95436;50.00000;20.00000;5.01343;2
199.41600;18.42083;      0.13854; 95.94531;50.00000;20.00000;5.01301;2
199.51500;18.42583;      0.13728; 95.93625;50.00000;20.00000;5.01259;2
199.61400;18.43083;      0.13609; 95.93231;50.00000;20.00000;5.01218;2
199.71300;18.43583;      0.13486; 95.92070;50.00000;20.00000;5.01177;2
199.81000;18.44083;      0.13365; 95.91292;50.00000;20.00000;5.01136;2
199.91100;18.44583;      0.13245; 95.91292;50.00000;20.00000;5.01094;2
200.00999;18.45083;      0.13126; 95.90898;50.00000;20.00000;5.01053;2
200.11099;18.45583;      0.13008; 95.89726;50.00000;20.00000;5.01010;2
200.20700;18.46083;      0.12891; 95.88948;50.00000;20.00000;5.00970;2
200.30499;18.46583;      0.12768; 95.88948;50.00000;20.00000;5.00929;2
200.40401;18.47083;      0.12645; 95.88437;50.00000;20.00000;5.00888;2
200.50400;18.47583;      0.12516; 95.87010;50.00000;20.00000;5.00846;2
200.60400;18.48083;      0.12384; 95.86093;50.00000;20.00000;5.00804;2
200.70200;18.48583;      0.12256; 95.85710;50.00000;20.00000;5.00763;2
200.80200;18.49083;      0.12128; 95.85187;50.00000;20.00000;5.00722;2
200.89799;18.49583;      0.11987; 95.83505;50.00000;20.00000;5.00681;2
200.99800;18.50083;      0.11843; 95.83505;50.00000;20.00000;5.00640;2
201.09700;18.50583;      0.11701; 95.82460;50.00000;20.00000;5.00598;2
201.19600;18.51083;      0.11571; 95.81682;50.00000;20.00000;5.00557;2
201.29401;18.51583;      0.11454; 95.80777;50.00000;20.00000;5.00516;2
201.39301;18.52083;      0.11331; 95.80394;50.00000;20.00000;5.00475;2
201.49300;18.52583;      0.11204; 95.78966;50.00000;20.00000;5.00433;2
201.59200;18.53083;      0.11046; 95.78050;50.00000;20.00000;5.00391;2
201.68800;18.53583;      0.10895; 95.77667;50.00000;20.00000;5.00351;2
201.78700;18.54083;      0.10747; 95.77017;50.00000;20.00000;5.00310;2
201.88800;18.54583;      0.10610; 95.75334;50.00000;20.00000;5.00268;2
201.98300;18.55083;      0.10497; 95.75334;50.00000;20.00000;5.00228;2
202.08501;18.55583;      0.10371; 95.73511;50.00000;20.00000;5.00185;2
202.18401;18.56083;      0.10235; 95.72212;50.00000;20.00000;5.00144;2
202.28400;18.56583;      0.10093; 95.70784;50.00000;20.00000;5.00102;2
202.38300;18.57083; 9.953556e-02; 95.70401;50.00000;20.00000;5.00061;2
202.48000;18.57583; 9.814459e-02; 95.68973;50.00000;20.00000;5.00020;2
202.58099;18.58083; 9.673602e-02; 95.68068;50.00000;20.00000;4.99978;2
202.67999;18.58583; 9.538019e-02; 95.67673;50.00000;20.00000;4.99937;2
202.77699;18.59083; 9.404168e-02; 95.67151;50.00000;20.00000;4.99896;2
202.87500;18.59583; 9.266760e-02; 95.65724;50.00000;20.00000;4.99855;2
202.97600;18.60083; 9.127581e-02; 95.65724;50.00000;20.00000;4.99813;2
203.07800;18.60583; 8.995474e-02; 95.65213;50.00000;20.00000;4.99771;2
203.17300;18.61083; 8.861520e-02; 95.64563;50.00000;20.00000;4.99731;2
203.27200;18.61583; 8.725802e-02; 95.63008;50.00000;20.00000;4.99690;2
203.37100;18.62083; 8.590062e-02; 95.63008;50.00000;20.00000;4.99648;2
203.47099;18.62583; 8.450761e-02; 95.62613;50.00000;20.00000;4.99606;2
203.56900;18.63083; 8.309651e-02; 95.62091;50.00000;20.00000;4.99565;2
203.66701;18.63583; 8.166745e-02; 95.60930;50.00000;20.00000;4.99525;2
203.76601;18.64083; 8.020277e-02; 95.60930;50.00000;20.00000;4.99483;2
203.86400;18.64583; 7.882642e-02; 95.60535;50.00000;20.00000;4.99442;2
203.96300;18.65083; 7.743218e-02; 95.60025;50.00000;20.00000;4.99401;2
204.06200;18.65583; 7.605545e-02; 95.58597;50.00000;20.00000;4.99360;2
204.16200;18.66083; 7.466080e-02; 95.58597;50.00000;20.00000;4.99318;2
204.25800;18.66583; 7.335437e-02; 95.58203;50.00000;20.00000;4.99278;2
204.35800;18.67083; 7.211891e-02; 95.57680;50.00000;20.00000;4.99236;2
204.45799;18.67583; 7.083003e-02; 95.56520;50.00000;20.00000;4.99194;2
204.55600;18.68083; 6.936342e-02; 95.56520;50.00000;20.00000;4.99153;2
204.65500;18.68583; 6.798533e-02; 95.56520;50.00000;20.00000;4.99112;2
204.75500;18.69083; 6.662481e-02; 95.56520;50.00000;20.00000;4.99070;2
204.85100;18.69583; 6.522836e-02; 95.56125;50.00000;20.00000;4.99030;2
204.94901;18.70083; 6.384954e-02; 95.55742;50.00000;20.00000;4.98989;2
205.04900;18.70583; 6.257707e-02; 95.54697;50.00000;20.00000;4.98947;2
205.14999;18.71083; 6.128670e-02; 95.54697;50.00000;20.00000;4.98905;2
205.24600;18.71583; 5.997811e-02; 95.54697;50.00000;20.00000;4.98865;2
205.34900;18.72083; 5.863415e-02; 95.54697;50.00000;20.00000;4.98822;2
205.44501;18.72583; 5.725411e-02; 95.54314;50.00000;20.00000;4.98782;2
205.54401;18.73083; 5.587399e-02; 95.53792;50.00000;20.00000;4.98740;2
205.64400;18.73583; 5.456472e-02; 95.52620;50.00000;20.00000;4.98699;2
205.74100;18.74083; 5.323733e-02; 95.52620;50.00000;20.00000;4.98658;2
205.84200;18.74583; 5.194542e-02; 95.52620;50.00000;20.00000;4.98616;2
205.94200;18.75083; 5.065324e-02; 95.52237;50.00000;20.00000;4.98574;2
206.03999;18.75583; 4.936077e-02; 95.51065;50.00000;20.00000;4.98533;2
206.13699;18.76083; 4.806805e-02; 95.50415;50.00000;20.00000;4.98493;2
206.23700;18.76583; 4.675747e-02; 95.50415;50.00000;20.00000;4.98451;2
206.33600;18.77083; 4.546439e-02; 95.50032;50.00000;20.00000;4.98410;2
206.43600;18.77583; 4.418891e-02; 95.48859;50.00000;20.00000;4.98368;2
206.53400;18.78083; 4.285983e-02; 95.48082;50.00000;20.00000;4.98327;2
206.63200;18.78583; 4.165494e-02; 95.48082;50.00000;20.00000;4.98286;2
206.73000;18.79083; 4.034320e-02; 95.47699;50.00000;20.00000;4.98245;2
206.83099;18.79583; 3.903136e-02; 95.46527;50.00000;20.00000;4.98203;2
206.92999;18.80083; 3.779032e-02; 95.45749;50.00000;20.00000;4.98162;2
207.02800;18.80583; 3.667349e-02; 95.45749;50.00000;20.00000;4.98121;2
207.12700;18.81083; 3.557428e-02; 95.45354;50.00000;20.00000;4.98079;2
207.22701;18.81583; 3.438603e-02; 95.44321;50.00000;20.00000;4.98038;2
207.32600;18.82083; 3.314419e-02; 95.43671;50.00000;20.00000;4.97996;2
207.42400;18.82583; 3.186657e-02; 95.43671;50.00000;20.00000;4.97955;2
207.52200;18.83083; 3.065986e-02; 95.43671;50.00000;20.00000;4.97915;2
207.62199;18.83583; 2.948858e-02; 95.42766;50.00000;20.00000;4.97873;2
207.72200;18.84083; 2.824596e-02; 95.42244;50.00000;20.00000;4.97831;2
207.81900;18.84583; 2.700306e-02; 95.41722;50.00000;20.00000;4.97790;2
207.91901;18.85083; 2.592013e-02; 95.41722;50.00000;20.00000;4.97749;2
208.01700;18.85583; 2.480140e-02; 95.41722;50.00000;20.00000;4.97708;2
208.11800;18.86083; 2.362916e-02; 95.41338;50.00000;20.00000;4.97666;2
208.21400;18.86583; 2.243883e-02; 95.40561;50.00000;20.00000;4.97626;2
208.31500;18.87083; 2.123059e-02; 95.40166;50.00000;20.00000;4.97583;2
208.41200;18.87583; 2.009328e-02; 95.40166;50.00000;20.00000;4.97543;2
208.51100;18.88083; 1.899142e-02; 95.40166;50.00000;20.00000;4.97502;2
208.61200;18.88583; 1.794280e-02; 95.40166;50.00000;20.00000;4.97459;2
208.70900;18.89083; 1.687615e-02; 95.39783;50.00000;20.00000;4.97419;2
208.80701;18.89583; 1.586275e-02; 95.38866;50.00000;20.00000;4.97378;2
208.90800;18.90083; 1.476020e-02; 95.38356;50.00000;20.00000;4.97336;2
209.00600;18.90583; 1.362181e-02; 95.38356;50.00000;20.00000;4.97295;2
209.10500;18.91083; 1.246544e-02; 95.38356;50.00000;20.00000;4.97254;2
209.20300;18.91583; 1.114858e-02; 95.37961;50.00000;20.00000;4.97213;2
209.30200;18.92083; 1.006305e-02; 95.37439;50.00000;20.00000;4.97171;2
209.40401;18.92583; 9.137678e-03; 95.36278;50.00000;20.00000;4.97129;2
209.50000;18.93083; 8.212104e-03; 95.36278;50.00000;20.00000;4.97089;2
209.59900;18.93583; 7.143877e-03; 95.36278;50.00000;20.00000;4.97047;2
209.69901;18.94083; 6.075478e-03; 95.36278;50.00000;20.00000;4.97006;2
209.79800;18.94583; 5.042531e-03; 95.35883;50.00000;20.00000;4.96964;2
209.89600;18.95083; 4.062869e-03; 95.35373;50.00000;20.00000;4.96923;2
209.99500;18.95583; 3.172152e-03; 95.34201;50.00000;20.00000;4.96882;2
210.09500;18.96083; 2.192177e-03; 95.34201;50.00000;20.00000;4.96840;2
210.19299;18.96583; 1.283331e-03; 95.34201;50.00000;20.00000;4.96799;2
210.29100;18.97083; 2.139062e-04; 95.33806;50.00000;20.00000;4.96759;2
210.39000;18.97583;-7.843878e-04; 95.32123;50.00000;20.00000;4.96717;2
210.48900;18.98083;-1.604563e-03; 95.31078;50.00000;20.00000;4.96676;2
210.58701;18.98583;-2.496193e-03; 95.30695;50.00000;20.00000;4.96635;2
210.68800;18.99083;-3.477135e-03; 95.30695;50.00000;20.00000;4.96593;2
210.78700;18.99583;-4.476069e-03; 95.29790;50.00000;20.00000;4.96552;2
210.88600;19.00083;-5.439500e-03; 95.29268;50.00000;20.00000;4.96510;2
210.98599;19.00583;-6.420934e-03; 95.28618;50.00000;20.00000;4.96469;2
211.08400;19.01083;-7.384682e-03; 95.28618;50.00000;20.00000;4.96428;2
211.18300;19.01583;-8.223724e-03; 95.28618;50.00000;20.00000;4.96386;2
211.28200;19.02083;-9.062906e-03; 95.28618;50.00000;20.00000;4.96345;2
211.38000;19.02583;-9.920060e-03; 95.27713;50.00000;20.00000;4.96304;2
211.47900;19.03083;-1.079521e-02; 95.27190;50.00000;20.00000;4.96263;2
211.57700;19.03583;-1.170618e-02; 95.26680;50.00000;20.00000;4.96222;2
211.67700;19.04083;-1.259948e-02; 95.26680;50.00000;20.00000;4.96180;2
211.77499;19.04583;-1.345721e-02; 95.26680;50.00000;20.00000;4.96139;2
211.87500;19.05083;-1.433296e-02; 95.26680;50.00000;20.00000;4.96098;2
211.97501;19.05583;-1.515530e-02; 95.25902;50.00000;20.00000;4.96056;2
212.07401;19.06083;-1.599562e-02; 95.25507;50.00000;20.00000;4.96015;2
212.17101;19.06583;-1.680034e-02; 95.25124;50.00000;20.00000;4.95974;2
212.27100;19.07083;-1.762309e-02; 95.25124;50.00000;20.00000;4.95932;2
212.36800;19.07583;-1.839237e-02; 95.25124;50.00000;20.00000;4.95892;2
212.47000;19.08083;-1.917971e-02; 95.25124;50.00000;20.00000;4.95849;2
212.56900;19.08583;-1.996713e-02; 95.25124;50.00000;20.00000;4.95808;2
212.67000;19.09083;-2.073686e-02; 95.24730;50.00000;20.00000;4.95766;2
212.76601;19.09583;-2.129228e-02; 95.23824;50.00000;20.00000;4.95726;2
212.86501;19.10083;-2.202648e-02; 95.23302;50.00000;20.00000;4.95685;2
212.96400;19.10583;-2.277867e-02; 95.23302;50.00000;20.00000;4.95643;2
213.06400;19.11083;-2.354888e-02; 95.23302;50.00000;20.00000;4.95602;2
213.16299;19.11583;-2.426558e-02; 95.23302;50.00000;20.00000;4.95560;2
213.25900;19.12083;-2.516105e-02; 95.23302;50.00000;20.00000;4.95520;2
213.36000;19.12583;-2.587805e-02; 95.23302;50.00000;20.00000;4.95478;2
213.45799;19.13083;-2.648787e-02; 95.22908;50.00000;20.00000;4.95437;2
213.55901;19.13583;-2.713361e-02; 95.22002;50.00000;20.00000;4.95395;2
213.65700;19.14083;-2.783301e-02; 95.21492;50.00000;20.00000;4.95354;2
213.75600;19.14583;-2.855043e-02; 95.21492;50.00000;20.00000;4.95313;2
213.85300;19.15083;-2.932156e-02; 95.21492;50.00000;20.00000;4.95272;2
213.95300;19.15583;-3.000349e-02; 95.21492;50.00000;20.00000;4.95231;2
214.05299;19.16083;-3.059612e-02; 95.21492;50.00000;20.00000;4.95189;2
214.15300;19.16583;-3.122465e-02; 95.21097;50.00000;20.00000;4.95147;2
214.25000;19.17083;-3.181740e-02; 95.20702;50.00000;20.00000;4.95107;2
214.35001;19.17583;-3.249977e-02; 95.19669;50.00000;20.00000;4.95065;2
214.45000;19.18083;-3.316436e-02; 95.19669;50.00000;20.00000;4.95023;2
214.54700;19.18583;-3.377532e-02; 95.19669;50.00000;20.00000;4.94983;2
214.64799;19.19083;-3.444016e-02; 95.19669;50.00000;20.00000;4.94941;2
214.74600;19.19583;-3.510502e-02; 95.19669;50.00000;20.00000;4.94900;2
214.84399;19.20083;-3.564474e-02; 95.19669;50.00000;20.00000;4.94859;2
214.94400;19.20583;-3.629198e-02; 95.18892;50.00000;20.00000;4.94817;2
215.04300;19.21083;-3.692140e-02; 95.18369;50.00000;20.00000;4.94776;2
215.14101;19.21583;-3.751510e-02; 95.17847;50.00000;20.00000;4.94735;2
215.24001;19.22083;-3.801943e-02; 95.17847;50.00000;20.00000;4.94694;2
215.33900;19.22583;-3.852384e-02; 95.17847;50.00000;20.00000;4.94653;2
215.43800;19.23083;-3.913575e-02; 95.17847;50.00000;20.00000;4.94611;2
215.53600;19.23583;-3.989097e-02; 95.17847;50.00000;20.00000;4.94571;2
215.63699;19.24083;-4.050317e-02; 95.17847;50.00000;20.00000;4.94528;2
215.73300;19.24583;-4.098994e-02; 95.17070;50.00000;20.00000;4.94488;2
215.83501;19.25083;-4.140537e-02; 95.16687;50.00000;20.00000;4.94446;2
215.93401;19.25583;-4.191032e-02; 95.16292;50.00000;20.00000;4.94405;2
216.03400;19.26083;-4.241539e-02; 95.16292;50.00000;20.00000;4.94363;2
216.13200;19.26583;-4.292047e-02; 95.16675;50.00000;20.00000;4.94322;2
216.23199;19.27083;-4.347945e-02; 95.16675;50.00000;20.00000;4.94280;2
216.32800;19.27583;-4.405629e-02; 95.16675;50.00000;20.00000;4.94240;2
216.42900;19.28083;-4.456175e-02; 95.16675;50.00000;20.00000;4.94198;2
216.52901;19.28583;-4.503141e-02; 95.15897;50.00000;20.00000;4.94157;2
216.62601;19.29083;-4.551896e-02; 95.15514;50.00000;20.00000;4.94116;2
216.72501;19.29583;-4.598874e-02; 95.14992;50.00000;20.00000;4.94075;2
216.82600;19.30083;-4.644076e-02; 95.14992;50.00000;20.00000;4.94033;2
216.92400;19.30583;-4.700028e-02; 95.14992;50.00000;20.00000;4.93992;2
217.02299;19.31083;-4.757787e-02; 95.14992;50.00000;20.00000;4.93951;2
217.12300;19.31583;-4.792252e-02; 95.14992;50.00000;20.00000;4.93909;2
217.22200;19.32083;-4.830306e-02; 95.14992;50.00000;20.00000;4.93868;2
217.31900;19.32583;-4.888081e-02; 95.14992;50.00000;20.00000;4.93827;2
217.42101;19.33083;-4.947681e-02; 95.14992;50.00000;20.00000;4.93785;2
217.51900;19.33583;-4.989339e-02; 95.14597;50.00000;20.00000;4.93744;2
217.61800;19.34083;-5.029215e-02; 95.14214;50.00000;20.00000;4.93703;2
217.71600;19.34583;-5.067299e-02; 95.13181;50.00000;20.00000;4.93662;2
217.81500;19.35083;-5.112570e-02; 95.13181;50.00000;20.00000;4.93620;2
217.91800;19.35583;-5.161454e-02; 95.13181;50.00000;20.00000;4.93578;2
218.01500;19.36083;-5.204937e-02; 95.13181;50.00000;20.00000;4.93537;2
218.11400;19.36583;-5.244848e-02; 95.13181;50.00000;20.00000;4.93496;2
218.21201;19.37083;-5.290144e-02; 95.12787;50.00000;20.00000;4.93455;2
218.31000;19.37583;-5.331858e-02; 95.12009;50.00000;20.00000;4.93414;2
218.41100;19.38083;-5.371798e-02; 95.11487;50.00000;20.00000;4.93372;2
218.50999;19.38583;-5.411736e-02; 95.11104;50.00000;20.00000;4.93331;2
218.60699;19.39083;-5.467827e-02; 95.10709;50.00000;20.00000;4.93290;2
218.70700;19.39583;-5.516761e-02; 95.09932;50.00000;20.00000;4.93249;2
218.80701;19.40083;-5.547748e-02; 95.09932;50.00000;20.00000;4.93207;2
218.90700;19.40583;-5.584128e-02; 95.09932;50.00000;20.00000;4.93165;2
219.00500;19.41083;-5.620504e-02; 95.09932;50.00000;20.00000;4.93125;2
219.10300;19.41583;-5.664069e-02; 95.09549;50.00000;20.00000;4.93084;2
219.20399;19.42083;-5.702269e-02; 95.09154;50.00000;20.00000;4.93042;2
219.30200;19.42583;-5.742256e-02; 95.08249;50.00000;20.00000;4.93001;2
219.40100;19.43083;-5.782255e-02; 95.08249;50.00000;20.00000;4.92960;2
219.49699;19.43583;-5.825838e-02; 95.08249;50.00000;20.00000;4.92920;2
219.60001;19.44083;-5.865871e-02; 95.08249;50.00000;20.00000;4.92877;2
219.69800;19.44583;-5.911275e-02; 95.08249;50.00000;20.00000;4.92836;2
219.79500;19.45083;-5.951291e-02; 95.07854;50.00000;20.00000;4.92795;2
219.89700;19.45583;-5.991342e-02; 95.07076;50.00000;20.00000;4.92753;2
219.99600;19.46083;-6.031381e-02; 95.06566;50.00000;20.00000;4.92712;2
220.09300;19.46583;-6.069620e-02; 95.06566;50.00000;20.00000;4.92671;2
220.19200;19.47083;-6.106078e-02; 95.06566;50.00000;20.00000;4.92630;2
220.29300;19.47583;-6.138957e-02; 95.06566;50.00000;20.00000;4.92588;2
220.39200;19.48083;-6.179023e-02; 95.06171;50.00000;20.00000;4.92547;2
220.49300;19.48583;-6.217307e-02; 95.05266;50.00000;20.00000;4.92505;2
220.58900;19.49083;-6.257370e-02; 95.04744;50.00000;20.00000;4.92465;2
220.69099;19.49583;-6.297472e-02; 95.04744;50.00000;20.00000;4.92422;2
220.78999;19.50083;-6.335765e-02; 95.04744;50.00000;20.00000;4.92381;2
220.88800;19.50583;-6.374060e-02; 95.04744;50.00000;20.00000;4.92340;2
220.98700;19.51083;-6.417763e-02; 95.04349;50.00000;20.00000;4.92299;2
221.08501;19.51583;-6.448875e-02; 95.03571;50.00000;20.00000;4.92258;2
221.18700;19.52083;-6.489010e-02; 95.03061;50.00000;20.00000;4.92216;2
221.28700;19.52583;-6.529141e-02; 95.03061;50.00000;20.00000;4.92174;2
221.38699;19.53083;-6.569278e-02; 95.03061;50.00000;20.00000;4.92132;2
221.48300;19.53583;-6.607600e-02; 95.03061;50.00000;20.00000;4.92092;2
221.58299;19.54083;-6.644151e-02; 95.03061;50.00000;20.00000;4.92051;2
221.68500;19.54583;-6.678921e-02; 95.02283;50.00000;20.00000;4.92008;2
221.78300;19.55083;-6.715473e-02; 95.01761;50.00000;20.00000;4.91967;2
221.88100;19.55583;-6.753831e-02; 95.01238;50.00000;20.00000;4.91927;2
221.98000;19.56083;-6.795802e-02; 95.01238;50.00000;20.00000;4.91885;2
222.08000;19.56583;-6.835985e-02; 95.01238;50.00000;20.00000;4.91844;2
222.17799;19.57083;-6.877964e-02; 95.01238;50.00000;20.00000;4.91803;2
222.27901;19.57583;-6.907363e-02; 95.00855;50.00000;20.00000;4.91761;2
222.37500;19.58083;-6.938539e-02; 95.00461;50.00000;20.00000;4.91721;2
222.47600;19.58583;-6.967948e-02; 94.98906;50.00000;20.00000;4.91679;2
222.57500;19.59083;-6.999151e-02; 94.98511;50.00000;20.00000;4.91638;2
222.67400;19.59583;-7.033962e-02; 94.98128;50.00000;20.00000;4.91596;2
222.77299;19.60083;-7.068778e-02; 94.98128;50.00000;20.00000;4.91555;2
222.87300;19.60583;-7.101806e-02; 94.98128;50.00000;20.00000;4.91514;2
222.97000;19.61083;-7.134820e-02; 94.98128;50.00000;20.00000;4.91473;2
223.07201;19.61583;-7.166069e-02; 94.98128;50.00000;20.00000;4.91431;2
223.17000;19.62083;-7.199100e-02; 94.98128;50.00000;20.00000;4.91390;2
223.26900;19.62583;-7.232143e-02; 94.98128;50.00000;20.00000;4.91349;2
223.36700;19.63083;-7.263383e-02; 94.98128;50.00000;20.00000;4.91308;2
223.46600;19.63583;-7.292832e-02; 94.97350;50.00000;20.00000;4.91267;2
223.56599;19.64083;-7.343924e-02; 94.96956;50.00000;20.00000;4.91225;2
223.66499;19.64583;-7.391412e-02; 94.96573;50.00000;20.00000;4.91184;2
223.76401;19.65083;-7.429894e-02; 94.96573;50.00000;20.00000;4.91143;2
223.86400;19.65583;-7.457570e-02; 94.96573;50.00000;20.00000;4.91101;2
223.96201;19.66083;-7.479828e-02; 94.96573;50.00000;20.00000;4.91060;2
224.06400;19.66583;-7.502115e-02; 94.96573;50.00000;20.00000;4.91018;2
224.16400;19.67083;-7.522590e-02; 94.96178;50.00000;20.00000;4.90976;2
224.26199;19.67583;-7.562897e-02; 94.95273;50.00000;20.00000;4.90935;2
224.36000;19.68083;-7.599602e-02; 94.94750;50.00000;20.00000;4.90895;2
224.45799;19.68583;-7.632705e-02; 94.94750;50.00000;20.00000;4.90854;2
224.55800;19.69083;-7.665827e-02; 94.94750;50.00000;20.00000;4.90812;2
224.65900;19.69583;-7.697157e-02; 94.94750;50.00000;20.00000;4.90770;2
224.75500;19.70083;-7.726655e-02; 94.94750;50.00000;20.00000;4.90730;2
224.85500;19.70583;-7.756183e-02; 94.94750;50.00000;20.00000;4.90689;2
224.95399;19.71083;-7.785711e-02; 94.94367;50.00000;20.00000;4.90647;2
225.05400;19.71583;-7.813445e-02; 94.93462;50.00000;20.00000;4.90606;2
225.15401;19.72083;-7.841183e-02; 94.92940;50.00000;20.00000;4.90564;2
225.25400;19.72583;-7.867119e-02; 94.92940;50.00000;20.00000;4.90523;2
225.34900;19.73083;-7.898444e-02; 94.92940;50.00000;20.00000;4.90483;2
225.45300;19.73583;-7.944279e-02; 94.92940;50.00000;20.00000;4.90440;2
225.55000;19.74083;-7.977435e-02; 94.92940;50.00000;20.00000;4.90399;2
225.64999;19.74583;-8.005199e-02; 94.92545;50.00000;20.00000;4.90358;2
225.74800;19.75083;-8.032954e-02; 94.92162;50.00000;20.00000;4.90317;2
225.84900;19.75583;-8.064347e-02; 94.91385;50.00000;20.00000;4.90275;2
225.94701;19.76083;-8.097530e-02; 94.91385;50.00000;20.00000;4.90234;2
226.04700;19.76583;-8.150604e-02; 94.91385;50.00000;20.00000;4.90193;2
226.14700;19.77083;-8.182008e-02; 94.91385;50.00000;20.00000;4.90151;2
226.24500;19.77583;-8.191722e-02; 94.91385;50.00000;20.00000;4.90110;2
226.34300;19.78083;-8.223120e-02; 94.91385;50.00000;20.00000;4.90070;2
226.44200;19.78583;-8.265373e-02; 94.91385;50.00000;20.00000;4.90028;2
226.54100;19.79083;-8.304019e-02; 94.91385;50.00000;20.00000;4.89987;2
226.64200;19.79583;-8.322804e-02; 94.91385;50.00000;20.00000;4.89945;2
226.74001;19.80083;-8.346994e-02; 94.91385;50.00000;20.00000;4.89904;2
226.84100;19.80583;-8.385670e-02; 94.90990;50.00000;20.00000;4.89862;2
226.93900;19.81083;-8.413485e-02; 94.90607;50.00000;20.00000;4.89822;2
227.03700;19.81583;-8.439496e-02; 94.89829;50.00000;20.00000;4.89781;2
227.13800;19.82083;-8.469150e-02; 94.89829;50.00000;20.00000;4.89739;2
227.23700;19.82583;-8.500602e-02; 94.89829;50.00000;20.00000;4.89698;2
227.33501;19.83083;-8.526627e-02; 94.89829;50.00000;20.00000;4.89657;2
227.43600;19.83583;-8.559913e-02; 94.89829;50.00000;20.00000;4.89615;2
227.53400;19.84083;-8.605843e-02; 94.89829;50.00000;20.00000;4.89574;2
227.63499;19.84583;-8.648185e-02; 94.89435;50.00000;20.00000;4.89532;2
227.73399;19.85083;-8.679666e-02; 94.89040;50.00000;20.00000;4.89491;2
227.83299;19.85583;-8.714770e-02; 94.88262;50.00000;20.00000;4.89450;2
