Repository: TristanHehnen/BESKID_ExperimentalData

# Experimental Data of the BESKID Project

The repository contains the public experimental data of the BESKID project.

The primary material investigate is Poly(methyl methacrylate) (PMMA).

The materials have been examined in various experimental setups, across different sizes, from micro- to real-scale. Data of the following setups is available:
- Thermogravimetric analysis (TGA)
- Micro-scale combustion calorimetry (MCC)
- Differential scanning calorimetry (DSC)
- Cone calorimetry

File: ExpData/TGA/DE_6mm/ExpDat_PMMA_DE_6mm_20Kmin_03.txt (part 4 of 13)
#SEG. 2:                     ;30�C/20.0(K/min)/700�C
#SEG. 3:                     ;700�C/00:10/700�C
##Temp./�C;Time/min;DSC/(mW/mg);Mass/%;Gas Flow(purge2)/(ml/min);Gas Flow(protective)/(ml/min);Sensit./(uV/mW);Segment
171.95700;17.04500; 6.176456e-02; 98.93650;50.00000;20.00000;5.12785;2
172.05701;17.05000; 6.211526e-02; 98.93650;50.00000;20.00000;5.12743;2
172.15700;17.05500; 6.246601e-02; 98.93255;50.00000;20.00000;5.12702;2
172.25800;17.06000; 6.276502e-02; 98.92349;50.00000;20.00000;5.12659;2
172.35800;17.06500; 6.309860e-02; 98.91699;50.00000;20.00000;5.12618;2
172.45900;17.07000; 6.358788e-02; 98.91699;50.00000;20.00000;5.12575;2
172.55901;17.07500; 6.411177e-02; 98.91699;50.00000;20.00000;5.12534;2
172.66000;17.08000; 6.453205e-02; 98.90793;50.00000;20.00000;5.12491;2
172.75999;17.08500; 6.486589e-02; 98.90143;50.00000;20.00000;5.12449;2
172.86099;17.09000; 6.511335e-02; 98.89364;50.00000;20.00000;5.12407;2
172.96100;17.09500; 6.542999e-02; 98.89364;50.00000;20.00000;5.12365;2
173.06300;17.10000; 6.583328e-02; 98.88458;50.00000;20.00000;5.12323;2
173.16299;17.10500; 6.625382e-02; 98.87936;50.00000;20.00000;5.12281;2
173.26601;17.11000; 6.664000e-02; 98.87285;50.00000;20.00000;5.12238;2
173.36600;17.11500; 6.706067e-02; 98.87285;50.00000;20.00000;5.12196;2
173.46600;17.12000; 6.751603e-02; 98.86379;50.00000;20.00000;5.12154;2
173.56500;17.12500; 6.790218e-02; 98.85729;50.00000;20.00000;5.12113;2
173.66600;17.13000; 6.834044e-02; 98.84951;50.00000;20.00000;5.12071;2
173.76700;17.13500; 6.870953e-02; 98.84951;50.00000;20.00000;5.12028;2
173.86900;17.14000; 6.907873e-02; 98.84045;50.00000;20.00000;5.11986;2
173.96800;17.14500; 6.949976e-02; 98.83394;50.00000;20.00000;5.11944;2
174.06700;17.15000; 6.997279e-02; 98.82744;50.00000;20.00000;5.11903;2
174.17000;17.15500; 7.042881e-02; 98.82744;50.00000;20.00000;5.11860;2
174.27000;17.16000; 7.081548e-02; 98.81838;50.00000;20.00000;5.11818;2
174.37199;17.16500; 7.128891e-02; 98.81048;50.00000;20.00000;5.11775;2
174.47099;17.17000; 7.174493e-02; 98.80142;50.00000;20.00000;5.11734;2
174.57100;17.17500; 7.227035e-02; 98.79758;50.00000;20.00000;5.11692;2
174.67400;17.18000; 7.274407e-02; 98.78458;50.00000;20.00000;5.11649;2
174.77100;17.18500; 7.325216e-02; 98.77552;50.00000;20.00000;5.11608;2
174.87300;17.19000; 7.369134e-02; 98.77157;50.00000;20.00000;5.11566;2
174.97301;17.19500; 7.418245e-02; 98.76506;50.00000;20.00000;5.11524;2
175.07300;17.20000; 7.444840e-02; 98.74566;50.00000;20.00000;5.11482;2
175.17300;17.20500; 7.490499e-02; 98.73788;50.00000;20.00000;5.11440;2
175.27499;17.21000; 7.532712e-02; 98.72104;50.00000;20.00000;5.11398;2
175.37500;17.21500; 7.576653e-02; 98.70664;50.00000;20.00000;5.11356;2
175.47501;17.22000; 7.624068e-02; 98.69502;50.00000;20.00000;5.11314;2
175.57500;17.22500; 7.664557e-02; 98.68980;50.00000;20.00000;5.11272;2
175.67500;17.23000; 7.711987e-02; 98.67295;50.00000;20.00000;5.11230;2
175.77600;17.23500; 7.766364e-02; 98.66250;50.00000;20.00000;5.11188;2
175.87900;17.24000; 7.822498e-02; 98.65867;50.00000;20.00000;5.11145;2
175.97900;17.24500; 7.875153e-02; 98.65216;50.00000;20.00000;5.11103;2
176.07800;17.25000; 7.929545e-02; 98.63265;50.00000;20.00000;5.11062;2
176.18100;17.25500; 7.977036e-02; 98.63265;50.00000;20.00000;5.11019;2
176.28101;17.26000; 8.024514e-02; 98.62359;50.00000;20.00000;5.10977;2
176.37900;17.26500; 8.061581e-02; 98.61708;50.00000;20.00000;5.10936;2
176.48199;17.27000; 8.102156e-02; 98.60930;50.00000;20.00000;5.10893;2
176.58299;17.27500; 8.154867e-02; 98.60535;50.00000;20.00000;5.10850;2
176.68401;17.28000; 8.209322e-02; 98.59374;50.00000;20.00000;5.10808;2
176.78400;17.28500; 8.262044e-02; 98.58595;50.00000;20.00000;5.10766;2
176.88300;17.29000; 8.313033e-02; 98.58201;50.00000;20.00000;5.10725;2
176.98399;17.29500; 8.365779e-02; 98.57678;50.00000;20.00000;5.10683;2
177.08299;17.30000; 8.416784e-02; 98.56249;50.00000;20.00000;5.10641;2
177.18201;17.30500; 8.466063e-02; 98.56249;50.00000;20.00000;5.10600;2
177.28200;17.31000; 8.510149e-02; 98.55215;50.00000;20.00000;5.10558;2
177.38499;17.31500; 8.564678e-02; 98.54437;50.00000;20.00000;5.10515;2
177.48500;17.32000; 8.613988e-02; 98.53531;50.00000;20.00000;5.10473;2
177.58400;17.32500; 8.661562e-02; 98.53136;50.00000;20.00000;5.10432;2
177.68600;17.33000; 8.710902e-02; 98.51580;50.00000;20.00000;5.10389;2
177.78500;17.33500; 8.763702e-02; 98.50546;50.00000;20.00000;5.10348;2
177.88699;17.34000; 8.811322e-02; 98.50023;50.00000;20.00000;5.10305;2
177.98700;17.34500; 8.862408e-02; 98.49245;50.00000;20.00000;5.10263;2
178.08800;17.35000; 8.915248e-02; 98.47038;50.00000;20.00000;5.10221;2
178.18800;17.35500; 8.966352e-02; 98.47038;50.00000;20.00000;5.10179;2
178.28799;17.36000; 9.012252e-02; 98.45482;50.00000;20.00000;5.10137;2
178.38800;17.36500; 9.061635e-02; 98.44309;50.00000;20.00000;5.10095;2
178.48900;17.37000; 9.105821e-02; 98.43008;50.00000;20.00000;5.10053;2
178.58900;17.37500; 9.148270e-02; 98.42485;50.00000;20.00000;5.10011;2
178.68900;17.38000; 9.185512e-02; 98.40673;50.00000;20.00000;5.09969;2
178.78700;17.38500; 9.236648e-02; 98.39500;50.00000;20.00000;5.09928;2
178.89000;17.39000; 9.291306e-02; 98.38989;50.00000;20.00000;5.09885;2
178.98900;17.39500; 9.335514e-02; 98.38199;50.00000;20.00000;5.09844;2
179.09000;17.40000; 9.391913e-02; 98.36259;50.00000;20.00000;5.09802;2
179.19099;17.40500; 9.437890e-02; 98.36259;50.00000;20.00000;5.09759;2
179.29201;17.41000; 9.487352e-02; 98.34958;50.00000;20.00000;5.09717;2
179.39200;17.41500; 9.535076e-02; 98.34052;50.00000;20.00000;5.09675;2
179.49300;17.42000; 9.584554e-02; 98.33007;50.00000;20.00000;5.09633;2
179.59100;17.42500; 9.635756e-02; 98.32496;50.00000;20.00000;5.09592;2
179.69200;17.43000; 9.688729e-02; 98.30800;50.00000;20.00000;5.09550;2
179.79401;17.43500; 9.739980e-02; 98.29639;50.00000;20.00000;5.09507;2
179.89400;17.44000; 9.791223e-02; 98.29116;50.00000;20.00000;5.09465;2
179.99300;17.44500; 9.840727e-02; 98.28338;50.00000;20.00000;5.09424;2
180.09300;17.45000; 9.885028e-02; 98.26386;50.00000;20.00000;5.09382;2
180.19501;17.45500; 9.936312e-02; 98.26386;50.00000;20.00000;5.09339;2
180.29500;17.46000; 9.987588e-02; 98.25352;50.00000;20.00000;5.09298;2
180.39500;17.46500;      0.10034; 98.24574;50.00000;20.00000;5.09256;2
180.49500;17.47000;      0.10083; 98.23657;50.00000;20.00000;5.09214;2
180.59100;17.47500;      0.10131; 98.23146;50.00000;20.00000;5.09174;2
180.69600;17.48000;      0.10186; 98.21450;50.00000;20.00000;5.09130;2
180.79700;17.48500;      0.10241; 98.20416;50.00000;20.00000;5.09088;2
180.89500;17.49000;      0.10290; 98.19893;50.00000;20.00000;5.09047;2
180.99600;17.49500;      0.10336; 98.19115;50.00000;20.00000;5.09004;2
181.09700;17.50000;      0.10389; 98.16908;50.00000;20.00000;5.08962;2
181.19400;17.50500;      0.10439; 98.16908;50.00000;20.00000;5.08922;2
181.29500;17.51000;      0.10483; 98.15479;50.00000;20.00000;5.08879;2
181.39700;17.51500;      0.10530; 98.14446;50.00000;20.00000;5.08837;2
181.49699;17.52000;      0.10576; 98.13145;50.00000;20.00000;5.08795;2
181.59599;17.52500;      0.10629; 98.12622;50.00000;20.00000;5.08753;2
181.69501;17.53000;      0.10680; 98.10810;50.00000;20.00000;5.08712;2
181.79500;17.53500;      0.10735; 98.09637;50.00000;20.00000;5.08670;2
181.89500;17.54000;      0.10785; 98.09114;50.00000;20.00000;5.08628;2
181.99600;17.54500;      0.10831; 98.08336;50.00000;20.00000;5.08586;2
182.09700;17.55000;      0.10870; 98.06257;50.00000;20.00000;5.08544;2
182.19600;17.55500;      0.10913; 98.06257;50.00000;20.00000;5.08502;2
182.29500;17.56000;      0.10956; 98.04968;50.00000;20.00000;5.08461;2
182.39500;17.56500;      0.10995; 98.03922;50.00000;20.00000;5.08419;2
182.49600;17.57000;      0.11039; 98.02761;50.00000;20.00000;5.08377;2
182.59900;17.57500;      0.11091; 98.02238;50.00000;20.00000;5.08334;2
182.69501;17.58000;      0.11142; 98.00159;50.00000;20.00000;5.08294;2
182.79800;17.58500;      0.11190; 97.98858;50.00000;20.00000;5.08250;2
182.89400;17.59000;      0.11237; 97.98208;50.00000;20.00000;5.08210;2
182.99400;17.59500;      0.11285; 97.97174;50.00000;20.00000;5.08168;2
183.09599;17.60000;      0.11331; 97.94444;50.00000;20.00000;5.08126;2
183.19600;17.60500;      0.11374; 97.94444;50.00000;20.00000;5.08084;2
183.29500;17.61000;      0.11413; 97.92888;50.00000;20.00000;5.08043;2
183.39700;17.61500;      0.11456; 97.91715;50.00000;20.00000;5.08000;2
183.49600;17.62000;      0.11506; 97.90286;50.00000;20.00000;5.07959;2
183.59599;17.62500;      0.11555; 97.89775;50.00000;20.00000;5.07917;2
183.69800;17.63000;      0.11588; 97.87951;50.00000;20.00000;5.07874;2
183.79601;17.63500;      0.11622; 97.86267;50.00000;20.00000;5.07833;2
183.89600;17.64000;      0.11654; 97.85361;50.00000;20.00000;5.07791;2
183.99699;17.64500;      0.11695; 97.83665;50.00000;20.00000;5.07749;2
184.09399;17.65000;      0.11749; 97.81203;50.00000;20.00000;5.07708;2
184.19600;17.65500;      0.11795; 97.81203;50.00000;20.00000;5.07666;2
184.29601;17.66000;      0.11836; 97.79646;50.00000;20.00000;5.07624;2
184.39600;17.66500;      0.11875; 97.78473;50.00000;20.00000;5.07582;2
184.49300;17.67000;      0.11897; 97.77044;50.00000;20.00000;5.07541;2
184.59399;17.67500;      0.11940; 97.76394;50.00000;20.00000;5.07499;2
184.69600;17.68000;      0.11987; 97.74187;50.00000;20.00000;5.07457;2
184.79300;17.68500;      0.12033; 97.72758;50.00000;20.00000;5.07416;2
184.89400;17.69000;      0.12072; 97.72108;50.00000;20.00000;5.07374;2
184.99500;17.69500;      0.12112; 97.71074;50.00000;20.00000;5.07331;2
185.09599;17.70000;      0.12155; 97.68217;50.00000;20.00000;5.07289;2
185.19400;17.70500;      0.12193; 97.68217;50.00000;20.00000;5.07248;2
185.29500;17.71000;      0.12227; 97.66533;50.00000;20.00000;5.07206;2
185.39301;17.71500;      0.12256; 97.65232;50.00000;20.00000;5.07165;2
185.49600;17.72000;      0.12278; 97.63675;50.00000;20.00000;5.07122;2
185.59599;17.72500;      0.12308; 97.63025;50.00000;20.00000;5.07080;2
185.69600;17.73000;      0.12344; 97.60690;50.00000;20.00000;5.07038;2
185.79300;17.73500;      0.12382; 97.59122;50.00000;20.00000;5.06998;2
185.89500;17.74000;      0.12434; 97.58483;50.00000;20.00000;5.06955;2
185.99500;17.74500;      0.12470; 97.57566;50.00000;20.00000;5.06913;2
186.09599;17.75000;      0.12508; 97.54975;50.00000;20.00000;5.06871;2
186.19400;17.75500;      0.12535; 97.54975;50.00000;20.00000;5.06830;2
186.29300;17.76000;      0.12560; 97.53419;50.00000;20.00000;5.06788;2
186.39301;17.76500;      0.12581; 97.52246;50.00000;20.00000;5.06747;2
186.49400;17.77000;      0.12604; 97.50945;50.00000;20.00000;5.06704;2
186.59300;17.77500;      0.12633; 97.50294;50.00000;20.00000;5.06663;2
186.69299;17.78000;      0.12683; 97.48088;50.00000;20.00000;5.06621;2
186.79100;17.78500;      0.12714; 97.46659;50.00000;20.00000;5.06580;2
186.89000;17.79000;      0.12719; 97.45625;50.00000;20.00000;5.06539;2
186.98801;17.79500;      0.12744; 97.44580;50.00000;20.00000;5.06498;2
187.09100;17.80000;      0.12772; 97.42896;50.00000;20.00000;5.06455;2
187.19099;17.80500;      0.12799; 97.42117;50.00000;20.00000;5.06413;2
187.28999;17.81000;      0.12835; 97.39515;50.00000;20.00000;5.06371;2
187.38800;17.81500;      0.12859; 97.39132;50.00000;20.00000;5.06330;2
187.49200;17.82000;      0.12881; 97.36925;50.00000;20.00000;5.06287;2
187.58900;17.82500;      0.12903; 97.35369;50.00000;20.00000;5.06246;2
187.68900;17.83000;      0.12928; 97.34196;50.00000;20.00000;5.06205;2
187.78799;17.83500;      0.12943; 97.33023;50.00000;20.00000;5.06163;2
187.88699;17.84000;      0.12953; 97.31211;50.00000;20.00000;5.06122;2
187.98801;17.84500;      0.12974; 97.30560;50.00000;20.00000;5.06079;2
188.08800;17.85000;      0.12994; 97.28225;50.00000;20.00000;5.06038;2
188.18800;17.85500;      0.13011; 97.27830;50.00000;20.00000;5.05996;2
188.28700;17.86000;      0.13029; 97.26146;50.00000;20.00000;5.05954;2
188.38600;17.86500;      0.13053; 97.24973;50.00000;20.00000;5.05913;2
188.48700;17.87000;      0.13070; 97.23812;50.00000;20.00000;5.05871;2
188.58400;17.87500;      0.13073; 97.22766;50.00000;20.00000;5.05830;2
188.68401;17.88000;      0.13084; 97.21605;50.00000;20.00000;5.05788;2
188.78500;17.88500;      0.13100; 97.20954;50.00000;20.00000;5.05746;2
188.88300;17.89000;      0.13108; 97.18747;50.00000;20.00000;5.05705;2
188.98500;17.89500;      0.13114; 97.17319;50.00000;20.00000;5.05662;2
189.08099;17.90000;      0.13119; 97.16668;50.00000;20.00000;5.05622;2
189.18300;17.90500;      0.13123; 97.15762;50.00000;20.00000;5.05580;2
189.28300;17.91000;      0.13126; 97.13160;50.00000;20.00000;5.05538;2
189.38100;17.91500;      0.13136; 97.13160;50.00000;20.00000;5.05497;2
189.48000;17.92000;      0.13146; 97.11476;50.00000;20.00000;5.05455;2
189.58099;17.92500;      0.13145; 97.10303;50.00000;20.00000;5.05413;2
189.68201;17.93000;      0.13137; 97.08874;50.00000;20.00000;5.05371;2
189.78101;17.93500;      0.13138; 97.08224;50.00000;20.00000;5.05329;2
189.88000;17.94000;      0.13148; 97.05889;50.00000;20.00000;5.05288;2
189.97900;17.94500;      0.13151; 97.04333;50.00000;20.00000;5.05247;2
190.07500;17.95000;      0.13147; 97.03287;50.00000;20.00000;5.05207;2
190.17799;17.95500;      0.13146; 97.02254;50.00000;20.00000;5.05163;2
190.27800;17.96000;      0.13146; 97.00569;50.00000;20.00000;5.05122;2
190.37700;17.96500;      0.13147; 96.99791;50.00000;20.00000;5.05080;2
190.47900;17.97000;      0.13143; 96.97189;50.00000;20.00000;5.05038;2
190.57500;17.97500;      0.13130; 96.96794;50.00000;20.00000;5.04997;2
190.67400;17.98000;      0.13122; 96.94855;50.00000;20.00000;5.04956;2
190.77499;17.98500;      0.13116; 96.93426;50.00000;20.00000;5.04914;2
190.87399;17.99000;      0.13110; 96.92253;50.00000;20.00000;5.04872;2
190.97501;17.99500;      0.13106; 96.91219;50.00000;20.00000;5.04830;2
191.07300;18.00000;      0.13100; 96.89918;50.00000;20.00000;5.04789;2
191.17300;18.00500;      0.13096; 96.89268;50.00000;20.00000;5.04747;2
191.27299;18.01000;      0.13088; 96.86933;50.00000;20.00000;5.04705;2
191.37199;18.01500;      0.13078; 96.85504;50.00000;20.00000;5.04664;2
191.47099;18.02000;      0.13066; 96.84854;50.00000;20.00000;5.04623;2
191.57201;18.02500;      0.13053; 96.83820;50.00000;20.00000;5.04580;2
191.66800;18.03000;      0.13034; 96.81091;50.00000;20.00000;5.04540;2
191.76900;18.03500;      0.13000; 96.81091;50.00000;20.00000;5.04498;2
191.86800;18.04000;      0.12985; 96.79395;50.00000;20.00000;5.04457;2
191.96700;18.04500;      0.12967; 96.78105;50.00000;20.00000;5.04415;2
192.06900;18.05000;      0.12951; 96.76549;50.00000;20.00000;5.04373;2
192.16701;18.05500;      0.12940; 96.75899;50.00000;20.00000;5.04332;2
192.26700;18.06000;      0.12923; 96.73552;50.00000;20.00000;5.04290;2
192.36600;18.06500;      0.12887; 96.71996;50.00000;20.00000;5.04248;2
192.46800;18.07000;      0.12860; 96.71345;50.00000;20.00000;5.04206;2
192.56599;18.07500;      0.12830; 96.70312;50.00000;20.00000;5.04165;2
192.66299;18.08000;      0.12808; 96.67582;50.00000;20.00000;5.04124;2
192.76300;18.08500;      0.12791; 96.67582;50.00000;20.00000;5.04082;2
192.86301;18.09000;      0.12780; 96.66026;50.00000;20.00000;5.04040;2
192.96300;18.09500;      0.12755; 96.64852;50.00000;20.00000;5.03999;2
193.06200;18.10000;      0.12721; 96.63563;50.00000;20.00000;5.03957;2
193.16200;18.10500;      0.12686; 96.63040;50.00000;20.00000;5.03915;2
193.25999;18.11000;      0.12652; 96.61089;50.00000;20.00000;5.03875;2
193.35899;18.11500;      0.12609; 96.59788;50.00000;20.00000;5.03833;2
193.46100;18.12000;      0.12575; 96.59138;50.00000;20.00000;5.03790;2
193.55701;18.12500;      0.12543; 96.58232;50.00000;20.00000;5.03750;2
193.65800;18.13000;      0.12505; 96.55769;50.00000;20.00000;5.03708;2
193.75500;18.13500;      0.12473; 96.55769;50.00000;20.00000;5.03667;2
193.85500;18.14000;      0.12432; 96.54213;50.00000;20.00000;5.03626;2
193.95599;18.14500;      0.12385; 96.53167;50.00000;20.00000;5.03583;2
194.05600;18.15000;      0.12340; 96.51866;50.00000;20.00000;5.03542;2
194.15500;18.15500;      0.12289; 96.51228;50.00000;20.00000;5.03500;2
194.25400;18.16000;      0.12244; 96.48881;50.00000;20.00000;5.03459;2
194.35001;18.16500;      0.12195; 96.47453;50.00000;20.00000;5.03419;2
194.45100;18.17000;      0.12152; 96.46419;50.00000;20.00000;5.03376;2
194.55299;18.17500;      0.12106; 96.44607;50.00000;20.00000;5.03334;2
194.65199;18.18000;      0.12061; 96.41482;50.00000;20.00000;5.03292;2
194.75000;18.18500;      0.12009; 96.41482;50.00000;20.00000;5.03251;2
194.84801;18.19000;      0.11959; 96.40181;50.00000;20.00000;5.03210;2
194.94800;18.19500;      0.11900; 96.39148;50.00000;20.00000;5.03169;2
195.04500;18.20000;      0.11841; 96.37847;50.00000;20.00000;5.03128;2
195.14700;18.20500;      0.11788; 96.37336;50.00000;20.00000;5.03085;2
195.24500;18.21000;      0.11729; 96.35512;50.00000;20.00000;5.03044;2
195.34399;18.21500;      0.11674; 96.34339;50.00000;20.00000;5.03003;2
195.44400;18.22000;      0.11611; 96.33956;50.00000;20.00000;5.02961;2
195.54201;18.22500;      0.11552; 96.33305;50.00000;20.00000;5.02920;2
195.64101;18.23000;      0.11493; 96.31354;50.00000;20.00000;5.02879;2
195.74200;18.23500;      0.11417; 96.31354;50.00000;20.00000;5.02837;2
195.84100;18.24000;      0.11349; 96.30053;50.00000;20.00000;5.02795;2
195.94000;18.24500;      0.11283; 96.29019;50.00000;20.00000;5.02754;2
196.03900;18.25000;      0.11217; 96.27846;50.00000;20.00000;5.02712;2
196.13800;18.25500;      0.11151; 96.27335;50.00000;20.00000;5.02671;2
196.23500;18.26000;      0.11086; 96.25511;50.00000;20.00000;5.02631;2
196.33600;18.26500;      0.11013; 96.24350;50.00000;20.00000;5.02588;2
196.43401;18.27000;      0.10940; 96.23955;50.00000;20.00000;5.02547;2
196.53300;18.27500;      0.10863; 96.23304;50.00000;20.00000;5.02506;2
196.63200;18.28000;      0.10785; 96.21353;50.00000;20.00000;5.02465;2
196.73199;18.28500;      0.10710; 96.21353;50.00000;20.00000;5.02423;2
196.83099;18.29000;      0.10633; 96.20064;50.00000;20.00000;5.02381;2
196.93201;18.29500;      0.10549; 96.19146;50.00000;20.00000;5.02339;2
197.03101;18.30000;      0.10466; 96.18112;50.00000;20.00000;5.02298;2
197.13000;18.30500;      0.10387; 96.17590;50.00000;20.00000;5.02256;2
197.22701;18.31000;      0.10310; 96.15778;50.00000;20.00000;5.02216;2
197.32500;18.31500;      0.10235; 96.14605;50.00000;20.00000;5.02175;2
197.42500;18.32000;      0.10158; 96.14082;50.00000;20.00000;5.02133;2
197.52400;18.32500;      0.10074; 96.13304;50.00000;20.00000;5.02092;2
197.62500;18.33000; 9.987039e-02; 96.10969;50.00000;20.00000;5.02049;2
197.72400;18.33500; 9.910191e-02; 96.10969;50.00000;20.00000;5.02008;2
197.82300;18.34000; 9.824503e-02; 96.09413;50.00000;20.00000;5.01967;2
197.92200;18.34500; 9.731739e-02; 96.08239;50.00000;20.00000;5.01925;2
198.02200;18.35000; 9.638967e-02; 96.06950;50.00000;20.00000;5.01883;2
198.12100;18.35500; 9.547938e-02; 96.06427;50.00000;20.00000;5.01842;2
198.22000;18.36000; 9.456894e-02; 96.04604;50.00000;20.00000;5.01801;2
198.31799;18.36500; 9.362294e-02; 96.03442;50.00000;20.00000;5.01760;2
198.41800;18.37000; 9.265929e-02; 96.02920;50.00000;20.00000;5.01718;2
198.51700;18.37500; 9.151875e-02; 96.02141;50.00000;20.00000;5.01677;2
198.61501;18.38000; 9.055461e-02; 95.99934;50.00000;20.00000;5.01636;2
198.71600;18.38500; 8.951986e-02; 95.99934;50.00000;20.00000;5.01593;2
198.81400;18.39000; 8.848472e-02; 95.98634;50.00000;20.00000;5.01552;2
198.91299;18.39500; 8.755551e-02; 95.97728;50.00000;20.00000;5.01511;2
199.00999;18.40000; 8.660832e-02; 95.96682;50.00000;20.00000;5.01471;2
199.11200;18.40500; 8.564367e-02; 95.96299;50.00000;20.00000;5.01428;2
199.21001;18.41000; 8.466089e-02; 95.94870;50.00000;20.00000;5.01387;2
199.30901;18.41500; 8.353662e-02; 95.93825;50.00000;20.00000;5.01346;2
199.40800;18.42000; 8.246519e-02; 95.93314;50.00000;20.00000;5.01304;2
199.50600;18.42500; 8.137584e-02; 95.92663;50.00000;20.00000;5.01263;2
199.60500;18.43000; 8.025100e-02; 95.90840;50.00000;20.00000;5.01222;2
199.70399;18.43500; 7.917904e-02; 95.90840;50.00000;20.00000;5.01180;2
199.80099;18.44000; 7.812445e-02; 95.89934;50.00000;20.00000;5.01140;2
199.90199;18.44500; 7.705227e-02; 95.89155;50.00000;20.00000;5.01098;2
200.00200;18.45000; 7.596215e-02; 95.88250;50.00000;20.00000;5.01056;2
200.10100;18.45500; 7.490717e-02; 95.87855;50.00000;20.00000;5.01015;2
200.20000;18.46000; 7.381663e-02; 95.86554;50.00000;20.00000;5.00973;2
200.30000;18.46500; 7.267290e-02; 95.85648;50.00000;20.00000;5.00931;2
200.39799;18.47000; 7.147578e-02; 95.85264;50.00000;20.00000;5.00890;2
200.49899;18.47500; 7.034942e-02; 95.84614;50.00000;20.00000;5.00848;2
200.59500;18.48000; 6.934645e-02; 95.82918;50.00000;20.00000;5.00808;2
200.69501;18.48500; 6.827275e-02; 95.82918;50.00000;20.00000;5.00766;2
200.79401;18.49000; 6.707494e-02; 95.81884;50.00000;20.00000;5.00725;2
200.89101;18.49500; 6.591222e-02; 95.80978;50.00000;20.00000;5.00684;2
200.99300;18.50000; 6.467877e-02; 95.79933;50.00000;20.00000;5.00642;2
201.08800;18.50500; 6.337393e-02; 95.79422;50.00000;20.00000;5.00602;2
201.18900;18.51000; 6.215771e-02; 95.77854;50.00000;20.00000;5.00560;2
201.28999;18.51500; 6.104753e-02; 95.76948;50.00000;20.00000;5.00518;2
201.38800;18.52000; 5.997242e-02; 95.76565;50.00000;20.00000;5.00477;2
201.48700;18.52500; 5.887947e-02; 95.75914;50.00000;20.00000;5.00435;2
201.58600;18.53000; 5.755612e-02; 95.74358;50.00000;20.00000;5.00394;2
201.68500;18.53500; 5.626797e-02; 95.74358;50.00000;20.00000;5.00353;2
201.78200;18.54000; 5.499723e-02; 95.73440;50.00000;20.00000;5.00312;2
201.88200;18.54500; 5.372642e-02; 95.72790;50.00000;20.00000;5.00270;2
201.98100;18.55000; 5.259708e-02; 95.72151;50.00000;20.00000;5.00229;2
202.08099;18.55500; 5.148533e-02; 95.71372;50.00000;20.00000;5.00187;2
202.17999;18.56000; 5.026702e-02; 95.69804;50.00000;20.00000;5.00146;2
202.27699;18.56500; 4.895983e-02; 95.68643;50.00000;20.00000;5.00105;2
202.37500;18.57000; 4.774107e-02; 95.67865;50.00000;20.00000;5.00064;2
202.47701;18.57500; 4.653999e-02; 95.67865;50.00000;20.00000;5.00022;2
202.57401;18.58000; 4.526762e-02; 95.66959;50.00000;20.00000;4.99981;2
202.67500;18.58500; 4.395974e-02; 95.66308;50.00000;20.00000;4.99939;2
202.77299;18.59000; 4.270472e-02; 95.65530;50.00000;20.00000;4.99898;2
202.87399;18.59500; 4.146732e-02; 95.65530;50.00000;20.00000;4.99856;2
202.97099;18.60000; 4.037141e-02; 95.64357;50.00000;20.00000;4.99815;2
203.07001;18.60500; 3.925767e-02; 95.63579;50.00000;20.00000;4.99774;2
203.17000;18.61000; 3.816150e-02; 95.62673;50.00000;20.00000;4.99732;2
203.27000;18.61500; 3.695875e-02; 95.62673;50.00000;20.00000;4.99690;2
203.36700;18.62000; 3.564928e-02; 95.61499;50.00000;20.00000;4.99650;2
203.46500;18.62500; 3.435737e-02; 95.60721;50.00000;20.00000;4.99609;2
203.56400;18.63000; 3.310076e-02; 95.59815;50.00000;20.00000;4.99568;2
203.66600;18.63500; 3.180853e-02; 95.59815;50.00000;20.00000;4.99525;2
203.76199;18.64000; 3.048045e-02; 95.58642;50.00000;20.00000;4.99485;2
203.86301;18.64500; 2.922325e-02; 95.57864;50.00000;20.00000;4.99443;2
203.96100;18.65000; 2.800126e-02; 95.57086;50.00000;20.00000;4.99402;2
204.05901;18.65500; 2.676132e-02; 95.57086;50.00000;20.00000;4.99361;2
204.15900;18.66000; 2.552122e-02; 95.56691;50.00000;20.00000;4.99319;2
204.25700;18.66500; 2.435187e-02; 95.56180;50.00000;20.00000;4.99278;2
204.35600;18.67000; 2.316459e-02; 95.54879;50.00000;20.00000;4.99237;2
204.45599;18.67500; 2.192388e-02; 95.54879;50.00000;20.00000;4.99195;2
204.55600;18.68000; 2.057644e-02; 95.54879;50.00000;20.00000;4.99153;2
204.65500;18.68500; 1.929978e-02; 95.54879;50.00000;20.00000;4.99112;2
204.75301;18.69000; 1.804065e-02; 95.54484;50.00000;20.00000;4.99071;2
204.85201;18.69500; 1.679909e-02; 95.54101;50.00000;20.00000;4.99030;2
204.94901;18.70000; 1.555729e-02; 95.53055;50.00000;20.00000;4.98989;2
205.05000;18.70500; 1.435086e-02; 95.53055;50.00000;20.00000;4.98947;2
205.14799;18.71000; 1.316196e-02; 95.53055;50.00000;20.00000;4.98906;2
205.24500;18.71500; 1.197283e-02; 95.53055;50.00000;20.00000;4.98865;2
205.34700;18.72000; 1.074804e-02; 95.52149;50.00000;20.00000;4.98823;2
205.44400;18.72500; 9.434171e-03; 95.51499;50.00000;20.00000;4.98782;2
205.54601;18.73000; 8.208963e-03; 95.50848;50.00000;20.00000;4.98740;2
205.64101;18.73500; 7.054584e-03; 95.50848;50.00000;20.00000;4.98700;2
205.74200;18.74000; 5.846736e-03; 95.49942;50.00000;20.00000;4.98658;2
205.84000;18.74500; 4.674218e-03; 95.49420;50.00000;20.00000;4.98617;2
205.94000;18.75000; 3.501514e-03; 95.48769;50.00000;20.00000;4.98575;2
206.03999;18.75500; 2.293062e-03; 95.48769;50.00000;20.00000;4.98533;2
206.14000;18.76000; 1.084407e-03; 95.48386;50.00000;20.00000;4.98492;2
206.23599;18.76500;-1.066715e-04; 95.47863;50.00000;20.00000;4.98451;2
206.33701;18.77000;-1.351287e-03; 95.46702;50.00000;20.00000;4.98409;2
206.43300;18.77500;-2.631666e-03; 95.46702;50.00000;20.00000;4.98369;2
206.53400;18.78000;-3.823351e-03; 95.46702;50.00000;20.00000;4.98327;2
206.63300;18.78500;-4.926308e-03; 95.46702;50.00000;20.00000;4.98286;2
206.73199;18.79000;-6.100592e-03; 95.45784;50.00000;20.00000;4.98244;2
206.83200;18.79500;-7.328438e-03; 95.45273;50.00000;20.00000;4.98203;2
206.92900;18.80000;-8.467525e-03; 95.44622;50.00000;20.00000;4.98162;2
207.03000;18.80500;-9.446715e-03; 95.44622;50.00000;20.00000;4.98120;2
207.12801;18.81000;-1.035488e-02; 95.44228;50.00000;20.00000;4.98079;2
207.22701;18.81500;-1.147672e-02; 95.43705;50.00000;20.00000;4.98038;2
207.32500;18.82000;-1.265212e-02; 95.42543;50.00000;20.00000;4.97997;2
207.42500;18.82500;-1.389892e-02; 95.42543;50.00000;20.00000;4.97955;2
207.52299;18.83000;-1.507472e-02; 95.42148;50.00000;20.00000;4.97914;2
207.62399;18.83500;-1.617955e-02; 95.41637;50.00000;20.00000;4.97872;2
207.72200;18.84000;-1.728453e-02; 95.40209;50.00000;20.00000;4.97831;2
207.82001;18.84500;-1.840749e-02; 95.40209;50.00000;20.00000;4.97790;2
207.92200;18.85000;-1.947729e-02; 95.39686;50.00000;20.00000;4.97747;2
208.02000;18.85500;-2.054720e-02; 95.39036;50.00000;20.00000;4.97707;2
208.11800;18.86000;-2.163510e-02; 95.37351;50.00000;20.00000;4.97666;2
208.21700;18.86500;-2.265196e-02; 95.37351;50.00000;20.00000;4.97624;2
208.31599;18.87000;-2.374023e-02; 95.37351;50.00000;20.00000;4.97583;2
208.41701;18.87500;-2.477528e-02; 95.36956;50.00000;20.00000;4.97541;2
208.51601;18.88000;-2.581047e-02; 95.35923;50.00000;20.00000;4.97499;2
208.61400;18.88500;-2.688144e-02; 95.35400;50.00000;20.00000;4.97459;2
208.71201;18.89000;-2.791695e-02; 95.35400;50.00000;20.00000;4.97418;2
208.81000;18.89500;-2.886355e-02; 95.35400;50.00000;20.00000;4.97377;2
208.91000;18.90000;-2.984599e-02; 95.35400;50.00000;20.00000;4.97335;2
209.00800;18.90500;-3.075726e-02; 95.35400;50.00000;20.00000;4.97294;2
209.10899;18.91000;-3.170441e-02; 95.34622;50.00000;20.00000;4.97252;2
209.20700;18.91500;-3.284769e-02; 95.34099;50.00000;20.00000;4.97211;2
209.30701;18.92000;-3.383079e-02; 95.33576;50.00000;20.00000;4.97169;2
209.40500;18.92500;-3.467139e-02; 95.33576;50.00000;20.00000;4.97128;2
209.50400;18.93000;-3.563695e-02; 95.33576;50.00000;20.00000;4.97087;2
209.60400;18.93500;-3.667402e-02; 95.33576;50.00000;20.00000;4.97045;2
209.70100;18.94000;-3.772900e-02; 95.33193;50.00000;20.00000;4.97005;2
209.80099;18.94500;-3.874858e-02; 95.32798;50.00000;20.00000;4.96963;2
209.90199;18.95000;-3.966137e-02; 95.31764;50.00000;20.00000;4.96921;2
209.99899;18.95500;-4.048500e-02; 95.31764;50.00000;20.00000;4.96880;2
210.09801;18.96000;-4.134451e-02; 95.31764;50.00000;20.00000;4.96839;2
210.19800;18.96500;-4.223987e-02; 95.31764;50.00000;20.00000;4.96797;2
210.29700;18.97000;-4.329590e-02; 95.31764;50.00000;20.00000;4.96756;2
210.39500;18.97500;-4.420937e-02; 95.30591;50.00000;20.00000;4.96715;2
210.49400;18.98000;-4.501595e-02; 95.29418;50.00000;20.00000;4.96674;2
210.59500;18.98500;-4.589411e-02; 95.28524;50.00000;20.00000;4.96632;2
210.69299;18.99000;-4.680799e-02; 95.28524;50.00000;20.00000;4.96591;2
210.79300;18.99500;-4.772211e-02; 95.28524;50.00000;20.00000;4.96549;2
210.88901;19.00000;-4.856482e-02; 95.28524;50.00000;20.00000;4.96509;2
210.99001;19.00500;-4.946143e-02; 95.28524;50.00000;20.00000;4.96467;2
211.09100;19.01000;-5.034034e-02; 95.27745;50.00000;20.00000;4.96425;2
211.18900;19.01500;-5.123712e-02; 95.27351;50.00000;20.00000;4.96384;2
211.28700;19.02000;-5.213404e-02; 95.26828;50.00000;20.00000;4.96343;2
211.38600;19.02500;-5.301331e-02; 95.26828;50.00000;20.00000;4.96302;2
211.48599;19.03000;-5.389276e-02; 95.26828;50.00000;20.00000;4.96260;2
211.58299;19.03500;-5.468294e-02; 95.26828;50.00000;20.00000;4.96219;2
211.67999;19.04000;-5.545538e-02; 95.25922;50.00000;20.00000;4.96179;2
211.78200;19.04500;-5.628177e-02; 95.25399;50.00000;20.00000;4.96136;2
211.88200;19.05000;-5.712606e-02; 95.24888;50.00000;20.00000;4.96095;2
211.97900;19.05500;-5.789890e-02; 95.24888;50.00000;20.00000;4.96054;2
212.08000;19.06000;-5.865419e-02; 95.24888;50.00000;20.00000;4.96012;2
212.17900;19.06500;-5.948098e-02; 95.24888;50.00000;20.00000;4.95971;2
212.27800;19.07000;-6.018283e-02; 95.24493;50.00000;20.00000;4.95929;2
212.37801;19.07500;-6.090271e-02; 95.24110;50.00000;20.00000;4.95888;2
212.47600;19.08000;-6.164048e-02; 95.23064;50.00000;20.00000;4.95847;2
212.57201;19.08500;-6.241402e-02; 95.23064;50.00000;20.00000;4.95807;2
212.67500;19.09000;-6.322380e-02; 95.23064;50.00000;20.00000;4.95764;2
212.77200;19.09500;-6.383676e-02; 95.23064;50.00000;20.00000;4.95723;2
212.87199;19.10000;-6.462876e-02; 95.22681;50.00000;20.00000;4.95682;2
212.97200;19.10500;-6.538514e-02; 95.22286;50.00000;20.00000;4.95640;2
213.07100;19.11000;-6.605218e-02; 95.21253;50.00000;20.00000;4.95599;2
213.17000;19.11500;-6.673722e-02; 95.21253;50.00000;20.00000;4.95557;2
213.27000;19.12000;-6.763703e-02; 95.21253;50.00000;20.00000;4.95516;2
213.36400;19.12500;-6.835780e-02; 95.21253;50.00000;20.00000;4.95476;2
213.46700;19.13000;-6.890033e-02; 95.20474;50.00000;20.00000;4.95433;2
213.56500;19.13500;-6.940689e-02; 95.20079;50.00000;20.00000;4.95393;2
213.66499;19.14000;-7.003888e-02; 95.19684;50.00000;20.00000;4.95351;2
213.76300;19.14500;-7.072454e-02; 95.19684;50.00000;20.00000;4.95310;2
213.86301;19.15000;-7.144621e-02; 95.19684;50.00000;20.00000;4.95268;2
213.95900;19.15500;-7.218565e-02; 95.19684;50.00000;20.00000;4.95228;2
214.06100;19.16000;-7.278241e-02; 95.19684;50.00000;20.00000;4.95186;2
214.15900;19.16500;-7.343273e-02; 95.19684;50.00000;20.00000;4.95145;2
214.25999;19.17000;-7.406543e-02; 95.19301;50.00000;20.00000;4.95103;2
214.35699;19.17500;-7.468010e-02; 95.18906;50.00000;20.00000;4.95062;2
214.45799;19.18000;-7.520560e-02; 95.18128;50.00000;20.00000;4.95020;2
214.55901;19.18500;-7.574913e-02; 95.18128;50.00000;20.00000;4.94978;2
214.65500;19.19000;-7.645354e-02; 95.18128;50.00000;20.00000;4.94938;2
214.75301;19.19500;-7.712239e-02; 95.18128;50.00000;20.00000;4.94897;2
214.85500;19.20000;-7.779161e-02; 95.18128;50.00000;20.00000;4.94855;2
214.95200;19.20500;-7.837106e-02; 95.18128;50.00000;20.00000;4.94814;2
215.05000;19.21000;-7.889695e-02; 95.18128;50.00000;20.00000;4.94773;2
215.14900;19.21500;-7.944090e-02; 95.18128;50.00000;20.00000;4.94732;2
215.24800;19.22000;-7.993120e-02; 95.17350;50.00000;20.00000;4.94691;2
215.34900;19.22500;-8.043963e-02; 95.16966;50.00000;20.00000;4.94649;2
215.44901;19.23000;-8.103767e-02; 95.16572;50.00000;20.00000;4.94607;2
215.54601;19.23500;-8.181478e-02; 95.16572;50.00000;20.00000;4.94566;2
215.64600;19.24000;-8.244887e-02; 95.16572;50.00000;20.00000;4.94525;2
215.74500;19.24500;-8.301131e-02; 95.16572;50.00000;20.00000;4.94483;2
215.84399;19.25000;-8.346631e-02; 95.16188;50.00000;20.00000;4.94442;2
215.94400;19.25500;-8.393938e-02; 95.15793;50.00000;20.00000;4.94400;2
216.04100;19.26000;-8.439439e-02; 95.14887;50.00000;20.00000;4.94360;2
216.14200;19.26500;-8.486769e-02; 95.15271;50.00000;20.00000;4.94318;2
216.23900;19.27000;-8.541249e-02; 95.15271;50.00000;20.00000;4.94277;2
216.33900;19.27500;-8.601140e-02; 95.15271;50.00000;20.00000;4.94236;2
216.44200;19.28000;-8.653889e-02; 95.14876;50.00000;20.00000;4.94193;2
216.53900;19.28500;-8.708397e-02; 95.14365;50.00000;20.00000;4.94152;2
216.63901;19.29000;-8.757556e-02; 95.13191;50.00000;20.00000;4.94111;2
216.73700;19.29500;-8.804914e-02; 95.13191;50.00000;20.00000;4.94070;2
216.83501;19.30000;-8.839724e-02; 95.13191;50.00000;20.00000;4.94029;2
216.93500;19.30500;-8.888906e-02; 95.13191;50.00000;20.00000;4.93987;2
217.03400;19.31000;-8.952441e-02; 95.12413;50.00000;20.00000;4.93946;2
217.13300;19.31500;-8.994456e-02; 95.11891;50.00000;20.00000;4.93905;2
217.23199;19.32000;-9.034684e-02; 95.11368;50.00000;20.00000;4.93864;2
217.33099;19.32500;-9.094658e-02; 95.11368;50.00000;20.00000;4.93822;2
217.42999;19.33000;-9.152848e-02; 95.11368;50.00000;20.00000;4.93781;2
217.52901;19.33500;-9.191304e-02; 95.11368;50.00000;20.00000;4.93740;2
217.63100;19.34000;-9.213636e-02; 95.10590;50.00000;20.00000;4.93697;2
217.72701;19.34500;-9.235924e-02; 95.10206;50.00000;20.00000;4.93657;2
217.82500;19.35000;-9.274389e-02; 95.09811;50.00000;20.00000;4.93616;2
217.92500;19.35500;-9.320058e-02; 95.09811;50.00000;20.00000;4.93575;2
218.02299;19.36000;-9.365718e-02; 95.09811;50.00000;20.00000;4.93534;2
218.12300;19.36500;-9.423972e-02; 95.09811;50.00000;20.00000;4.93492;2
218.22000;19.37000;-9.473233e-02; 95.09811;50.00000;20.00000;4.93452;2
218.32001;19.37500;-9.518934e-02; 95.09811;50.00000;20.00000;4.93410;2
218.42000;19.38000;-9.541292e-02; 95.09811;50.00000;20.00000;4.93368;2
218.51900;19.38500;-9.579813e-02; 95.09428;50.00000;20.00000;4.93327;2
218.61900;19.39000;-9.618348e-02; 95.09033;50.00000;20.00000;4.93285;2
218.71800;19.39500;-9.664068e-02; 95.08255;50.00000;20.00000;4.93244;2
218.81799;19.40000;-9.708007e-02; 95.07477;50.00000;20.00000;4.93203;2
218.91600;19.40500;-9.744750e-02; 95.07093;50.00000;20.00000;4.93162;2
219.01500;19.41000;-9.781507e-02; 95.06571;50.00000;20.00000;4.93120;2
219.11400;19.41500;-9.827256e-02; 95.06571;50.00000;20.00000;4.93079;2
219.21300;19.42000;-9.869417e-02; 95.06571;50.00000;20.00000;4.93038;2
219.31200;19.42500;-9.913384e-02; 95.06571;50.00000;20.00000;4.92997;2
219.41100;19.43000;-9.959155e-02; 95.06571;50.00000;20.00000;4.92955;2
219.51100;19.43500;     -0.10007; 95.06571;50.00000;20.00000;4.92914;2
219.60899;19.44000;     -0.10051; 95.06571;50.00000;20.00000;4.92873;2
219.70799;19.44500;     -0.10068; 95.06176;50.00000;20.00000;4.92832;2
219.80800;19.45000;     -0.10094; 95.05398;50.00000;20.00000;4.92790;2
219.90601;19.45500;     -0.10143; 95.05014;50.00000;20.00000;4.92749;2
220.00600;19.46000;     -0.10193; 95.05014;50.00000;20.00000;4.92708;2
220.10600;19.46500;     -0.10233; 95.05014;50.00000;20.00000;4.92666;2
220.20500;19.47000;     -0.10273; 95.05014;50.00000;20.00000;4.92625;2
220.30400;19.47500;     -0.10316; 95.05014;50.00000;20.00000;4.92583;2
220.40800;19.48000;     -0.10354; 95.05014;50.00000;20.00000;4.92540;2
220.50200;19.48500;     -0.10393; 95.05014;50.00000;20.00000;4.92501;2
220.60100;19.49000;     -0.10432; 95.05014;50.00000;20.00000;4.92460;2
220.69901;19.49500;     -0.10474; 95.04619;50.00000;20.00000;4.92419;2
220.79900;19.50000;     -0.10511; 95.03841;50.00000;20.00000;4.92377;2
220.89700;19.50500;     -0.10553; 95.03318;50.00000;20.00000;4.92336;2
220.99800;19.51000;     -0.10595; 95.03318;50.00000;20.00000;4.92294;2
221.09599;19.51500;     -0.10632; 95.03318;50.00000;20.00000;4.92254;2
221.19600;19.52000;     -0.10671; 95.03318;50.00000;20.00000;4.92212;2
221.29601;19.52500;     -0.10711; 95.03318;50.00000;20.00000;4.92170;2
221.39500;19.53000;     -0.10752; 95.02540;50.00000;20.00000;4.92129;2
221.49300;19.53500;     -0.10789; 95.02029;50.00000;20.00000;4.92088;2
221.59300;19.54000;     -0.10826; 95.01507;50.00000;20.00000;4.92047;2
221.69400;19.54500;     -0.10857; 95.01507;50.00000;20.00000;4.92004;2
221.79100;19.55000;     -0.10892; 95.01507;50.00000;20.00000;4.91964;2
221.89000;19.55500;     -0.10926; 95.01507;50.00000;20.00000;4.91923;2
221.98700;19.56000;     -0.10956; 95.00728;50.00000;20.00000;4.91882;2
222.08800;19.56500;     -0.10991; 95.00206;50.00000;20.00000;4.91840;2
222.18500;19.57000;     -0.11028; 94.99683;50.00000;20.00000;4.91800;2
222.28799;19.57500;     -0.11061; 94.99683;50.00000;20.00000;4.91757;2
222.38400;19.58000;     -0.11091; 94.99683;50.00000;20.00000;4.91717;2
222.48300;19.58500;     -0.11122; 94.98905;50.00000;20.00000;4.91676;2
222.58200;19.59000;     -0.11161; 94.97604;50.00000;20.00000;4.91635;2
222.68100;19.59500;     -0.11195; 94.96698;50.00000;20.00000;4.91593;2
222.78000;19.60000;     -0.11221; 94.96059;50.00000;20.00000;4.91552;2
222.88000;19.60500;     -0.11251; 94.96059;50.00000;20.00000;4.91511;2
222.98100;19.61000;     -0.11280; 94.96059;50.00000;20.00000;4.91469;2
223.07800;19.61500;     -0.11310; 94.96059;50.00000;20.00000;4.91428;2
223.17799;19.62000;     -0.11340; 94.95664;50.00000;20.00000;4.91387;2
223.27800;19.62500;     -0.11375; 94.95281;50.00000;20.00000;4.91345;2
223.37500;19.63000;     -0.11410; 94.94491;50.00000;20.00000;4.91305;2
223.47301;19.63500;     -0.11446; 94.94491;50.00000;20.00000;4.91264;2
223.57100;19.64000;     -0.11492; 94.94491;50.00000;20.00000;4.91223;2
223.67000;19.64500;     -0.11529; 94.94491;50.00000;20.00000;4.91182;2
223.77100;19.65000;     -0.11566; 94.94491;50.00000;20.00000;4.91140;2
223.87100;19.65500;     -0.11599; 94.94491;50.00000;20.00000;4.91098;2
223.97000;19.66000;     -0.11627; 94.94491;50.00000;20.00000;4.91057;2
224.06900;19.66500;     -0.11655; 94.94491;50.00000;20.00000;4.91016;2
224.16800;19.67000;     -0.11685; 94.94491;50.00000;20.00000;4.90975;2
224.26801;19.67500;     -0.11717; 94.94108;50.00000;20.00000;4.90933;2
224.36501;19.68000;     -0.11745; 94.93329;50.00000;20.00000;4.90893;2
224.46600;19.68500;     -0.11775; 94.92934;50.00000;20.00000;4.90850;2
224.56500;19.69000;     -0.11805; 94.92934;50.00000;20.00000;4.90809;2
224.66499;19.69500;     -0.11840; 94.92934;50.00000;20.00000;4.90768;2
224.76401;19.70000;     -0.11873; 94.92934;50.00000;20.00000;4.90727;2
224.86200;19.70500;     -0.11907; 94.92934;50.00000;20.00000;4.90686;2
224.96001;19.71000;     -0.11944; 94.92934;50.00000;20.00000;4.90645;2
225.06000;19.71500;     -0.11974; 94.92934;50.00000;20.00000;4.90603;2
225.16100;19.72000;     -0.12002; 94.92551;50.00000;20.00000;4.90561;2
225.25900;19.72500;     -0.12027; 94.92156;50.00000;20.00000;4.90521;2
225.35899;19.73000;     -0.12056; 94.91250;50.00000;20.00000;4.90479;2
225.45799;19.73500;     -0.12099; 94.91250;50.00000;20.00000;4.90438;2
225.55600;19.74000;     -0.12127; 94.91250;50.00000;20.00000;4.90397;2
225.65601;19.74500;     -0.12146; 94.91250;50.00000;20.00000;4.90355;2
225.75500;19.75000;     -0.12165; 94.91250;50.00000;20.00000;4.90314;2
225.85201;19.75500;     -0.12192; 94.91250;50.00000;20.00000;4.90274;2
225.95399;19.76000;     -0.12231; 94.90472;50.00000;20.00000;4.90231;2
226.05299;19.76500;     -0.12288; 94.89949;50.00000;20.00000;4.90190;2
226.14900;19.77000;     -0.12325; 94.89427;50.00000;20.00000;4.90150;2
226.24899;19.77500;     -0.12337; 94.89427;50.00000;20.00000;4.90109;2
226.35100;19.78000;     -0.12352; 94.89427;50.00000;20.00000;4.90066;2
226.44600;19.78500;     -0.12384; 94.89427;50.00000;20.00000;4.90027;2
226.54601;19.79000;     -0.12427; 94.88648;50.00000;20.00000;4.89985;2
226.64500;19.79500;     -0.12460; 94.88137;50.00000;20.00000;4.89944;2
226.74600;19.80000;     -0.12490; 94.87615;50.00000;20.00000;4.89902;2
226.84500;19.80500;     -0.12529; 94.87615;50.00000;20.00000;4.89861;2
226.94299;19.81000;     -0.12563; 94.87615;50.00000;20.00000;4.89820;2
227.04401;19.81500;     -0.12591; 94.87615;50.00000;20.00000;4.89778;2
227.14200;19.82000;     -0.12621; 94.87615;50.00000;20.00000;4.89737;2
227.24200;19.82500;     -0.12655; 94.87615;50.00000;20.00000;4.89696;2
227.34200;19.83000;     -0.12679; 94.86836;50.00000;20.00000;4.89654;2
227.43900;19.83500;     -0.12711; 94.86441;50.00000;20.00000;4.89614;2
227.53799;19.84000;     -0.12758; 94.85930;50.00000;20.00000;4.89573;2
227.63600;19.84500;     -0.12797; 94.85930;50.00000;20.00000;4.89532;2
227.73599;19.85000;     -0.12823; 94.85930;50.00000;20.00000;4.89490;2
227.83400;19.85500;     -0.12851; 94.85930;50.00000;20.00000;4.89449;2
