Repository: TristanHehnen/BESKID_ExperimentalData

# Experimental Data of the BESKID Project

The repository contains the public experimental data of the BESKID project.

The primary material investigate is Poly(methyl methacrylate) (PMMA).

The materials have been examined in various experimental setups, across different sizes, from micro- to real-scale. Data of the following setups is available:
- Thermogravimetric analysis (TGA)
- Micro-scale combustion calorimetry (MCC)
- Differential scanning calorimetry (DSC)
- Cone calorimetry

File: ExpData/TGA/DE_6mm/ExpDat_PMMA_DE_6mm_30Kmin_01.txt (part 4 of 6)
#SEGMENT:                    ;S2/3
#SEG. 2:                     ;30�C/30.0(K/min)/700�C
##Temp./�C;Time/min;DSC/(mW/mg);Mass/%;Gas Flow(purge2)/(ml/min);Gas Flow(protective)/(ml/min);Sensit./(uV/mW)
372.84799;21.40750;      2.83725; 61.57694;50.00000;20.00000;4.31217
373.04401;21.41417;      2.85562; 61.32383;50.00000;20.00000;4.31142
373.24200;21.42083;      2.87241; 61.07084;50.00000;20.00000;4.31067
373.43900;21.42750;      2.88358; 60.81774;50.00000;20.00000;4.30992
373.63699;21.43417;      2.88853; 60.56463;50.00000;20.00000;4.30916
373.83401;21.44083;      2.89732; 60.31013;50.00000;20.00000;4.30841
374.03101;21.44750;      2.91586; 60.05320;50.00000;20.00000;4.30766
374.22900;21.45417;      2.93183; 59.79626;50.00000;20.00000;4.30690
374.42499;21.46083;      2.94495; 59.53921;50.00000;20.00000;4.30615
374.62201;21.46750;      2.95547; 59.28227;50.00000;20.00000;4.30540
374.81900;21.47417;      2.96253; 59.02267;50.00000;20.00000;4.30465
375.01401;21.48083;      2.95713; 58.76561;50.00000;20.00000;4.30391
375.21100;21.48750;      2.94470; 58.50740;50.00000;20.00000;4.30316
375.40399;21.49417;      2.93639; 58.25035;50.00000;20.00000;4.30242
375.60101;21.50083;      2.93429; 57.99202;50.00000;20.00000;4.30167
375.79901;21.50750;      2.93554; 57.73381;50.00000;20.00000;4.30092
375.99500;21.51417;      2.93574; 57.47548;50.00000;20.00000;4.30017
376.19101;21.52083;      2.93176; 57.21459;50.00000;20.00000;4.29942
376.38699;21.52750;      2.92537; 56.95371;50.00000;20.00000;4.29868
376.58301;21.53417;      2.91839; 56.69282;50.00000;20.00000;4.29793
376.78101;21.54083;      2.91144; 56.43066;50.00000;20.00000;4.29718
376.97800;21.54750;      2.90480; 56.16978;50.00000;20.00000;4.29643
377.17300;21.55417;      2.89829; 55.90890;50.00000;20.00000;4.29569
377.37201;21.56083;      2.89591; 55.64929;50.00000;20.00000;4.29493
377.56900;21.56750;      2.89941; 55.38968;50.00000;20.00000;4.29418
377.76700;21.57417;      2.90706; 55.13008;50.00000;20.00000;4.29343
377.96399;21.58083;      2.91580; 54.87186;50.00000;20.00000;4.29268
378.16101;21.58750;      2.92297; 54.61353;50.00000;20.00000;4.29193
378.35800;21.59417;      2.92557; 54.35520;50.00000;20.00000;4.29118
378.55399;21.60083;      2.92285; 54.09432;50.00000;20.00000;4.29044
378.75299;21.60750;      2.91470; 53.84121;50.00000;20.00000;4.28968
378.95001;21.61417;      2.90581; 53.58811;50.00000;20.00000;4.28893
379.14700;21.62083;      2.90233; 53.32595;50.00000;20.00000;4.28818
379.34399;21.62750;      2.90308; 53.06507;50.00000;20.00000;4.28744
379.54401;21.63417;      2.90653; 52.80418;50.00000;20.00000;4.28668
379.73599;21.64083;      2.91054; 52.54063;50.00000;20.00000;4.28595
379.93600;21.64750;      2.91339; 52.27719;50.00000;20.00000;4.28519
380.13501;21.65417;      2.91599; 52.01503;50.00000;20.00000;4.28443
380.33200;21.66083;      2.91904; 51.75159;50.00000;20.00000;4.28369
380.53000;21.66750;      2.92315; 51.48676;50.00000;20.00000;4.28293
380.72900;21.67417;      2.92886; 51.22332;50.00000;20.00000;4.28218
380.92599;21.68083;      2.93641; 50.94943;50.00000;20.00000;4.28143
381.12500;21.68750;      2.94313; 50.50290;50.00000;20.00000;4.28068
381.32401;21.69417;      2.95116; 50.22390;50.00000;20.00000;4.27992
381.52200;21.70083;      2.96688; 49.95385;50.00000;20.00000;4.27917
381.72101;21.70750;      2.98131; 49.68008;50.00000;20.00000;4.27842
381.92001;21.71417;      2.99281; 49.40491;50.00000;20.00000;4.27766
382.11801;21.72083;      3.00257; 49.12708;50.00000;20.00000;4.27691
382.31601;21.72750;      3.00876; 48.84681;50.00000;20.00000;4.27617
382.51401;21.73417;      3.01312; 48.56642;50.00000;20.00000;4.27542
382.71301;21.74083;      3.01763; 48.28730;50.00000;20.00000;4.27466
382.91199;21.74750;      3.01998; 48.00831;50.00000;20.00000;4.27391
383.11099;21.75417;      3.02416; 47.73187;50.00000;20.00000;4.27316
383.31000;21.76083;      3.03255; 47.45531;50.00000;20.00000;4.27240
383.51001;21.76750;      3.04396; 47.18154;50.00000;20.00000;4.27165
383.70700;21.77417;      3.05851; 46.91276;50.00000;20.00000;4.27090
383.90601;21.78083;      3.07535; 46.64537;50.00000;20.00000;4.27015
384.10800;21.78750;      3.09082; 46.36765;50.00000;20.00000;4.26938
384.30600;21.79417;      3.10375; 46.08866;50.00000;20.00000;4.26863
384.50500;21.80083;      3.12130; 45.80699;50.00000;20.00000;4.26788
384.70801;21.80750;      3.14797; 45.52266;50.00000;20.00000;4.26712
384.90799;21.81417;      3.17562; 45.23844;50.00000;20.00000;4.26636
385.10699;21.82083;      3.19381; 44.95549;50.00000;20.00000;4.26561
385.30499;21.82750;      3.20445; 44.67255;50.00000;20.00000;4.26486
385.50400;21.83417;      3.21116; 44.38833;50.00000;20.00000;4.26411
385.70401;21.84083;      3.22023; 44.10271;50.00000;20.00000;4.26335
385.90302;21.84750;      3.22857; 43.81849;50.00000;20.00000;4.26260
386.10101;21.85417;      3.23803; 43.53300;50.00000;20.00000;4.26185
386.30099;21.86083;      3.25074; 43.24866;50.00000;20.00000;4.26110
386.50000;21.86750;      3.25601; 42.96188;50.00000;20.00000;4.26035
386.69901;21.87417;      3.25794; 42.67627;50.00000;20.00000;4.25960
386.89999;21.88083;      3.27140; 42.38950;50.00000;20.00000;4.25884
387.10001;21.88750;      3.29513; 42.10005;50.00000;20.00000;4.25809
387.29999;21.89417;      3.31856; 41.81061;50.00000;20.00000;4.25733
387.49799;21.90083;      3.32549; 41.52244;50.00000;20.00000;4.25659
387.69699;21.90750;      3.33071; 41.23172;50.00000;20.00000;4.25584
387.89600;21.91417;      3.33925; 40.93972;50.00000;20.00000;4.25509
388.09399;21.92083;      3.34242; 40.64377;50.00000;20.00000;4.25434
388.29199;21.92750;      3.34221; 40.34782;50.00000;20.00000;4.25359
388.49100;21.93417;      3.34862; 40.04932;50.00000;20.00000;4.25284
388.69501;21.94083;      3.37007; 39.75604;50.00000;20.00000;4.25208
388.89600;21.94750;      3.40926; 39.46521;50.00000;20.00000;4.25132
389.09698;21.95417;      3.44469; 39.16670;50.00000;20.00000;4.25056
389.29700;21.96083;      3.46806; 38.86565;50.00000;20.00000;4.24981
389.49600;21.96750;      3.47534; 38.56575;50.00000;20.00000;4.24906
389.69699;21.97417;      3.49316; 38.26725;50.00000;20.00000;4.24830
389.89499;21.98083;      3.51127; 37.96747;50.00000;20.00000;4.24756
390.09399;21.98750;      3.50858; 37.67153;50.00000;20.00000;4.24681
390.29599;21.99417;      3.51273; 37.37291;50.00000;20.00000;4.24605
390.49701;22.00083;      3.53430; 37.07569;50.00000;20.00000;4.24530
390.70001;22.00750;      3.56587; 36.77846;50.00000;20.00000;4.24453
390.89899;22.01417;      3.59739; 36.47868;50.00000;20.00000;4.24378
391.09799;22.02083;      3.60130; 36.18018;50.00000;20.00000;4.24304
391.29401;22.02750;      3.59004; 35.88157;50.00000;20.00000;4.24230
391.49399;22.03417;      3.60129; 35.58306;50.00000;20.00000;4.24155
391.69601;22.04083;      3.61164; 35.28584;50.00000;20.00000;4.24079
391.89200;22.04750;      3.60183; 34.98734;50.00000;20.00000;4.24005
392.09000;22.05417;      3.58593; 34.68884;50.00000;20.00000;4.23931
392.29300;22.06083;      3.59433; 34.38894;50.00000;20.00000;4.23855
392.49399;22.06750;      3.62114; 34.09044;50.00000;20.00000;4.23780
392.69400;22.07417;      3.64166; 33.79194;50.00000;20.00000;4.23705
392.89200;22.08083;      3.65171; 33.49599;50.00000;20.00000;4.23630
393.09100;22.08750;      3.64863; 33.20132;50.00000;20.00000;4.23556
393.28900;22.09417;      3.63810; 32.90677;50.00000;20.00000;4.23481
393.48901;22.10083;      3.63922; 32.61338;50.00000;20.00000;4.23406
393.69299;22.10750;      3.65957; 32.32138;50.00000;20.00000;4.23330
393.88901;22.11417;      3.65487; 32.03066;50.00000;20.00000;4.23256
394.09100;22.12083;      3.65345; 31.74249;50.00000;20.00000;4.23181
394.28699;22.12750;      3.64615; 31.45304;50.00000;20.00000;4.23107
394.48801;22.13417;      3.64217; 31.16487;50.00000;20.00000;4.23032
394.68600;22.14083;      3.63045; 30.87671;50.00000;20.00000;4.22958
394.88501;22.14750;      3.62801; 30.59121;50.00000;20.00000;4.22883
395.08499;22.15417;      3.63379; 30.30699;50.00000;20.00000;4.22809
395.28699;22.16083;      3.64628; 30.02404;50.00000;20.00000;4.22733
395.48599;22.16750;      3.65298; 29.74366;50.00000;20.00000;4.22658
395.68799;22.17417;      3.65147; 29.46327;50.00000;20.00000;4.22583
395.88699;22.18083;      3.64325; 29.18427;50.00000;20.00000;4.22508
396.08600;22.18750;      3.63441; 28.90516;50.00000;20.00000;4.22434
396.28500;22.19417;      3.61364; 28.62477;50.00000;20.00000;4.22360
396.48199;22.20083;      3.59759; 28.34577;50.00000;20.00000;4.22286
396.68500;22.20750;      3.60625; 28.06806;50.00000;20.00000;4.22210
396.88300;22.21417;      3.60724; 27.79022;50.00000;20.00000;4.22136
397.08701;22.22083;      3.61451; 27.51506;50.00000;20.00000;4.22060
397.28601;22.22750;      3.62450; 27.23989;50.00000;20.00000;4.21985
397.48599;22.23417;      3.62775; 26.96995;50.00000;20.00000;4.21911
397.68600;22.24083;      3.61775; 26.69862;50.00000;20.00000;4.21836
397.88501;22.24750;      3.61194; 26.42868;50.00000;20.00000;4.21762
398.08499;22.25417;      3.61100; 26.15746;50.00000;20.00000;4.21687
398.28799;22.26083;      3.61965; 25.88485;50.00000;20.00000;4.21611
398.48801;22.26750;      3.62843; 25.61096;50.00000;20.00000;4.21537
398.68701;22.27417;      3.62640; 25.33708;50.00000;20.00000;4.21462
398.88800;22.28083;      3.62198; 25.06063;50.00000;20.00000;4.21387
399.08499;22.28750;      3.59786; 24.78419;50.00000;20.00000;4.21314
399.28900;22.29417;      3.60276; 24.50775;50.00000;20.00000;4.21238
399.48700;22.30083;      3.59855; 24.23131;50.00000;20.00000;4.21164
399.69101;22.30750;      3.60322; 23.95615;50.00000;20.00000;4.21088
399.88800;22.31417;      3.60084; 23.68226;50.00000;20.00000;4.21015
400.09000;22.32083;      3.60226; 23.40965;50.00000;20.00000;4.20939
400.29001;22.32750;      3.58423; 23.13715;50.00000;20.00000;4.20865
400.49100;22.33417;      3.58729; 22.86454;50.00000;20.00000;4.20790
400.69101;22.34083;      3.59340; 22.59193;50.00000;20.00000;4.20716
400.89200;22.34750;      3.59823; 22.32072;50.00000;20.00000;4.20641
401.09399;22.35417;      3.59769; 22.05078;50.00000;20.00000;4.20566
401.29401;22.36083;      3.59953; 21.78339;50.00000;20.00000;4.20491
401.49399;22.36750;      3.59522; 21.51601;50.00000;20.00000;4.20417
401.69400;22.37417;      3.58875; 21.24734;50.00000;20.00000;4.20342
401.89600;22.38083;      3.57818; 20.97868;50.00000;20.00000;4.20267
402.09299;22.38750;      3.56129; 20.71129;50.00000;20.00000;4.20194
402.29501;22.39417;      3.55661; 20.44391;50.00000;20.00000;4.20119
402.49399;22.40083;      3.52874; 20.17780;50.00000;20.00000;4.20045
402.69400;22.40750;      3.51361; 19.91169;50.00000;20.00000;4.19970
402.89499;22.41417;      3.51346; 19.64570;50.00000;20.00000;4.19896
403.09601;22.42083;      3.50788; 19.37959;50.00000;20.00000;4.19821
403.29300;22.42750;      3.47853; 19.11476;50.00000;20.00000;4.19748
403.49399;22.43417;      3.44345; 18.85132;50.00000;20.00000;4.19673
403.69601;22.44083;      3.44369; 18.58916;50.00000;20.00000;4.19598
403.89600;22.44750;      3.44320; 18.32828;50.00000;20.00000;4.19524
404.10101;22.45417;      3.44575; 18.06995;50.00000;20.00000;4.19448
404.29901;22.46083;      3.44267; 17.81290;50.00000;20.00000;4.19374
404.50201;22.46750;      3.45081; 17.55596;50.00000;20.00000;4.19299
404.70300;22.47417;      3.45403; 17.30030;50.00000;20.00000;4.19225
404.90201;22.48083;      3.44975; 17.04592;50.00000;20.00000;4.19151
405.10501;22.48750;      3.44293; 16.79281;50.00000;20.00000;4.19075
405.30301;22.49417;      3.43032; 16.53831;50.00000;20.00000;4.19002
405.50299;22.50083;      3.40148; 16.28266;50.00000;20.00000;4.18928
405.70200;22.50750;      3.38067; 16.02700;50.00000;20.00000;4.18854
405.90500;22.51417;      3.37515; 15.77261;50.00000;20.00000;4.18779
406.10699;22.52083;      3.36767; 15.52079;50.00000;20.00000;4.18704
406.30499;22.52750;      3.34735; 15.27291;50.00000;20.00000;4.18631
406.50500;22.53417;      3.32282; 15.02363;50.00000;20.00000;4.18557
406.70901;22.54083;      3.30573; 14.77831;50.00000;20.00000;4.18481
406.91000;22.54750;      3.28813; 14.53437;50.00000;20.00000;4.18407
407.10901;22.55417;      3.27213; 14.29555;50.00000;20.00000;4.18333
407.30899;22.56083;      3.25178; 14.05928;50.00000;20.00000;4.18259
407.50699;22.56750;      3.23304; 13.82696;50.00000;20.00000;4.18186
407.70901;22.57417;      3.21397; 13.59591;50.00000;20.00000;4.18111
407.91199;22.58083;      3.19716; 13.36614;50.00000;20.00000;4.18036
408.11301;22.58750;      3.17778; 13.14032;50.00000;20.00000;4.17962
408.31299;22.59417;      3.15797; 12.91706;50.00000;20.00000;4.17888
408.51501;22.60083;      3.13886; 12.69774;50.00000;20.00000;4.17813
408.71399;22.60750;      3.11393; 12.47842;50.00000;20.00000;4.17740
408.91400;22.61417;      3.08786; 12.26165;50.00000;20.00000;4.17666
409.11700;22.62083;      3.06230; 12.04617;50.00000;20.00000;4.17591
409.31699;22.62750;      3.03730; 11.83207;50.00000;20.00000;4.17517
409.51999;22.63417;      3.01056; 11.62181;50.00000;20.00000;4.17442
409.71899;22.64083;      2.98167; 11.41282;50.00000;20.00000;4.17368
409.92001;22.64750;      2.95185; 11.21022;50.00000;20.00000;4.17294
410.12299;22.65417;      2.92348; 11.00391;50.00000;20.00000;4.17219
410.32001;22.66083;      2.89766; 10.80015;50.00000;20.00000;4.17147
410.52301;22.66750;      2.87049; 10.59766;50.00000;20.00000;4.17072
410.72400;22.67417;      2.84151; 10.49898;50.00000;20.00000;4.16998
410.92499;22.68083;      2.81287; 10.29394;50.00000;20.00000;4.16923
411.12701;22.68750;      2.78483; 10.16286;50.00000;20.00000;4.16849
411.32901;22.69417;      2.75783;  9.99404;50.00000;20.00000;4.16775
411.52802;22.70083;      2.73189;  9.77078;50.00000;20.00000;4.16701
411.73099;22.70750;      2.70617;  9.61764;50.00000;20.00000;4.16626
411.93399;22.71417;      2.67975;  9.43861;50.00000;20.00000;4.16552
412.13501;22.72083;      2.65215;  9.22312;50.00000;20.00000;4.16478
412.33499;22.72750;      2.62431;  9.07509;50.00000;20.00000;4.16404
412.53400;22.73417;      2.59543;  8.90384;50.00000;20.00000;4.16331
412.73999;22.74083;      2.56464;  8.69740;50.00000;20.00000;4.16255
412.94101;22.74750;      2.53196;  8.55599;50.00000;20.00000;4.16181
413.14099;22.75417;      2.49798;  8.39112;50.00000;20.00000;4.16107
413.34399;22.76083;      2.46277;  8.18992;50.00000;20.00000;4.16033
413.54501;22.76750;      2.42673;  8.05233;50.00000;20.00000;4.15959
413.74500;22.77417;      2.39001;  7.89269;50.00000;20.00000;4.15885
413.94800;22.78083;      2.35242;  7.69799;50.00000;20.00000;4.15810
414.14899;22.78750;      2.31427;  7.56563;50.00000;20.00000;4.15737
414.35199;22.79417;      2.27543;  7.41121;50.00000;20.00000;4.15662
414.55301;22.80083;      2.23557;  7.22301;50.00000;20.00000;4.15588
414.75400;22.80750;      2.19514;  7.09576;50.00000;20.00000;4.15514
414.95700;22.81417;      2.15475;  6.88155;50.00000;20.00000;4.15440
415.15799;22.82083;      2.11414;  6.79981;50.00000;20.00000;4.15366
415.35999;22.82750;      2.07378;  6.63762;50.00000;20.00000;4.15292
415.56201;22.83417;      2.03253;  6.56111;50.00000;20.00000;4.15218
415.76199;22.84083;      1.98904;  6.39612;50.00000;20.00000;4.15144
415.96500;22.84750;      1.94448;  6.30405;50.00000;20.00000;4.15070
416.16501;22.85417;      1.89966;  6.12618;50.00000;20.00000;4.14996
416.36600;22.86083;      1.85435;  6.03922;50.00000;20.00000;4.14923
416.56900;22.86750;      1.81100;  5.86925;50.00000;20.00000;4.14848
416.77399;22.87417;      1.77071;  5.78612;50.00000;20.00000;4.14773
416.97501;22.88083;      1.73347;  5.62253;50.00000;20.00000;4.14699
417.17499;22.88750;      1.69756;  5.54346;50.00000;20.00000;4.14626
417.37799;22.89417;      1.66204;  5.38637;50.00000;20.00000;4.14552
417.58301;22.90083;      1.62660;  5.30847;50.00000;20.00000;4.14477
417.78400;22.90750;      1.59126;  5.15916;50.00000;20.00000;4.14403
417.98801;22.91417;      1.55629;  5.08648;50.00000;20.00000;4.14328
418.19199;22.92083;      1.52202;  4.94507;50.00000;20.00000;4.14254
418.39301;22.92750;      1.48831;  4.87622;50.00000;20.00000;4.14180
418.59698;22.93417;      1.45437;  4.74130;50.00000;20.00000;4.14105
418.79999;22.94083;      1.42044;  4.67513;50.00000;20.00000;4.14031
419.00201;22.94750;      1.38672;  4.54660;50.00000;20.00000;4.13957
419.20599;22.95417;      1.35285;  4.48298;50.00000;20.00000;4.13883
419.41199;22.96083;      1.31910;  4.35840;50.00000;20.00000;4.13807
419.61301;22.96750;      1.28549;  4.29733;50.00000;20.00000;4.13734
419.81699;22.97417;      1.25199;  4.17542;50.00000;20.00000;4.13659
420.01901;22.98083;      1.21902;  4.11562;50.00000;20.00000;4.13585
420.22299;22.98750;      1.18587;  4.00010;50.00000;20.00000;4.13511
420.42499;22.99417;      1.15283;  3.94170;50.00000;20.00000;4.13437
420.62701;23.00083;      1.11977;  3.82757;50.00000;20.00000;4.13363
420.83499;23.00750;      1.08682;  3.77045;50.00000;20.00000;4.13287
421.03500;23.01417;      1.05450;  3.66004;50.00000;20.00000;4.13214
421.23999;23.02083;      1.02257;  3.60686;50.00000;20.00000;4.13139
421.44199;23.02750;      0.99125;  3.50179;50.00000;20.00000;4.13066
421.64700;23.03417;      0.95979;  3.45244;50.00000;20.00000;4.12991
421.84900;23.04083;      0.92796;  3.35376;50.00000;20.00000;4.12917
422.05499;23.04750;      0.89628;  3.30581;50.00000;20.00000;4.12842
422.25800;23.05417;      0.86546;  3.21234;50.00000;20.00000;4.12768
422.46201;23.06083;      0.83511;  3.16683;50.00000;20.00000;4.12694
422.66400;23.06750;      0.80480;  3.07604;50.00000;20.00000;4.12620
422.86801;23.07417;      0.77514;  3.03192;50.00000;20.00000;4.12546
423.07300;23.08083;      0.74528;  2.94496;50.00000;20.00000;4.12471
423.27802;23.08750;      0.71556;  2.90211;50.00000;20.00000;4.12396
423.48199;23.09417;      0.68617;  2.81771;50.00000;20.00000;4.12322
423.68500;23.10083;      0.65694;  2.77754;50.00000;20.00000;4.12248
423.88699;23.10750;      0.62843;  2.69835;50.00000;20.00000;4.12175
424.09201;23.11417;      0.60024;  2.66062;50.00000;20.00000;4.12100
424.29401;23.12083;      0.57257;  2.58666;50.00000;20.00000;4.12027
424.50000;23.12750;      0.54537;  2.55032;50.00000;20.00000;4.11952
424.70401;23.13417;      0.51835;  2.47892;50.00000;20.00000;4.11877
424.90601;23.14083;      0.49161;  2.44258;50.00000;20.00000;4.11804
425.11200;23.14750;      0.46522;  2.37257;50.00000;20.00000;4.11729
425.31601;23.15417;      0.43875;  2.33878;50.00000;20.00000;4.11655
425.51999;23.16083;      0.41262;  2.27388;50.00000;20.00000;4.11581
425.72400;23.16750;      0.38720;  2.24404;50.00000;20.00000;4.11507
425.92599;23.17417;      0.36219;  2.18436;50.00000;20.00000;4.11433
426.13000;23.18083;      0.33732;  2.15453;50.00000;20.00000;4.11359
426.33600;23.18750;      0.31294;  2.09740;50.00000;20.00000;4.11284
426.53900;23.19417;      0.28904;  2.07012;50.00000;20.00000;4.11211
426.74500;23.20083;      0.26539;  2.01694;50.00000;20.00000;4.11136
426.94501;23.20750;      0.24215;  1.99094;50.00000;20.00000;4.11063
427.15201;23.21417;      0.21908;  1.93904;50.00000;20.00000;4.10988
427.35599;23.22083;      0.19625;  1.91303;50.00000;20.00000;4.10914
427.56100;23.22750;      0.17354;  1.86241;50.00000;20.00000;4.10840
427.76401;23.23417;      0.15134;  1.83780;50.00000;20.00000;4.10766
427.97000;23.24083;      0.12960;  1.78973;50.00000;20.00000;4.10692
428.17300;23.24750;      0.10819;  1.76639;50.00000;20.00000;4.10618
428.37601;23.25417; 8.714612e-02;  1.72100;50.00000;20.00000;4.10544
428.57901;23.26083; 6.655281e-02;  1.70289;50.00000;20.00000;4.10471
428.78500;23.26750; 4.629758e-02;  1.66654;50.00000;20.00000;4.10396
428.98599;23.27417; 2.618598e-02;  1.64832;50.00000;20.00000;4.10323
429.19199;23.28083; 6.369551e-03;  1.60675;50.00000;20.00000;4.10249
429.39600;23.28750;-1.313012e-02;  1.58725;50.00000;20.00000;4.10175
429.59900;23.29417;-3.211840e-02;  1.54963;50.00000;20.00000;4.10101
429.80301;23.30083;-5.078948e-02;  1.53407;50.00000;20.00000;4.10028
430.00900;23.30750;-6.920811e-02;  1.50029;50.00000;20.00000;4.09953
430.21201;23.31417;-8.739548e-02;  1.48473;50.00000;20.00000;4.09880
430.41400;23.32083;     -0.10533;  1.45361;50.00000;20.00000;4.09807
430.62000;23.32750;     -0.12284;  1.43805;50.00000;20.00000;4.09732
430.82401;23.33417;     -0.13988;  1.40949;50.00000;20.00000;4.09658
431.02802;23.34083;     -0.15662;  1.39382;50.00000;20.00000;4.09585
431.23300;23.34750;     -0.17309;  1.36143;50.00000;20.00000;4.09511
431.43399;23.35417;     -0.18956;  1.34459;50.00000;20.00000;4.09438
431.63699;23.36083;     -0.20615;  1.31080;50.00000;20.00000;4.09365
431.84201;23.36750;     -0.22237;  1.29397;50.00000;20.00000;4.09291
432.04401;23.37417;     -0.23791;  1.26018;50.00000;20.00000;4.09218
432.24701;23.38083;     -0.25302;  1.24463;50.00000;20.00000;4.09144
432.45099;23.38750;     -0.26740;  1.21606;50.00000;20.00000;4.09071
432.65601;23.39417;     -0.28177;  1.20306;50.00000;20.00000;4.08997
432.85901;23.40083;     -0.29588;  1.17845;50.00000;20.00000;4.08924
433.06201;23.40750;     -0.30962;  1.17195;50.00000;20.00000;4.08850
433.26501;23.41417;     -0.32281;  1.15499;50.00000;20.00000;4.08777
433.46899;23.42083;     -0.33609;  1.14466;50.00000;20.00000;4.08704
433.67300;23.42750;     -0.34911;  1.13561;50.00000;20.00000;4.08630
433.87799;23.43417;     -0.36145;  1.12132;50.00000;20.00000;4.08556
434.07999;23.44083;     -0.37374;  1.11738;50.00000;20.00000;4.08484
434.28400;23.44750;     -0.38598;  1.10310;50.00000;20.00000;4.08410
434.48801;23.45417;     -0.39765;  1.09404;50.00000;20.00000;4.08337
434.69101;23.46083;     -0.40922;  1.08104;50.00000;20.00000;4.08263
434.89200;23.46750;     -0.42034;  1.06025;50.00000;20.00000;4.08191
435.09500;23.47417;     -0.43127;  1.05515;50.00000;20.00000;4.08118
435.29999;23.48083;     -0.44209;  1.03692;50.00000;20.00000;4.08044
435.50299;23.48750;     -0.45264;  1.02531;50.00000;20.00000;4.07971
435.70700;23.49417;     -0.46260;  1.01230;50.00000;20.00000;4.07898
435.90701;23.50083;     -0.47278;  0.99280;50.00000;20.00000;4.07826
436.11200;23.50750;     -0.48281;  0.98757;50.00000;20.00000;4.07752
436.31601;23.51417;     -0.49233;  0.97202;50.00000;20.00000;4.07679
436.51999;23.52083;     -0.50133;  0.96296;50.00000;20.00000;4.07606
436.72198;23.52750;     -0.51046;  0.95251;50.00000;20.00000;4.07533
436.92300;23.53417;     -0.51929;  0.93568;50.00000;20.00000;4.07461
437.12799;23.54083;     -0.52819;  0.93184;50.00000;20.00000;4.07387
437.32901;23.54750;     -0.53683;  0.92012;50.00000;20.00000;4.07315
437.53201;23.55417;     -0.54524;  0.91362;50.00000;20.00000;4.07242
437.73599;23.56083;     -0.55340;  0.90839;50.00000;20.00000;4.07169
437.93799;23.56750;     -0.56129;  0.89411;50.00000;20.00000;4.07096
438.14099;23.57417;     -0.56914;  0.88505;50.00000;20.00000;4.07024
438.34201;23.58083;     -0.57673;  0.88122;50.00000;20.00000;4.06951
438.54401;23.58750;     -0.58386;  0.86950;50.00000;20.00000;4.06879
438.74701;23.59417;     -0.59076;  0.86172;50.00000;20.00000;4.06806
438.95001;23.60083;     -0.59775;  0.85777;50.00000;20.00000;4.06734
439.15302;23.60750;     -0.60448;  0.84616;50.00000;20.00000;4.06661
439.35501;23.61417;     -0.61082;  0.83966;50.00000;20.00000;4.06588
439.55801;23.62083;     -0.61539;  0.83966;50.00000;20.00000;4.06516
439.76001;23.62750;     -0.62156;  0.83060;50.00000;20.00000;4.06443
439.96201;23.63417;     -0.62786;  0.82015;50.00000;20.00000;4.06371
440.16299;23.64083;     -0.63393;  0.82015;50.00000;20.00000;4.06299
440.36600;23.64750;     -0.63988;  0.81632;50.00000;20.00000;4.06226
440.57001;23.65417;     -0.64573;  0.80715;50.00000;20.00000;4.06153
440.76999;23.66083;     -0.65152;  0.80076;50.00000;20.00000;4.06082
440.97101;23.66750;     -0.65704;  0.80076;50.00000;20.00000;4.06010
441.17499;23.67417;     -0.66209;  0.79159;50.00000;20.00000;4.05937
441.37701;23.68083;     -0.66708;  0.77731;50.00000;20.00000;4.05865
441.57999;23.68750;     -0.67185;  0.77731;50.00000;20.00000;4.05792
441.78101;23.69417;     -0.67653;  0.76953;50.00000;20.00000;4.05720
441.98199;23.70083;     -0.68117;  0.75920;50.00000;20.00000;4.05648
442.18301;23.70750;     -0.68570;  0.75920;50.00000;20.00000;4.05577
442.38501;23.71417;     -0.69006;  0.76315;50.00000;20.00000;4.05504
442.58801;23.72083;     -0.69401;  0.76187;50.00000;20.00000;4.05432
442.78799;23.72750;     -0.69826;  0.75142;50.00000;20.00000;4.05361
442.99100;23.73417;     -0.70243;  0.75142;50.00000;20.00000;4.05288
443.19299;23.74083;     -0.70640;  0.75142;50.00000;20.00000;4.05216
443.39499;23.74750;     -0.71013;  0.75142;50.00000;20.00000;4.05144
443.59399;23.75417;     -0.71380;  0.74759;50.00000;20.00000;4.05073
443.79599;23.76083;     -0.71754;  0.73842;50.00000;20.00000;4.05001
443.99701;23.76750;     -0.72086;  0.73331;50.00000;20.00000;4.04929
444.19901;23.77417;     -0.72414;  0.73331;50.00000;20.00000;4.04857
444.39999;23.78083;     -0.72733;  0.73331;50.00000;20.00000;4.04786
444.60101;23.78750;     -0.73054;  0.73331;50.00000;20.00000;4.04714
444.80099;23.79417;     -0.73367;  0.73331;50.00000;20.00000;4.04643
445.00500;23.80083;     -0.73678;  0.72936;50.00000;20.00000;4.04570
445.20300;23.80750;     -0.73980;  0.72158;50.00000;20.00000;4.04500
445.40500;23.81417;     -0.74267;  0.71763;50.00000;20.00000;4.04428
445.60599;23.82083;     -0.74528;  0.71763;50.00000;20.00000;4.04356
445.80600;23.82750;     -0.74760;  0.71763;50.00000;20.00000;4.04285
446.00800;23.83417;     -0.74970;  0.71763;50.00000;20.00000;4.04213
446.20901;23.84083;     -0.75229;  0.70985;50.00000;20.00000;4.04141
446.40900;23.84750;     -0.75490;  0.69952;50.00000;20.00000;4.04070
446.61200;23.85417;     -0.75712;  0.69952;50.00000;20.00000;4.03998
446.81000;23.86083;     -0.75955;  0.69952;50.00000;20.00000;4.03928
447.01099;23.86750;     -0.76179;  0.69952;50.00000;20.00000;4.03856
447.21201;23.87417;     -0.76399;  0.69174;50.00000;20.00000;4.03785
447.41199;23.88083;     -0.76610;  0.68396;50.00000;20.00000;4.03714
447.61401;23.88750;     -0.76812;  0.68396;50.00000;20.00000;4.03642
447.81400;23.89417;     -0.76997;  0.68396;50.00000;20.00000;4.03571
448.01501;23.90083;     -0.77166;  0.68396;50.00000;20.00000;4.03500
448.21399;23.90750;     -0.77349;  0.68396;50.00000;20.00000;4.03429
448.41400;23.91417;     -0.77521;  0.68396;50.00000;20.00000;4.03358
448.61401;23.92083;     -0.77693;  0.68396;50.00000;20.00000;4.03287
448.81500;23.92750;     -0.77856;  0.68396;50.00000;20.00000;4.03216
449.01501;23.93417;     -0.78028;  0.68002;50.00000;20.00000;4.03145
449.21500;23.94083;     -0.78195;  0.67224;50.00000;20.00000;4.03074
449.41501;23.94750;     -0.78361;  0.66841;50.00000;20.00000;4.03003
449.61499;23.95417;     -0.78502;  0.66841;50.00000;20.00000;4.02932
449.81601;23.96083;     -0.78650;  0.66841;50.00000;20.00000;4.02861
450.01599;23.96750;     -0.78785;  0.66841;50.00000;20.00000;4.02790
450.21500;23.97417;     -0.78902;  0.66841;50.00000;20.00000;4.02720
450.41501;23.98083;     -0.79037;  0.66841;50.00000;20.00000;4.02649
450.61600;23.98750;     -0.79152;  0.66841;50.00000;20.00000;4.02577
450.81500;23.99417;     -0.79276;  0.66841;50.00000;20.00000;4.02507
451.01401;24.00083;     -0.79393;  0.66841;50.00000;20.00000;4.02437
451.21600;24.00750;     -0.79509;  0.66446;50.00000;20.00000;4.02365
451.41400;24.01417;     -0.79632;  0.65668;50.00000;20.00000;4.02295
451.61499;24.02083;     -0.79750;  0.65273;50.00000;20.00000;4.02224
451.81400;24.02750;     -0.79845;  0.65273;50.00000;20.00000;4.02154
452.01300;24.03417;     -0.79948;  0.65273;50.00000;20.00000;4.02083
452.21201;24.04083;     -0.80028;  0.65668;50.00000;20.00000;4.02013
452.41299;24.04750;     -0.80117;  0.65668;50.00000;20.00000;4.01942
452.61301;24.05417;     -0.80219;  0.65668;50.00000;20.00000;4.01871
452.81000;24.06083;     -0.80310;  0.65668;50.00000;20.00000;4.01802
453.01001;24.06750;     -0.80395;  0.65668;50.00000;20.00000;4.01731
453.20801;24.07417;     -0.80490;  0.65668;50.00000;20.00000;4.01661
453.41101;24.08083;     -0.80584;  0.65668;50.00000;20.00000;4.01589
453.60800;24.08750;     -0.80658;  0.65668;50.00000;20.00000;4.01520
453.80701;24.09417;     -0.80711;  0.65668;50.00000;20.00000;4.01450
454.00601;24.10083;     -0.80765;  0.65668;50.00000;20.00000;4.01379
454.20801;24.10750;     -0.80817;  0.65668;50.00000;20.00000;4.01308
454.40500;24.11417;     -0.80908;  0.65668;50.00000;20.00000;4.01239
454.60400;24.12083;     -0.80971;  0.64890;50.00000;20.00000;4.01168
454.80301;24.12750;     -0.81001;  0.64890;50.00000;20.00000;4.01098
455.00299;24.13417;     -0.81039;  0.65668;50.00000;20.00000;4.01028
455.20200;24.14083;     -0.81093;  0.65668;50.00000;20.00000;4.00958
455.40100;24.14750;     -0.81147;  0.65668;50.00000;20.00000;4.00888
455.60001;24.15417;     -0.81214;  0.65668;50.00000;20.00000;4.00817
455.79800;24.16083;     -0.81257;  0.65668;50.00000;20.00000;4.00748
455.99600;24.16750;     -0.81294;  0.65668;50.00000;20.00000;4.00678
456.19501;24.17417;     -0.81328;  0.65668;50.00000;20.00000;4.00608
456.39401;24.18083;     -0.81366;  0.65668;50.00000;20.00000;4.00538
456.59500;24.18750;     -0.81405;  0.65668;50.00000;20.00000;4.00467
456.79099;24.19417;     -0.81439;  0.65668;50.00000;20.00000;4.00398
456.98999;24.20083;     -0.81473;  0.65668;50.00000;20.00000;4.00328
457.19000;24.20750;     -0.81503;  0.65668;50.00000;20.00000;4.00258
457.38800;24.21417;     -0.81535;  0.65668;50.00000;20.00000;4.00188
457.58801;24.22083;     -0.81562;  0.65668;50.00000;20.00000;4.00118
457.78500;24.22750;     -0.81574;  0.65668;50.00000;20.00000;4.00049
457.98401;24.23417;     -0.81582;  0.65668;50.00000;20.00000;3.99979
458.18201;24.24083;     -0.81609;  0.65668;50.00000;20.00000;3.99909
458.38300;24.24750;     -0.81628;  0.65668;50.00000;20.00000;3.99839
458.58099;24.25417;     -0.81647;  0.65668;50.00000;20.00000;3.99769
458.78000;24.26083;     -0.81663;  0.65668;50.00000;20.00000;3.99699
458.97699;24.26750;     -0.81675;  0.65273;50.00000;20.00000;3.99630
459.17599;24.27417;     -0.81683;  0.64495;50.00000;20.00000;3.99561
459.37100;24.28083;     -0.81697;  0.64495;50.00000;20.00000;3.99492
459.57199;24.28750;     -0.81707;  0.64495;50.00000;20.00000;3.99422
459.76700;24.29417;     -0.81745;  0.64495;50.00000;20.00000;3.99353
459.96899;24.30083;     -0.81766;  0.64495;50.00000;20.00000;3.99282
460.16400;24.30750;     -0.81736;  0.64495;50.00000;20.00000;3.99214
460.36600;24.31417;     -0.81719;  0.64495;50.00000;20.00000;3.99143
460.56400;24.32083;     -0.81727;  0.64495;50.00000;20.00000;3.99074
460.76099;24.32750;     -0.81748;  0.64495;50.00000;20.00000;3.99005
460.95999;24.33417;     -0.81771;  0.64495;50.00000;20.00000;3.98935
461.15799;24.34083;     -0.81769;  0.64495;50.00000;20.00000;3.98866
461.35599;24.34750;     -0.81779;  0.64495;50.00000;20.00000;3.98797
461.55399;24.35417;     -0.81773;  0.64495;50.00000;20.00000;3.98727
461.75101;24.36083;     -0.81763;  0.64495;50.00000;20.00000;3.98658
461.95001;24.36750;     -0.81760;  0.64112;50.00000;20.00000;3.98589
462.14899;24.37417;     -0.81763;  0.63334;50.00000;20.00000;3.98519
462.34500;24.38083;     -0.81761;  0.62940;50.00000;20.00000;3.98451
462.54599;24.38750;     -0.81749;  0.62940;50.00000;20.00000;3.98380
462.74200;24.39417;     -0.81725;  0.62940;50.00000;20.00000;3.98312
462.94199;24.40083;     -0.81720;  0.62940;50.00000;20.00000;3.98242
463.14001;24.40750;     -0.81707;  0.62940;50.00000;20.00000;3.98173
463.33600;24.41417;     -0.81690;  0.62940;50.00000;20.00000;3.98104
463.53400;24.42083;     -0.81686;  0.62940;50.00000;20.00000;3.98035
463.73001;24.42750;     -0.81703;  0.62940;50.00000;20.00000;3.97967
463.92899;24.43417;     -0.81675;  0.63334;50.00000;20.00000;3.97897
464.12601;24.44083;     -0.81680;  0.64112;50.00000;20.00000;3.97829
464.32501;24.44750;     -0.81672;  0.64495;50.00000;20.00000;3.97759
464.52301;24.45417;     -0.81648;  0.64495;50.00000;20.00000;3.97690
464.72198;24.46083;     -0.81622;  0.64495;50.00000;20.00000;3.97621
464.92001;24.46750;     -0.81623;  0.64495;50.00000;20.00000;3.97552
465.11700;24.47417;     -0.81626;  0.64495;50.00000;20.00000;3.97483
465.31500;24.48083;     -0.81598;  0.64495;50.00000;20.00000;3.97414
465.51099;24.48750;     -0.81579;  0.64495;50.00000;20.00000;3.97346
465.70999;24.49417;     -0.81559;  0.64495;50.00000;20.00000;3.97276
465.90399;24.50083;     -0.81529;  0.64495;50.00000;20.00000;3.97209
466.10400;24.50750;     -0.81494;  0.64495;50.00000;20.00000;3.97139
466.30099;24.51417;     -0.81486;  0.64495;50.00000;20.00000;3.97070
466.50101;24.52083;     -0.81455;  0.64495;50.00000;20.00000;3.97001
466.69800;24.52750;     -0.81420;  0.64495;50.00000;20.00000;3.96932
466.89401;24.53417;     -0.81405;  0.64495;50.00000;20.00000;3.96864
467.09299;24.54083;     -0.81381;  0.64495;50.00000;20.00000;3.96795
467.29001;24.54750;     -0.81375;  0.64495;50.00000;20.00000;3.96726
467.48700;24.55417;     -0.81363;  0.64495;50.00000;20.00000;3.96658
467.68600;24.56083;     -0.81355;  0.65273;50.00000;20.00000;3.96589
467.88400;24.56750;     -0.81344;  0.66051;50.00000;20.00000;3.96520
468.08301;24.57417;     -0.81322;  0.66051;50.00000;20.00000;3.96451
468.27802;24.58083;     -0.81307;  0.66051;50.00000;20.00000;3.96383
468.47699;24.58750;     -0.81286;  0.66051;50.00000;20.00000;3.96314
468.67200;24.59417;     -0.81233;  0.66051;50.00000;20.00000;3.96246
468.87100;24.60083;     -0.81195;  0.66051;50.00000;20.00000;3.96177
469.07001;24.60750;     -0.81167;  0.66051;50.00000;20.00000;3.96108
469.26501;24.61417;     -0.81145;  0.66051;50.00000;20.00000;3.96040
469.46500;24.62083;     -0.81124;  0.66051;50.00000;20.00000;3.95971
469.65900;24.62750;     -0.81097;  0.66051;50.00000;20.00000;3.95904
469.85699;24.63417;     -0.81071;  0.66051;50.00000;20.00000;3.95835
470.05600;24.64083;     -0.81072;  0.66051;50.00000;20.00000;3.95766
470.25601;24.64750;     -0.81039;  0.66051;50.00000;20.00000;3.95697
470.45099;24.65417;     -0.80997;  0.66051;50.00000;20.00000;3.95629
470.64999;24.66083;     -0.80975;  0.66051;50.00000;20.00000;3.95560
470.84698;24.66750;     -0.80944;  0.66051;50.00000;20.00000;3.95492
471.04599;24.67417;     -0.80911;  0.66051;50.00000;20.00000;3.95423
471.24200;24.68083;     -0.80880;  0.66051;50.00000;20.00000;3.95355
471.44000;24.68750;     -0.80861;  0.66051;50.00000;20.00000;3.95286
471.63699;24.69417;     -0.80852;  0.66051;50.00000;20.00000;3.95218
471.83401;24.70083;     -0.80828;  0.65273;50.00000;20.00000;3.95150
472.03000;24.70750;     -0.80797;  0.64495;50.00000;20.00000;3.95082
472.22900;24.71417;     -0.80764;  0.64495;50.00000;20.00000;3.95013
472.42801;24.72083;     -0.80724;  0.64495;50.00000;20.00000;3.94945
472.62399;24.72750;     -0.80693;  0.64495;50.00000;20.00000;3.94877
472.82001;24.73417;     -0.80662;  0.64495;50.00000;20.00000;3.94809
473.01901;24.74083;     -0.80631;  0.64495;50.00000;20.00000;3.94740
473.21500;24.74750;     -0.80609;  0.64495;50.00000;20.00000;3.94673
473.41299;24.75417;     -0.80576;  0.64495;50.00000;20.00000;3.94604
473.61099;24.76083;     -0.80547;  0.64495;50.00000;20.00000;3.94536
473.80801;24.76750;     -0.80525;  0.64495;50.00000;20.00000;3.94468
474.00601;24.77417;     -0.80490;  0.64495;50.00000;20.00000;3.94399
474.20200;24.78083;     -0.80443;  0.64495;50.00000;20.00000;3.94332
474.39999;24.78750;     -0.80408;  0.64495;50.00000;20.00000;3.94263
474.59601;24.79417;     -0.80374;  0.64495;50.00000;20.00000;3.94196
474.79300;24.80083;     -0.80357;  0.64495;50.00000;20.00000;3.94128
474.99100;24.80750;     -0.80357;  0.64495;50.00000;20.00000;3.94060
475.18900;24.81417;     -0.80319;  0.64495;50.00000;20.00000;3.93991
475.38699;24.82083;     -0.80286;  0.64495;50.00000;20.00000;3.93923
475.58499;24.82750;     -0.80253;  0.64495;50.00000;20.00000;3.93855
475.78000;24.83417;     -0.80212;  0.64495;50.00000;20.00000;3.93788
475.97900;24.84083;     -0.80170;  0.64495;50.00000;20.00000;3.93719
476.17700;24.84750;     -0.80134;  0.64495;50.00000;20.00000;3.93651
476.37399;24.85417;     -0.80103;  0.64495;50.00000;20.00000;3.93583
476.57101;24.86083;     -0.80072;  0.64495;50.00000;20.00000;3.93515
476.76801;24.86750;     -0.80036;  0.64495;50.00000;20.00000;3.93447
476.96600;24.87417;     -0.80012;  0.64495;50.00000;20.00000;3.93379
477.16299;24.88083;     -0.79978;  0.64495;50.00000;20.00000;3.93312
477.35901;24.88750;     -0.79943;  0.64495;50.00000;20.00000;3.93244
477.55899;24.89417;     -0.79898;  0.64495;50.00000;20.00000;3.93175
477.75400;24.90083;     -0.79867;  0.64495;50.00000;20.00000;3.93108
477.95099;24.90750;     -0.79835;  0.64495;50.00000;20.00000;3.93041
478.14899;24.91417;     -0.79802;  0.64495;50.00000;20.00000;3.92972
478.34500;24.92083;     -0.79768;  0.64495;50.00000;20.00000;3.92905
478.54199;24.92750;     -0.79734;  0.64495;50.00000;20.00000;3.92838
478.73999;24.93417;     -0.79701;  0.64495;50.00000;20.00000;3.92770
478.93701;24.94083;     -0.79660;  0.64495;50.00000;20.00000;3.92702
479.13699;24.94750;     -0.79629;  0.64495;50.00000;20.00000;3.92633
479.33401;24.95417;     -0.79600;  0.64495;50.00000;20.00000;3.92566
479.53000;24.96083;     -0.79562;  0.64495;50.00000;20.00000;3.92498
479.72699;24.96750;     -0.79533;  0.64495;50.00000;20.00000;3.92431
479.92599;24.97417;     -0.79497;  0.64495;50.00000;20.00000;3.92362
480.12399;24.98083;     -0.79456;  0.64495;50.00000;20.00000;3.92295
480.32001;24.98750;     -0.79423;  0.64495;50.00000;20.00000;3.92227
480.51901;24.99417;     -0.79389;  0.64495;50.00000;20.00000;3.92159
480.71500;25.00083;     -0.79362;  0.63717;50.00000;20.00000;3.92092
480.91299;25.00750;     -0.79337;  0.63729;50.00000;20.00000;3.92024
481.10999;25.01417;     -0.79306;  0.64507;50.00000;20.00000;3.91957
481.30701;25.02083;     -0.79265;  0.64507;50.00000;20.00000;3.91889
481.50500;25.02750;     -0.79234;  0.64507;50.00000;20.00000;3.91821
481.70300;25.03417;     -0.79213;  0.64507;50.00000;20.00000;3.91754
481.90100;25.04083;     -0.79155;  0.64507;50.00000;20.00000;3.91686
482.09698;25.04750;     -0.79107;  0.64507;50.00000;20.00000;3.91619
482.29401;25.05417;     -0.79087;  0.64507;50.00000;20.00000;3.91551
482.49301;25.06083;     -0.79067;  0.64507;50.00000;20.00000;3.91483
482.69101;25.06750;     -0.79028;  0.64507;50.00000;20.00000;3.91416
482.88699;25.07417;     -0.78992;  0.64507;50.00000;20.00000;3.91349
483.08600;25.08083;     -0.78960;  0.64507;50.00000;20.00000;3.91281
483.28299;25.08750;     -0.78911;  0.64507;50.00000;20.00000;3.91213
483.48099;25.09417;     -0.78868;  0.64507;50.00000;20.00000;3.91146
483.67899;25.10083;     -0.78838;  0.64507;50.00000;20.00000;3.91078
483.87601;25.10750;     -0.78807;  0.64507;50.00000;20.00000;3.91011
484.07001;25.11417;     -0.78768;  0.64507;50.00000;20.00000;3.90945
484.26901;25.12083;     -0.78738;  0.64507;50.00000;20.00000;3.90877
484.46701;25.12750;     -0.78704;  0.64507;50.00000;20.00000;3.90809
484.66599;25.13417;     -0.78668;  0.64507;50.00000;20.00000;3.90741
484.86301;25.14083;     -0.78634;  0.64507;50.00000;20.00000;3.90674
485.05801;25.14750;     -0.78595;  0.64507;50.00000;20.00000;3.90608
485.25800;25.15417;     -0.78541;  0.64507;50.00000;20.00000;3.90539
485.45499;25.16083;     -0.78487;  0.64507;50.00000;20.00000;3.90472
485.65201;25.16750;     -0.78466;  0.64507;50.00000;20.00000;3.90405
485.85001;25.17417;     -0.78441;  0.64507;50.00000;20.00000;3.90338
486.04800;25.18083;     -0.78416;  0.64507;50.00000;20.00000;3.90270
486.24301;25.18750;     -0.78382;  0.64890;50.00000;20.00000;3.90204
486.44199;25.19417;     -0.78345;  0.65668;50.00000;20.00000;3.90136
486.63901;25.20083;     -0.78295;  0.66063;50.00000;20.00000;3.90069
486.83600;25.20750;     -0.78240;  0.66063;50.00000;20.00000;3.90002
487.03400;25.21417;     -0.78199;  0.66841;50.00000;20.00000;3.89934
487.23199;25.22083;     -0.78177;  0.67618;50.00000;20.00000;3.89867
487.42999;25.22750;     -0.78145;  0.67618;50.00000;20.00000;3.89800
487.62701;25.23417;     -0.78099;  0.67618;50.00000;20.00000;3.89733
487.82501;25.24083;     -0.78049;  0.67618;50.00000;20.00000;3.89665
488.02100;25.24750;     -0.78005;  0.67618;50.00000;20.00000;3.89599
488.22000;25.25417;     -0.77983;  0.67618;50.00000;20.00000;3.89531
488.41599;25.26083;     -0.77966;  0.67618;50.00000;20.00000;3.89465
