Repository: TristanHehnen/BESKID_ExperimentalData

# Experimental Data of the BESKID Project

The repository contains the public experimental data of the BESKID project.

The primary material investigate is Poly(methyl methacrylate) (PMMA).

The materials have been examined in various experimental setups, across different sizes, from micro- to real-scale. Data of the following setups is available:
- Thermogravimetric analysis (TGA)
- Micro-scale combustion calorimetry (MCC)
- Differential scanning calorimetry (DSC)
- Cone calorimetry

File: ExpData/TGA/DE_6mm/ExpDat_PMMA_DE_6mm_30Kmin_02.txt (part 4 of 6)
#SEGMENT:                    ;S2/3
#SEG. 2:                     ;30�C/30.0(K/min)/700�C
##Temp./�C;Time/min;DSC/(mW/mg);Mass/%;Gas Flow(purge2)/(ml/min);Gas Flow(protective)/(ml/min);Sensit./(uV/mW)
372.85101;21.40667;      3.78474; 61.75791;50.00000;20.00000;4.31216
373.04700;21.41333;      3.80592; 61.50558;50.00000;20.00000;4.31141
373.24701;21.42000;      3.82725; 61.25196;50.00000;20.00000;4.31065
373.44299;21.42667;      3.84853; 60.99706;50.00000;20.00000;4.30990
373.64001;21.43333;      3.86870; 60.73959;50.00000;20.00000;4.30915
373.84000;21.44000;      3.88778; 60.48083;50.00000;20.00000;4.30839
374.03500;21.44667;      3.90593; 60.22195;50.00000;20.00000;4.30764
374.23199;21.45333;      3.92239; 59.96179;50.00000;20.00000;4.30689
374.42899;21.46000;      3.93693; 59.70046;50.00000;20.00000;4.30614
374.62701;21.46667;      3.95155; 59.44029;50.00000;20.00000;4.30538
374.82501;21.47333;      3.96689; 59.17884;50.00000;20.00000;4.30463
375.01999;21.48000;      3.98149; 58.91739;50.00000;20.00000;4.30389
375.21799;21.48667;      3.99491; 58.65595;50.00000;20.00000;4.30313
375.41501;21.49333;      4.00633; 58.39461;50.00000;20.00000;4.30238
375.61200;21.50000;      4.01491; 58.13316;50.00000;20.00000;4.30163
375.80899;21.50667;      4.02169; 57.87171;50.00000;20.00000;4.30088
376.00699;21.51333;      4.02872; 57.61027;50.00000;20.00000;4.30013
376.20200;21.52000;      4.03477; 57.34882;50.00000;20.00000;4.29938
376.39700;21.52667;      4.03823; 57.08479;50.00000;20.00000;4.29864
376.59698;21.53333;      4.04415; 56.81808;50.00000;20.00000;4.29788
376.79300;21.54000;      4.05127; 56.55020;50.00000;20.00000;4.29713
376.98999;21.54667;      4.05401; 56.07174;50.00000;20.00000;4.29638
377.18600;21.55333;      4.05361; 55.80117;50.00000;20.00000;4.29564
377.38199;21.56000;      4.05338; 55.53188;50.00000;20.00000;4.29489
377.57999;21.56667;      4.05372; 55.26389;50.00000;20.00000;4.29414
377.77499;21.57333;      4.05143; 54.99601;50.00000;20.00000;4.29340
377.97198;21.58000;      4.04671; 54.72930;50.00000;20.00000;4.29265
378.16901;21.58667;      4.05051; 54.46259;50.00000;20.00000;4.29190
378.36700;21.59333;      4.06646; 54.19856;50.00000;20.00000;4.29115
378.56699;21.60000;      4.09157; 53.93583;50.00000;20.00000;4.29039
378.76401;21.60667;      4.11483; 53.68221;50.00000;20.00000;4.28964
378.96301;21.61333;      4.12810; 53.43000;50.00000;20.00000;4.28888
379.15701;21.62000;      4.12446; 53.16727;50.00000;20.00000;4.28815
379.35300;21.62667;      4.11113; 52.90184;50.00000;20.00000;4.28740
379.54800;21.63333;      4.09756; 52.63396;50.00000;20.00000;4.28666
379.74500;21.64000;      4.08860; 52.36596;50.00000;20.00000;4.28591
379.94501;21.64667;      4.09103; 52.09399;50.00000;20.00000;4.28515
380.14200;21.65333;      4.10176; 51.81956;50.00000;20.00000;4.28441
380.34000;21.66000;      4.11883; 51.54116;50.00000;20.00000;4.28365
380.54001;21.66667;      4.13966; 51.26135;50.00000;20.00000;4.28290
380.73901;21.67333;      4.15653; 50.98295;50.00000;20.00000;4.28214
380.93500;21.68000;      4.15923; 50.70454;50.00000;20.00000;4.28140
381.13300;21.68667;      4.16005; 50.41562;50.00000;20.00000;4.28065
381.32999;21.69333;      4.15867; 50.12809;50.00000;20.00000;4.27990
381.52701;21.70000;      4.15245; 49.84969;50.00000;20.00000;4.27915
381.72299;21.70667;      4.14087; 49.57000;50.00000;20.00000;4.27841
381.92001;21.71333;      4.12991; 49.29019;50.00000;20.00000;4.27766
382.11899;21.72000;      4.13116; 49.01050;50.00000;20.00000;4.27691
382.31900;21.72667;      4.14721; 48.73339;50.00000;20.00000;4.27615
382.51801;21.73333;      4.16893; 48.45627;50.00000;20.00000;4.27540
382.71701;21.74000;      4.18283; 48.18301;50.00000;20.00000;4.27465
382.91299;21.74667;      4.18535; 47.90589;50.00000;20.00000;4.27390
383.11301;21.75333;      4.18954; 47.63146;50.00000;20.00000;4.27315
383.31000;21.76000;      4.19990; 47.35435;50.00000;20.00000;4.27240
383.51001;21.76667;      4.20772; 47.07980;50.00000;20.00000;4.27165
383.70901;21.77333;      4.20585; 46.81180;50.00000;20.00000;4.27089
383.90799;21.78000;      4.21029; 46.54123;50.00000;20.00000;4.27014
384.10501;21.78667;      4.22801; 46.26155;50.00000;20.00000;4.26939
384.30801;21.79333;      4.25381; 45.98174;50.00000;20.00000;4.26863
384.50699;21.80000;      4.28524; 45.70333;50.00000;20.00000;4.26788
384.70599;21.80667;      4.30289; 45.42622;50.00000;20.00000;4.26712
384.90601;21.81333;      4.30043; 45.14910;50.00000;20.00000;4.26637
385.10400;21.82000;      4.29736; 44.87198;50.00000;20.00000;4.26562
385.30200;21.82667;      4.31008; 44.59615;50.00000;20.00000;4.26487
385.50299;21.83333;      4.33526; 44.32044;50.00000;20.00000;4.26411
385.70099;21.84000;      4.34966; 44.04332;50.00000;20.00000;4.26336
385.89600;21.84667;      4.33302; 43.76877;50.00000;20.00000;4.26263
386.09399;21.85333;      4.30693; 43.49166;50.00000;20.00000;4.26188
386.29401;21.86000;      4.29726; 43.21325;50.00000;20.00000;4.26113
386.49200;21.86667;      4.29565; 42.93614;50.00000;20.00000;4.26038
386.69199;21.87333;      4.28994; 42.65633;50.00000;20.00000;4.25962
386.88901;21.88000;      4.27314; 42.37535;50.00000;20.00000;4.25888
387.08600;21.88667;      4.25111; 42.09566;50.00000;20.00000;4.25814
387.28400;21.89333;      4.24236; 41.81855;50.00000;20.00000;4.25739
387.48300;21.90000;      4.23703; 41.54002;50.00000;20.00000;4.25664
387.68201;21.90667;      4.23197; 41.26291;50.00000;20.00000;4.25589
387.87900;21.91333;      4.22095; 40.98579;50.00000;20.00000;4.25515
388.07999;21.92000;      4.21105; 40.71008;50.00000;20.00000;4.25439
388.27600;21.92667;      4.19421; 40.43553;50.00000;20.00000;4.25365
388.47501;21.93333;      4.17967; 40.16367;50.00000;20.00000;4.25290
388.67300;21.94000;      4.17042; 39.89568;50.00000;20.00000;4.25216
388.87100;21.94667;      4.15751; 39.63423;50.00000;20.00000;4.25141
389.07001;21.95333;      4.15300; 39.36366;50.00000;20.00000;4.25066
389.27100;21.96000;      4.15170; 39.09438;50.00000;20.00000;4.24991
389.47101;21.96667;      4.14916; 38.82650;50.00000;20.00000;4.24915
389.67099;21.97333;      4.15361; 38.55850;50.00000;20.00000;4.24840
389.86801;21.98000;      4.14644; 38.29319;50.00000;20.00000;4.24766
390.07001;21.98667;      4.13847; 38.02648;50.00000;20.00000;4.24690
390.27200;21.99333;      4.16751; 37.75848;50.00000;20.00000;4.24614
390.46701;22.00000;      4.16980; 37.49060;50.00000;20.00000;4.24541
390.66699;22.00667;      4.14959; 37.22260;50.00000;20.00000;4.24466
390.87399;22.01333;      4.19441; 36.95332;50.00000;20.00000;4.24388
391.08301;22.02000;      4.28759; 36.68532;50.00000;20.00000;4.24309
391.28799;22.02667;      4.36991; 36.41604;50.00000;20.00000;4.24232
391.48901;22.03333;      4.43545; 36.14676;50.00000;20.00000;4.24157
391.69299;22.04000;      4.49639; 35.87747;50.00000;20.00000;4.24080
391.89301;22.04667;      4.50377; 35.60562;50.00000;20.00000;4.24005
392.09299;22.05333;      4.51799; 35.33248;50.00000;20.00000;4.23930
392.29099;22.06000;      4.51045; 35.05793;50.00000;20.00000;4.23856
392.49200;22.06667;      4.51517; 34.77824;50.00000;20.00000;4.23780
392.69400;22.07333;      4.51629; 34.49715;50.00000;20.00000;4.23705
392.89401;22.08000;      4.50511; 34.21617;50.00000;20.00000;4.23630
393.09299;22.08667;      4.50976; 33.92982;50.00000;20.00000;4.23555
393.29001;22.09333;      4.48137; 33.64229;50.00000;20.00000;4.23481
393.49100;22.10000;      4.47658; 33.35734;50.00000;20.00000;4.23406
393.68900;22.10667;      4.47090; 33.07110;50.00000;20.00000;4.23331
393.89099;22.11333;      4.49162; 32.78615;50.00000;20.00000;4.23256
394.09601;22.12000;      4.52298; 32.50377;50.00000;20.00000;4.23179
394.29401;22.12667;      4.53090; 32.22268;50.00000;20.00000;4.23105
394.49701;22.13333;      4.53886; 31.94556;50.00000;20.00000;4.23029
394.69501;22.14000;      4.54387; 31.66845;50.00000;20.00000;4.22955
394.89200;22.14667;      4.50973; 31.39261;50.00000;20.00000;4.22881
395.09299;22.15333;      4.49549; 31.11550;50.00000;20.00000;4.22806
395.29300;22.16000;      4.49477; 30.83978;50.00000;20.00000;4.22731
395.49701;22.16667;      4.51605; 30.56126;50.00000;20.00000;4.22654
395.69800;22.17333;      4.54721; 30.28555;50.00000;20.00000;4.22579
395.89600;22.18000;      4.52441; 30.00703;50.00000;20.00000;4.22505
396.10101;22.18667;      4.52544; 29.73260;50.00000;20.00000;4.22428
396.29800;22.19333;      4.53098; 29.45934;50.00000;20.00000;4.22355
396.50299;22.20000;      4.55067; 29.18877;50.00000;20.00000;4.22278
396.70200;22.20667;      4.55889; 28.91692;50.00000;20.00000;4.22204
396.90399;22.21333;      4.58012; 28.64763;50.00000;20.00000;4.22128
397.10501;22.22000;      4.60128; 28.37706;50.00000;20.00000;4.22053
397.30600;22.22667;      4.59621; 28.10649;50.00000;20.00000;4.21978
397.50299;22.23333;      4.59022; 27.83195;50.00000;20.00000;4.21904
397.70901;22.24000;      4.59594; 27.55483;50.00000;20.00000;4.21828
397.90701;22.24667;      4.59990; 27.27514;50.00000;20.00000;4.21754
398.10501;22.25333;      4.59370; 26.99276;50.00000;20.00000;4.21680
398.30200;22.26000;      4.53953; 26.71178;50.00000;20.00000;4.21606
398.50900;22.26667;      4.54910; 26.42683;50.00000;20.00000;4.21529
398.70499;22.27333;      4.54196; 26.13919;50.00000;20.00000;4.21456
398.90701;22.28000;      4.53961; 25.85167;50.00000;20.00000;4.21380
399.10800;22.28667;      4.52526; 25.56672;50.00000;20.00000;4.21305
399.31201;22.29333;      4.56596; 25.28434;50.00000;20.00000;4.21229
399.51300;22.30000;      4.59666; 25.00465;50.00000;20.00000;4.21154
399.70999;22.30667;      4.57572; 24.72613;50.00000;20.00000;4.21081
399.91101;22.31333;      4.55573; 24.44901;50.00000;20.00000;4.21006
400.11200;22.32000;      4.56025; 24.17189;50.00000;20.00000;4.20931
400.31601;22.32667;      4.54346; 23.89746;50.00000;20.00000;4.20855
400.51300;22.33333;      4.55097; 23.62292;50.00000;20.00000;4.20782
400.71201;22.34000;      4.53761; 23.34837;50.00000;20.00000;4.20708
400.91400;22.34667;      4.54304; 23.07266;50.00000;20.00000;4.20633
401.11301;22.35333;      4.51279; 22.79285;50.00000;20.00000;4.20558
401.31201;22.36000;      4.47251; 22.51059;50.00000;20.00000;4.20484
401.51401;22.36667;      4.47040; 22.22950;50.00000;20.00000;4.20409
401.71100;22.37333;      4.45522; 21.94852;50.00000;20.00000;4.20336
401.91299;22.38000;      4.45971; 21.67000;50.00000;20.00000;4.20261
402.11600;22.38667;      4.46382; 21.39288;50.00000;20.00000;4.20185
402.31100;22.39333;      4.43680; 21.11577;50.00000;20.00000;4.20113
402.51401;22.40000;      4.41239; 20.83736;50.00000;20.00000;4.20037
402.71201;22.40667;      4.40426; 20.55767;50.00000;20.00000;4.19964
402.91299;22.41333;      4.38299; 20.28184;50.00000;20.00000;4.19889
403.11600;22.42000;      4.37300; 20.00730;50.00000;20.00000;4.19814
403.31500;22.42667;      4.35913; 19.73415;50.00000;20.00000;4.19740
403.51599;22.43333;      4.36358; 19.46090;50.00000;20.00000;4.19665
403.71899;22.44000;      4.36773; 19.18904;50.00000;20.00000;4.19590
403.92099;22.44667;      4.36812; 18.91718;50.00000;20.00000;4.19515
404.11700;22.45333;      4.34166; 18.64661;50.00000;20.00000;4.19442
404.31699;22.46000;      4.30992; 18.37733;50.00000;20.00000;4.19368
404.51599;22.46667;      4.29294; 18.11062;50.00000;20.00000;4.19294
404.71399;22.47333;      4.26426; 17.84403;50.00000;20.00000;4.19220
404.91800;22.48000;      4.25115; 17.57860;50.00000;20.00000;4.19145
405.12000;22.48667;      4.23203; 17.31329;50.00000;20.00000;4.19070
405.32001;22.49333;      4.22333; 17.05056;50.00000;20.00000;4.18996
405.51801;22.50000;      4.19919; 16.78911;50.00000;20.00000;4.18922
405.72101;22.50667;      4.18246; 16.53164;50.00000;20.00000;4.18847
405.92200;22.51333;      4.17439; 16.27673;50.00000;20.00000;4.18773
406.12201;22.52000;      4.15714; 16.02183;50.00000;20.00000;4.18698
406.32199;22.52667;      4.14094; 15.77091;50.00000;20.00000;4.18624
406.52301;22.53333;      4.12518; 15.52115;50.00000;20.00000;4.18550
406.72198;22.54000;      4.09612; 15.27408;50.00000;20.00000;4.18476
406.92499;22.54667;      4.07198; 15.02573;50.00000;20.00000;4.18401
407.12299;22.55333;      4.04800; 14.78007;50.00000;20.00000;4.18328
407.32300;22.56000;      4.01503; 14.53428;50.00000;20.00000;4.18254
407.52399;22.56667;      3.98612; 14.29248;50.00000;20.00000;4.18180
407.72299;22.57333;      3.96260; 14.04927;50.00000;20.00000;4.18106
407.92401;22.58000;      3.93806; 13.80618;50.00000;20.00000;4.18032
408.12601;22.58667;      3.92207; 13.56437;50.00000;20.00000;4.17957
408.32800;22.59333;      3.90042; 13.32514;50.00000;20.00000;4.17882
408.52802;22.60000;      3.87577; 13.09246;50.00000;20.00000;4.17808
408.72800;22.60667;      3.84837; 12.86246;50.00000;20.00000;4.17734
408.92999;22.61333;      3.82123; 12.63235;50.00000;20.00000;4.17660
409.13000;22.62000;      3.79364; 12.40235;50.00000;20.00000;4.17586
409.33200;22.62667;      3.76595; 12.17352;50.00000;20.00000;4.17511
409.53299;22.63333;      3.74153; 11.95008;50.00000;20.00000;4.17437
409.73401;22.64000;      3.71708; 11.72780;50.00000;20.00000;4.17363
409.93500;22.64667;      3.69054; 11.50950;50.00000;20.00000;4.17289
410.13501;22.65333;      3.66225; 11.28850;50.00000;20.00000;4.17215
410.33701;22.66000;      3.63266; 11.07289;50.00000;20.00000;4.17140
410.53900;22.66667;      3.60296; 10.86113;50.00000;20.00000;4.17066
410.74100;22.67333;      3.57367; 10.65195;50.00000;20.00000;4.16991
410.94000;22.68000;      3.54379; 10.44674;50.00000;20.00000;4.16918
411.14200;22.68667;      3.51425; 10.31076;50.00000;20.00000;4.16843
411.34299;22.69333;      3.48497; 10.14741;50.00000;20.00000;4.16769
411.54401;22.70000;      3.45474;  9.98535;50.00000;20.00000;4.16695
411.74600;22.70667;      3.42309;  9.78143;50.00000;20.00000;4.16621
411.94901;22.71333;      3.39029;  9.61796;50.00000;20.00000;4.16546
412.14899;22.72000;      3.35666;  9.42714;50.00000;20.00000;4.16472
412.35001;22.72667;      3.32208;  9.19445;50.00000;20.00000;4.16398
412.55099;22.73333;      3.28597;  9.03637;50.00000;20.00000;4.16324
412.75299;22.74000;      3.24860;  8.85069;50.00000;20.00000;4.16250
412.95401;22.74667;      3.21012;  8.62712;50.00000;20.00000;4.16176
413.15701;22.75333;      3.17074;  8.47559;50.00000;20.00000;4.16101
413.35599;22.76000;      3.13068;  8.30043;50.00000;20.00000;4.16028
413.55801;22.76667;      3.08948;  8.08996;50.00000;20.00000;4.15954
413.76001;22.77333;      3.04756;  7.94614;50.00000;20.00000;4.15880
413.95999;22.78000;      3.00502;  7.77882;50.00000;20.00000;4.15806
414.16000;22.78667;      2.96146;  7.57489;50.00000;20.00000;4.15733
414.36200;22.79333;      2.91820;  7.43903;50.00000;20.00000;4.15658
414.56400;22.80000;      2.87476;  7.28082;50.00000;20.00000;4.15584
414.76599;22.80667;      2.83098;  7.08871;50.00000;20.00000;4.15510
414.96600;22.81333;      2.78661;  6.96056;50.00000;20.00000;4.15436
415.16901;22.82000;      2.74237;  6.74483;50.00000;20.00000;4.15362
415.37000;22.82667;      2.69897;  6.66777;50.00000;20.00000;4.15288
415.57199;22.83333;      2.65513;  6.50969;50.00000;20.00000;4.15214
415.77301;22.84000;      2.60972;  6.42983;50.00000;20.00000;4.15140
415.97501;22.84667;      2.56469;  6.26122;50.00000;20.00000;4.15066
416.17899;22.85333;      2.52151;  6.17107;50.00000;20.00000;4.14991
416.37799;22.86000;      2.47891;  5.99720;50.00000;20.00000;4.14918
416.58301;22.86667;      2.43601;  5.91090;50.00000;20.00000;4.14843
416.78500;22.87333;      2.39339;  5.74358;50.00000;20.00000;4.14769
416.98700;22.88000;      2.35234;  5.66126;50.00000;20.00000;4.14695
417.19000;22.88667;      2.31205;  5.50435;50.00000;20.00000;4.14621
417.39099;22.89333;      2.27237;  5.42729;50.00000;20.00000;4.14547
417.59299;22.90000;      2.23466;  5.27564;50.00000;20.00000;4.14473
417.79700;22.90667;      2.19687;  5.19975;50.00000;20.00000;4.14398
418.00000;22.91333;      2.15845;  5.05336;50.00000;20.00000;4.14324
418.20401;22.92000;      2.11958;  4.97888;50.00000;20.00000;4.14249
418.40701;22.92667;      2.08069;  4.83506;50.00000;20.00000;4.14175
418.60901;22.93333;      2.04250;  4.76455;50.00000;20.00000;4.14101
418.81299;22.94000;      2.00493;  4.62470;50.00000;20.00000;4.14026
419.01401;22.94667;      1.96753;  4.55665;50.00000;20.00000;4.13953
419.21899;22.95333;      1.93006;  4.42464;50.00000;20.00000;4.13878
419.42200;22.96000;      1.89276;  4.36057;50.00000;20.00000;4.13804
419.62500;22.96667;      1.85513;  4.23639;50.00000;20.00000;4.13729
419.82700;22.97333;      1.81755;  4.17629;50.00000;20.00000;4.13656
420.03299;22.98000;      1.78011;  4.05866;50.00000;20.00000;4.13580
420.23599;22.98667;      1.74276;  3.99985;50.00000;20.00000;4.13506
420.44000;22.99333;      1.70571;  3.88608;50.00000;20.00000;4.13432
420.64301;23.00000;      1.66930;  3.82995;50.00000;20.00000;4.13357
420.84500;23.00667;      1.63306;  3.72016;50.00000;20.00000;4.13284
421.05099;23.01333;      1.59767;  3.66649;50.00000;20.00000;4.13208
421.25400;23.02000;      1.56278;  3.56195;50.00000;20.00000;4.13134
421.45700;23.02667;      1.52814;  3.50969;50.00000;20.00000;4.13060
421.66101;23.03333;      1.49372;  3.40901;50.00000;20.00000;4.12986
421.86301;23.04000;      1.45974;  3.35932;50.00000;20.00000;4.12912
422.06799;23.04667;      1.42645;  3.26262;50.00000;20.00000;4.12837
422.27200;23.05333;      1.39355;  3.21690;50.00000;20.00000;4.12763
422.47400;23.06000;      1.36107;  3.12535;50.00000;20.00000;4.12689
422.67999;23.06667;      1.32863;  3.07963;50.00000;20.00000;4.12614
422.88501;23.07333;      1.29654;  2.99076;50.00000;20.00000;4.12540
423.08801;23.08000;      1.26526;  2.94762;50.00000;20.00000;4.12466
423.29099;23.08667;      1.23443;  2.86518;50.00000;20.00000;4.12392
423.49600;23.09333;      1.20389;  2.82730;50.00000;20.00000;4.12317
423.69901;23.10000;      1.17365;  2.75282;50.00000;20.00000;4.12243
423.90601;23.10667;      1.14391;  2.71493;50.00000;20.00000;4.12168
424.10999;23.11333;      1.11459;  2.64174;50.00000;20.00000;4.12093
424.31400;23.12000;      1.08554;  2.60771;50.00000;20.00000;4.12019
424.51801;23.12667;      1.05696;  2.53978;50.00000;20.00000;4.11945
424.72198;23.13333;      1.02871;  2.50575;50.00000;20.00000;4.11871
424.92499;23.14000;      1.00097;  2.44039;50.00000;20.00000;4.11797
425.12900;23.14667;      0.97309;  2.40636;50.00000;20.00000;4.11723
425.33301;23.15333;      0.94598;  2.34100;50.00000;20.00000;4.11649
425.53799;23.16000;      0.91921;  2.30838;50.00000;20.00000;4.11574
425.74301;23.16667;      0.89265;  2.24559;50.00000;20.00000;4.11500
425.94699;23.17333;      0.86620;  2.21554;50.00000;20.00000;4.11426
426.14899;23.18000;      0.84010;  2.15544;50.00000;20.00000;4.11352
426.35400;23.18667;      0.81457;  2.12667;50.00000;20.00000;4.11278
426.55801;23.19333;      0.78940;  2.07043;50.00000;20.00000;4.11204
426.76401;23.20000;      0.76446;  2.04436;50.00000;20.00000;4.11129
426.96899;23.20667;      0.73975;  1.99337;50.00000;20.00000;4.11055
427.17401;23.21333;      0.71529;  1.96987;50.00000;20.00000;4.10980
427.37399;23.22000;      0.69129;  1.92146;50.00000;20.00000;4.10908
427.57901;23.22667;      0.66786;  1.89668;50.00000;20.00000;4.10833
427.78500;23.23333;      0.64450;  1.84827;50.00000;20.00000;4.10759
427.98999;23.24000;      0.62138;  1.82477;50.00000;20.00000;4.10684
428.19601;23.24667;      0.59861;  1.77893;50.00000;20.00000;4.10610
428.39600;23.25333;      0.57618;  1.75671;50.00000;20.00000;4.10537
428.60001;23.26000;      0.55462;  1.71895;50.00000;20.00000;4.10463
428.80399;23.26667;      0.53311;  1.70714;50.00000;20.00000;4.10389
429.00699;23.27333;      0.51218;  1.67042;50.00000;20.00000;4.10316
429.21201;23.28000;      0.49140;  1.65090;50.00000;20.00000;4.10242
429.42001;23.28667;      0.47092;  1.61289;50.00000;20.00000;4.10166
429.62000;23.29333;      0.45099;  1.59594;50.00000;20.00000;4.10094
429.82401;23.30000;      0.43112;  1.56191;50.00000;20.00000;4.10020
430.02802;23.30667;      0.41174;  1.54625;50.00000;20.00000;4.09946
430.23199;23.31333;      0.39277;  1.51362;50.00000;20.00000;4.09872
430.43600;23.32000;      0.37410;  1.49924;50.00000;20.00000;4.09799
430.64001;23.32667;      0.35577;  1.47048;50.00000;20.00000;4.09725
430.84399;23.33333;      0.33778;  1.45738;50.00000;20.00000;4.09651
431.04700;23.34000;      0.32035;  1.43131;50.00000;20.00000;4.09578
431.25299;23.34667;      0.30283;  1.41692;50.00000;20.00000;4.09503
431.45599;23.35333;      0.28584;  1.38816;50.00000;20.00000;4.09430
431.65799;23.36000;      0.26929;  1.37378;50.00000;20.00000;4.09357
431.86301;23.36667;      0.25295;  1.34759;50.00000;20.00000;4.09283
432.06799;23.37333;      0.23682;  1.33578;50.00000;20.00000;4.09209
432.27100;23.38000;      0.22105;  1.31227;50.00000;20.00000;4.09136
432.47601;23.38667;      0.20548;  1.30058;50.00000;20.00000;4.09062
432.67801;23.39333;      0.19022;  1.27568;50.00000;20.00000;4.08989
432.88400;23.40000;      0.17564;  1.26398;50.00000;20.00000;4.08915
433.08600;23.40667;      0.16110;  1.23908;50.00000;20.00000;4.08842
433.29001;23.41333;      0.14698;  1.22738;50.00000;20.00000;4.08768
433.49399;23.42000;      0.13297;  1.20377;50.00000;20.00000;4.08695
433.69699;23.42667;      0.11937;  1.19336;50.00000;20.00000;4.08621
433.89999;23.43333;      0.10612;  1.17243;50.00000;20.00000;4.08548
434.10501;23.44000; 9.314507e-02;  1.16588;50.00000;20.00000;4.08475
434.30899;23.44667; 8.027426e-02;  1.14893;50.00000;20.00000;4.08401
434.51001;23.45333; 6.757342e-02;  1.13840;50.00000;20.00000;4.08329
434.71600;23.46000; 5.530533e-02;  1.13454;50.00000;20.00000;4.08254
434.91901;23.46667; 4.364462e-02;  1.12016;50.00000;20.00000;4.08181
435.12399;23.47333; 3.184862e-02;  1.11233;50.00000;20.00000;4.08108
435.32599;23.48000; 2.037625e-02;  1.10707;50.00000;20.00000;4.08035
435.52899;23.48667; 9.271547e-03;  1.09011;50.00000;20.00000;4.07962
435.73099;23.49333;-1.552822e-03;  1.07959;50.00000;20.00000;4.07889
435.93399;23.50000;-1.222793e-02;  1.06918;50.00000;20.00000;4.07816
436.13800;23.50667;-2.260059e-02;  1.04954;50.00000;20.00000;4.07743
436.34201;23.51333;-3.271438e-02;  1.04428;50.00000;20.00000;4.07670
436.54401;23.52000;-4.248155e-02;  1.02732;50.00000;20.00000;4.07597
436.74799;23.52667;-5.198960e-02;  1.01692;50.00000;20.00000;4.07524
436.95300;23.53333;-6.141356e-02;  1.00639;50.00000;20.00000;4.07450
437.15100;23.54000;-7.081858e-02;  0.98944;50.00000;20.00000;4.07379
437.35699;23.54667;-7.976750e-02;  0.98546;50.00000;20.00000;4.07305
437.55899;23.55333;-8.847839e-02;  0.97377;50.00000;20.00000;4.07232
437.76199;23.56000;-9.684191e-02;  0.96594;50.00000;20.00000;4.07160
437.96701;23.56667;     -0.10501;  0.96067;50.00000;20.00000;4.07086
438.16599;23.57333;     -0.11316;  0.94629;50.00000;20.00000;4.07015
438.36899;23.58000;     -0.12110;  0.93846;50.00000;20.00000;4.06942
438.57101;23.58667;     -0.12857;  0.93846;50.00000;20.00000;4.06869
438.77499;23.59333;     -0.13568;  0.92934;50.00000;20.00000;4.06796
438.97601;23.60000;     -0.14290;  0.91881;50.00000;20.00000;4.06724
439.17899;23.60667;     -0.14985;  0.91881;50.00000;20.00000;4.06651
439.38501;23.61333;     -0.15662;  0.91881;50.00000;20.00000;4.06578
439.58401;23.62000;     -0.16305;  0.91881;50.00000;20.00000;4.06506
439.78699;23.62667;     -0.16888;  0.91098;50.00000;20.00000;4.06434
439.98700;23.63333;     -0.17507;  0.90057;50.00000;20.00000;4.06362
440.19199;23.64000;     -0.18108;  0.90057;50.00000;20.00000;4.06289
440.39301;23.64667;     -0.18678;  0.90057;50.00000;20.00000;4.06217
440.59399;23.65333;     -0.19228;  0.89660;50.00000;20.00000;4.06145
440.79800;23.66000;     -0.19745;  0.88619;50.00000;20.00000;4.06072
441.00000;23.66667;     -0.20250;  0.88093;50.00000;20.00000;4.05999
441.20099;23.67333;     -0.20741;  0.88093;50.00000;20.00000;4.05928
441.40302;23.68000;     -0.21224;  0.88093;50.00000;20.00000;4.05855
441.60699;23.68667;     -0.21679;  0.87707;50.00000;20.00000;4.05782
441.80899;23.69333;     -0.22109;  0.86783;50.00000;20.00000;4.05710
442.00800;23.70000;     -0.22548;  0.86269;50.00000;20.00000;4.05639
442.21201;23.70667;     -0.22944;  0.86269;50.00000;20.00000;4.05566
442.41199;23.71333;     -0.23329;  0.86666;50.00000;20.00000;4.05495
442.61401;23.72000;     -0.23687;  0.86666;50.00000;20.00000;4.05423
442.81699;23.72667;     -0.24063;  0.85614;50.00000;20.00000;4.05350
443.01999;23.73333;     -0.24429;  0.85614;50.00000;20.00000;4.05278
443.21899;23.74000;     -0.24770;  0.85614;50.00000;20.00000;4.05207
443.42001;23.74667;     -0.25093;  0.84831;50.00000;20.00000;4.05135
443.62201;23.75333;     -0.25389;  0.83790;50.00000;20.00000;4.05063
443.82300;23.76000;     -0.25682;  0.83790;50.00000;20.00000;4.04991
444.02399;23.76667;     -0.25970;  0.83790;50.00000;20.00000;4.04920
444.22501;23.77333;     -0.26264;  0.83790;50.00000;20.00000;4.04848
444.42899;23.78000;     -0.26509;  0.83392;50.00000;20.00000;4.04775
444.63101;23.78667;     -0.26776;  0.82609;50.00000;20.00000;4.04703
444.82999;23.79333;     -0.27023;  0.82083;50.00000;20.00000;4.04632
445.03101;23.80000;     -0.27263;  0.82083;50.00000;20.00000;4.04561
445.23300;23.80667;     -0.27495;  0.82083;50.00000;20.00000;4.04489
445.43201;23.81333;     -0.27719;  0.82083;50.00000;20.00000;4.04418
445.63501;23.82000;     -0.27920;  0.81299;50.00000;20.00000;4.04346
445.83499;23.82667;     -0.28104;  0.80387;50.00000;20.00000;4.04275
446.03601;23.83333;     -0.28287;  0.80387;50.00000;20.00000;4.04203
446.23801;23.84000;     -0.28462;  0.80387;50.00000;20.00000;4.04131
446.43799;23.84667;     -0.28631;  0.80387;50.00000;20.00000;4.04060
446.64001;23.85333;     -0.28801;  0.79990;50.00000;20.00000;4.03988
446.83899;23.86000;     -0.28977;  0.79206;50.00000;20.00000;4.03917
447.03900;23.86667;     -0.29134;  0.78692;50.00000;20.00000;4.03846
447.24100;23.87333;     -0.29267;  0.78692;50.00000;20.00000;4.03775
447.44101;23.88000;     -0.29401;  0.78692;50.00000;20.00000;4.03703
447.64200;23.88667;     -0.29534;  0.78692;50.00000;20.00000;4.03632
447.84299;23.89333;     -0.29619;  0.78692;50.00000;20.00000;4.03561
448.04099;23.90000;     -0.29732;  0.77897;50.00000;20.00000;4.03490
448.24200;23.90667;     -0.29850;  0.77113;50.00000;20.00000;4.03419
448.44101;23.91333;     -0.29960;  0.77113;50.00000;20.00000;4.03348
448.64099;23.92000;     -0.30056;  0.77113;50.00000;20.00000;4.03277
448.84299;23.92667;     -0.30158;  0.77113;50.00000;20.00000;4.03206
449.04401;23.93333;     -0.30252;  0.77113;50.00000;20.00000;4.03135
449.24399;23.94000;     -0.30344;  0.77113;50.00000;20.00000;4.03064
449.44000;23.94667;     -0.30422;  0.76330;50.00000;20.00000;4.02994
449.64301;23.95333;     -0.30501;  0.75547;50.00000;20.00000;4.02922
449.84299;23.96000;     -0.30581;  0.75547;50.00000;20.00000;4.02851
450.04199;23.96667;     -0.30638;  0.75547;50.00000;20.00000;4.02781
450.24301;23.97333;     -0.30705;  0.75547;50.00000;20.00000;4.02710
450.44400;23.98000;     -0.30752;  0.75547;50.00000;20.00000;4.02638
450.64200;23.98667;     -0.30793;  0.75547;50.00000;20.00000;4.02568
450.84299;23.99333;     -0.30863;  0.75547;50.00000;20.00000;4.02497
451.04001;24.00000;     -0.30913;  0.75547;50.00000;20.00000;4.02427
451.23999;24.00667;     -0.30960;  0.75547;50.00000;20.00000;4.02357
451.44199;24.01333;     -0.31008;  0.75547;50.00000;20.00000;4.02285
451.64099;24.02000;     -0.31058;  0.75547;50.00000;20.00000;4.02215
451.84000;24.02667;     -0.31079;  0.75547;50.00000;20.00000;4.02144
452.04001;24.03333;     -0.31106;  0.75547;50.00000;20.00000;4.02074
452.23801;24.04000;     -0.31154;  0.75944;50.00000;20.00000;4.02004
452.44000;24.04667;     -0.31184;  0.75944;50.00000;20.00000;4.01932
452.63699;24.05333;     -0.31229;  0.75944;50.00000;20.00000;4.01863
452.83600;24.06000;     -0.31255;  0.75944;50.00000;20.00000;4.01792
453.03500;24.06667;     -0.31287;  0.75944;50.00000;20.00000;4.01722
453.23599;24.07333;     -0.31323;  0.75944;50.00000;20.00000;4.01651
453.43301;24.08000;     -0.31360;  0.75161;50.00000;20.00000;4.01582
453.63400;24.08667;     -0.31385;  0.74377;50.00000;20.00000;4.01511
453.83200;24.09333;     -0.31418;  0.74377;50.00000;20.00000;4.01441
454.03299;24.10000;     -0.31419;  0.74377;50.00000;20.00000;4.01370
454.23099;24.10667;     -0.31424;  0.74377;50.00000;20.00000;4.01300
454.43201;24.11333;     -0.31467;  0.74377;50.00000;20.00000;4.01229
454.63000;24.12000;     -0.31480;  0.74377;50.00000;20.00000;4.01159
454.82700;24.12667;     -0.31485;  0.75161;50.00000;20.00000;4.01090
455.02701;24.13333;     -0.31497;  0.75944;50.00000;20.00000;4.01019
455.22601;24.14000;     -0.31509;  0.75944;50.00000;20.00000;4.00949
455.42499;24.14667;     -0.31502;  0.75944;50.00000;20.00000;4.00879
455.62399;24.15333;     -0.31509;  0.75944;50.00000;20.00000;4.00809
455.82199;24.16000;     -0.31522;  0.75944;50.00000;20.00000;4.00739
456.02100;24.16667;     -0.31507;  0.75944;50.00000;20.00000;4.00669
456.21899;24.17333;     -0.31504;  0.75944;50.00000;20.00000;4.00600
456.41599;24.18000;     -0.31509;  0.75944;50.00000;20.00000;4.00530
456.61499;24.18667;     -0.31515;  0.75944;50.00000;20.00000;4.00460
456.81500;24.19333;     -0.31520;  0.75944;50.00000;20.00000;4.00390
457.01300;24.20000;     -0.31523;  0.75944;50.00000;20.00000;4.00320
457.21201;24.20667;     -0.31511;  0.75944;50.00000;20.00000;4.00250
457.41101;24.21333;     -0.31501;  0.75944;50.00000;20.00000;4.00180
457.60901;24.22000;     -0.31509;  0.75944;50.00000;20.00000;4.00111
457.80801;24.22667;     -0.31490;  0.75558;50.00000;20.00000;4.00041
458.00800;24.23333;     -0.31464;  0.74775;50.00000;20.00000;3.99971
458.20700;24.24000;     -0.31443;  0.74377;50.00000;20.00000;3.99901
458.40302;24.24667;     -0.31430;  0.74377;50.00000;20.00000;3.99832
458.60199;24.25333;     -0.31416;  0.74377;50.00000;20.00000;3.99762
458.79901;24.26000;     -0.31417;  0.74377;50.00000;20.00000;3.99693
459.00000;24.26667;     -0.31411;  0.73980;50.00000;20.00000;3.99622
459.19901;24.27333;     -0.31394;  0.73196;50.00000;20.00000;3.99552
459.39499;24.28000;     -0.31375;  0.73196;50.00000;20.00000;3.99484
459.59399;24.28667;     -0.31356;  0.73196;50.00000;20.00000;3.99414
459.79199;24.29333;     -0.31348;  0.73196;50.00000;20.00000;3.99344
459.99100;24.30000;     -0.31347;  0.73196;50.00000;20.00000;3.99275
460.18799;24.30667;     -0.31319;  0.73196;50.00000;20.00000;3.99206
460.38800;24.31333;     -0.31300;  0.73196;50.00000;20.00000;3.99136
460.58401;24.32000;     -0.31274;  0.73196;50.00000;20.00000;3.99067
460.78201;24.32667;     -0.31250;  0.73196;50.00000;20.00000;3.98998
460.98099;24.33333;     -0.31240;  0.73196;50.00000;20.00000;3.98928
461.17999;24.34000;     -0.31225;  0.73196;50.00000;20.00000;3.98858
461.37601;24.34667;     -0.31204;  0.73196;50.00000;20.00000;3.98790
461.57401;24.35333;     -0.31178;  0.73196;50.00000;20.00000;3.98720
461.77301;24.36000;     -0.31156;  0.73196;50.00000;20.00000;3.98651
461.97101;24.36667;     -0.31130;  0.72799;50.00000;20.00000;3.98581
462.16699;24.37333;     -0.31109;  0.72015;50.00000;20.00000;3.98513
462.36600;24.38000;     -0.31081;  0.71630;50.00000;20.00000;3.98443
462.56500;24.38667;     -0.31055;  0.71630;50.00000;20.00000;3.98374
462.76001;24.39333;     -0.31015;  0.71630;50.00000;20.00000;3.98306
462.95901;24.40000;     -0.30983;  0.71630;50.00000;20.00000;3.98236
463.15701;24.40667;     -0.30963;  0.71630;50.00000;20.00000;3.98167
463.35400;24.41333;     -0.30933;  0.71630;50.00000;20.00000;3.98098
463.55301;24.42000;     -0.30905;  0.71630;50.00000;20.00000;3.98029
463.75101;24.42667;     -0.30861;  0.71630;50.00000;20.00000;3.97959
463.94800;24.43333;     -0.30830;  0.72027;50.00000;20.00000;3.97891
464.14401;24.44000;     -0.30829;  0.72811;50.00000;20.00000;3.97822
464.34201;24.44667;     -0.30778;  0.73196;50.00000;20.00000;3.97753
464.54099;24.45333;     -0.30741;  0.73196;50.00000;20.00000;3.97684
464.73801;24.46000;     -0.30715;  0.73196;50.00000;20.00000;3.97615
464.93600;24.46667;     -0.30684;  0.73196;50.00000;20.00000;3.97546
465.13400;24.47333;     -0.30656;  0.73196;50.00000;20.00000;3.97477
465.33099;24.48000;     -0.30612;  0.73196;50.00000;20.00000;3.97408
465.53000;24.48667;     -0.30563;  0.73196;50.00000;20.00000;3.97339
465.72800;24.49333;     -0.30521;  0.73196;50.00000;20.00000;3.97270
465.92300;24.50000;     -0.30486;  0.73196;50.00000;20.00000;3.97202
466.12299;24.50667;     -0.30447;  0.73196;50.00000;20.00000;3.97132
466.31900;24.51333;     -0.30409;  0.73196;50.00000;20.00000;3.97064
466.51801;24.52000;     -0.30369;  0.73196;50.00000;20.00000;3.96995
466.71500;24.52667;     -0.30321;  0.73196;50.00000;20.00000;3.96926
466.91101;24.53333;     -0.30277;  0.73196;50.00000;20.00000;3.96858
467.10999;24.54000;     -0.30241;  0.73196;50.00000;20.00000;3.96789
467.30801;24.54667;     -0.30213;  0.73196;50.00000;20.00000;3.96720
467.50500;24.55333;     -0.30189;  0.73196;50.00000;20.00000;3.96652
467.70099;24.56000;     -0.30160;  0.73980;50.00000;20.00000;3.96583
467.89801;24.56667;     -0.30127;  0.74763;50.00000;20.00000;3.96515
468.09698;24.57333;     -0.30092;  0.74763;50.00000;20.00000;3.96446
468.29501;24.58000;     -0.30048;  0.74763;50.00000;20.00000;3.96377
468.48901;24.58667;     -0.29994;  0.74763;50.00000;20.00000;3.96310
468.69000;24.59333;     -0.29939;  0.74763;50.00000;20.00000;3.96240
468.88599;24.60000;     -0.29908;  0.74763;50.00000;20.00000;3.96172
469.08301;24.60667;     -0.29866;  0.74763;50.00000;20.00000;3.96103
469.28000;24.61333;     -0.29821;  0.74763;50.00000;20.00000;3.96035
469.47800;24.62000;     -0.29786;  0.74763;50.00000;20.00000;3.95966
469.67499;24.62667;     -0.29744;  0.74763;50.00000;20.00000;3.95898
469.87399;24.63333;     -0.29697;  0.74763;50.00000;20.00000;3.95829
470.06799;24.64000;     -0.29664;  0.74763;50.00000;20.00000;3.95762
470.26501;24.64667;     -0.29619;  0.74763;50.00000;20.00000;3.95693
470.46399;24.65333;     -0.29577;  0.74763;50.00000;20.00000;3.95624
470.66101;24.66000;     -0.29553;  0.74763;50.00000;20.00000;3.95556
470.85699;24.66667;     -0.29517;  0.74763;50.00000;20.00000;3.95488
471.05499;24.67333;     -0.29464;  0.74763;50.00000;20.00000;3.95420
471.25101;24.68000;     -0.29415;  0.74763;50.00000;20.00000;3.95352
471.44901;24.68667;     -0.29361;  0.74763;50.00000;20.00000;3.95283
471.64700;24.69333;     -0.29314;  0.74763;50.00000;20.00000;3.95215
471.84299;24.70000;     -0.29270;  0.74763;50.00000;20.00000;3.95147
472.03900;24.70667;     -0.29227;  0.74763;50.00000;20.00000;3.95079
472.23801;24.71333;     -0.29181;  0.73980;50.00000;20.00000;3.95010
472.43500;24.72000;     -0.29131;  0.73196;50.00000;20.00000;3.94942
472.63300;24.72667;     -0.29091;  0.73196;50.00000;20.00000;3.94874
472.82901;24.73333;     -0.29053;  0.73196;50.00000;20.00000;3.94806
473.02600;24.74000;     -0.29000;  0.73196;50.00000;20.00000;3.94738
473.22299;24.74667;     -0.28950;  0.73196;50.00000;20.00000;3.94670
473.42001;24.75333;     -0.28903;  0.73196;50.00000;20.00000;3.94602
473.61899;24.76000;     -0.28863;  0.73196;50.00000;20.00000;3.94533
473.81400;24.76667;     -0.28827;  0.73196;50.00000;20.00000;3.94466
474.01300;24.77333;     -0.28780;  0.73196;50.00000;20.00000;3.94397
474.20999;24.78000;     -0.28736;  0.73196;50.00000;20.00000;3.94329
474.40799;24.78667;     -0.28686;  0.73196;50.00000;20.00000;3.94261
474.60300;24.79333;     -0.28644;  0.73196;50.00000;20.00000;3.94193
474.79999;24.80000;     -0.28606;  0.73196;50.00000;20.00000;3.94125
475.00000;24.80667;     -0.28567;  0.73196;50.00000;20.00000;3.94056
475.19601;24.81333;     -0.28525;  0.73196;50.00000;20.00000;3.93989
475.39401;24.82000;     -0.28480;  0.73196;50.00000;20.00000;3.93921
475.59000;24.82667;     -0.28426;  0.73196;50.00000;20.00000;3.93853
475.78601;24.83333;     -0.28374;  0.73196;50.00000;20.00000;3.93786
475.98401;24.84000;     -0.28313;  0.73196;50.00000;20.00000;3.93717
476.18301;24.84667;     -0.28284;  0.73196;50.00000;20.00000;3.93649
476.37799;24.85333;     -0.28239;  0.73196;50.00000;20.00000;3.93582
476.57800;24.86000;     -0.28185;  0.73196;50.00000;20.00000;3.93513
476.77200;24.86667;     -0.28124;  0.73196;50.00000;20.00000;3.93446
476.96899;24.87333;     -0.28075;  0.73196;50.00000;20.00000;3.93378
477.16800;24.88000;     -0.28030;  0.73196;50.00000;20.00000;3.93310
477.36499;24.88667;     -0.27976;  0.73196;50.00000;20.00000;3.93242
477.56201;24.89333;     -0.27930;  0.73196;50.00000;20.00000;3.93174
477.76099;24.90000;     -0.27901;  0.73196;50.00000;20.00000;3.93106
477.95499;24.90667;     -0.27840;  0.73196;50.00000;20.00000;3.93039
478.14999;24.91333;     -0.27781;  0.73196;50.00000;20.00000;3.92972
478.35001;24.92000;     -0.27734;  0.73196;50.00000;20.00000;3.92903
478.54501;24.92667;     -0.27673;  0.73196;50.00000;20.00000;3.92836
478.74301;24.93333;     -0.27635;  0.73196;50.00000;20.00000;3.92768
478.94000;24.94000;     -0.27585;  0.73196;50.00000;20.00000;3.92701
479.14099;24.94667;     -0.27535;  0.73196;50.00000;20.00000;3.92632
479.33499;24.95333;     -0.27490;  0.73196;50.00000;20.00000;3.92565
479.53299;24.96000;     -0.27447;  0.73196;50.00000;20.00000;3.92497
479.73199;24.96667;     -0.27406;  0.73196;50.00000;20.00000;3.92429
479.92899;24.97333;     -0.27359;  0.73196;50.00000;20.00000;3.92361
480.12500;24.98000;     -0.27313;  0.73196;50.00000;20.00000;3.92294
480.32300;24.98667;     -0.27266;  0.73196;50.00000;20.00000;3.92226
480.51999;24.99333;     -0.27209;  0.73196;50.00000;20.00000;3.92159
480.71600;25.00000;     -0.27166;  0.73196;50.00000;20.00000;3.92092
480.91299;25.00667;     -0.27116;  0.73992;50.00000;20.00000;3.92024
481.11099;25.01333;     -0.27059;  0.74775;50.00000;20.00000;3.91956
481.30899;25.02000;     -0.27014;  0.74775;50.00000;20.00000;3.91889
481.50800;25.02667;     -0.26961;  0.74775;50.00000;20.00000;3.91820
481.70401;25.03333;     -0.26916;  0.74775;50.00000;20.00000;3.91753
481.90100;25.04000;     -0.26859;  0.74775;50.00000;20.00000;3.91686
482.09799;25.04667;     -0.26802;  0.74775;50.00000;20.00000;3.91619
482.29700;25.05333;     -0.26773;  0.74775;50.00000;20.00000;3.91550
482.49301;25.06000;     -0.26739;  0.74775;50.00000;20.00000;3.91483
482.69101;25.06667;     -0.26686;  0.74775;50.00000;20.00000;3.91416
482.88800;25.07333;     -0.26638;  0.74377;50.00000;20.00000;3.91348
483.08600;25.08000;     -0.26591;  0.73594;50.00000;20.00000;3.91281
483.28201;25.08667;     -0.26529;  0.73208;50.00000;20.00000;3.91214
483.48099;25.09333;     -0.26474;  0.73208;50.00000;20.00000;3.91146
483.67499;25.10000;     -0.26422;  0.73208;50.00000;20.00000;3.91079
483.87399;25.10667;     -0.26376;  0.73208;50.00000;20.00000;3.91012
484.07199;25.11333;     -0.26319;  0.73208;50.00000;20.00000;3.90944
484.26901;25.12000;     -0.26267;  0.73208;50.00000;20.00000;3.90877
484.46701;25.12667;     -0.26214;  0.73208;50.00000;20.00000;3.90809
484.66400;25.13333;     -0.26146;  0.73208;50.00000;20.00000;3.90742
484.86200;25.14000;     -0.26113;  0.73208;50.00000;20.00000;3.90674
485.06000;25.14667;     -0.26070;  0.73208;50.00000;20.00000;3.90607
485.25601;25.15333;     -0.26008;  0.73208;50.00000;20.00000;3.90540
485.45401;25.16000;     -0.25953;  0.73208;50.00000;20.00000;3.90473
485.64999;25.16667;     -0.25898;  0.73208;50.00000;20.00000;3.90406
485.84698;25.17333;     -0.25853;  0.73208;50.00000;20.00000;3.90339
486.04800;25.18000;     -0.25805;  0.73208;50.00000;20.00000;3.90270
486.24399;25.18667;     -0.25750;  0.73594;50.00000;20.00000;3.90203
486.44199;25.19333;     -0.25706;  0.74377;50.00000;20.00000;3.90136
486.64001;25.20000;     -0.25651;  0.75558;50.00000;20.00000;3.90069
486.83499;25.20667;     -0.25582;  0.76342;50.00000;20.00000;3.90002
487.03299;25.21333;     -0.25534;  0.76342;50.00000;20.00000;3.89935
487.23099;25.22000;     -0.25499;  0.76342;50.00000;20.00000;3.89867
487.42801;25.22667;     -0.25453;  0.76342;50.00000;20.00000;3.89800
487.62701;25.23333;     -0.25389;  0.76342;50.00000;20.00000;3.89733
487.82401;25.24000;     -0.25334;  0.76342;50.00000;20.00000;3.89666
488.02200;25.24667;     -0.25277;  0.76342;50.00000;20.00000;3.89599
488.21899;25.25333;     -0.25221;  0.76342;50.00000;20.00000;3.89532
488.41599;25.26000;     -0.25171;  0.76342;50.00000;20.00000;3.89465
