Repository: TristanHehnen/BESKID_ExperimentalData

# Experimental Data of the BESKID Project

The repository contains the public experimental data of the BESKID project.

The primary material investigate is Poly(methyl methacrylate) (PMMA).

The materials have been examined in various experimental setups, across different sizes, from micro- to real-scale. Data of the following setups is available:
- Thermogravimetric analysis (TGA)
- Micro-scale combustion calorimetry (MCC)
- Differential scanning calorimetry (DSC)
- Cone calorimetry

File: ExpData/TGA/DE_6mm/ExpDat_PMMA_DE_6mm_30Kmin_04.txt (part 4 of 6)
#SEGMENT:                    ;S2/3
#SEG. 2:                     ;30�C/30.0(K/min)/700�C
##Temp./�C;Time/min;DSC/(mW/mg);Mass/%;Gas Flow(purge2)/(ml/min);Gas Flow(protective)/(ml/min);Sensit./(uV/mW)
372.86899;21.40667;      3.68956; 61.65219;50.00000;20.00000;4.31209
373.06699;21.41333;      3.70723; 61.39712;50.00000;20.00000;4.31134
373.26401;21.42000;      3.72421; 61.14206;50.00000;20.00000;4.31058
373.46201;21.42667;      3.74172; 60.88571;50.00000;20.00000;4.30983
373.65900;21.43333;      3.76038; 60.62807;50.00000;20.00000;4.30908
373.85699;21.44000;      3.77935; 60.36774;50.00000;20.00000;4.30832
374.05301;21.44667;      3.79746; 60.10612;50.00000;20.00000;4.30757
374.24899;21.45333;      3.81445; 59.84322;50.00000;20.00000;4.30683
374.44601;21.46000;      3.82998; 59.58160;50.00000;20.00000;4.30607
374.64301;21.46667;      3.84412; 59.31870;50.00000;20.00000;4.30532
374.84100;21.47333;      3.85637; 59.05708;50.00000;20.00000;4.30457
375.03799;21.48000;      3.86828; 58.79289;50.00000;20.00000;4.30382
375.23401;21.48667;      3.87893; 58.52870;50.00000;20.00000;4.30307
375.43201;21.49333;      3.88661; 58.26322;50.00000;20.00000;4.30232
375.62701;21.50000;      3.89191; 57.99634;50.00000;20.00000;4.30157
375.82501;21.50667;      3.89672; 57.73086;50.00000;20.00000;4.30082
376.02100;21.51333;      3.90148; 57.46526;50.00000;20.00000;4.30007
376.21701;21.52000;      3.90640; 57.19979;50.00000;20.00000;4.29933
376.41501;21.52667;      3.91412; 56.93431;50.00000;20.00000;4.29857
376.61200;21.53333;      3.92484; 56.66871;50.00000;20.00000;4.29782
376.80899;21.54000;      3.93635; 56.40195;50.00000;20.00000;4.29707
377.00500;21.54667;      3.94748; 56.13635;50.00000;20.00000;4.29633
377.20401;21.55333;      3.95670; 55.86959;50.00000;20.00000;4.29557
377.39899;21.56000;      3.96305; 55.60271;50.00000;20.00000;4.29483
377.59601;21.56667;      3.96732; 55.12663;50.00000;20.00000;4.29408
377.79300;21.57333;      3.97092; 54.85588;50.00000;20.00000;4.29333
377.98901;21.58000;      3.97047; 54.58514;50.00000;20.00000;4.29258
378.18399;21.58667;      3.96200; 54.31299;50.00000;20.00000;4.29184
378.38000;21.59333;      3.94582; 54.04225;50.00000;20.00000;4.29110
378.57700;21.60000;      3.92832; 53.77022;50.00000;20.00000;4.29035
378.77200;21.60667;      3.91231; 53.50732;50.00000;20.00000;4.28961
378.96799;21.61333;      3.89832; 53.24441;50.00000;20.00000;4.28886
379.16501;21.62000;      3.88678; 52.97496;50.00000;20.00000;4.28812
379.36099;21.62667;      3.87596; 52.70421;50.00000;20.00000;4.28737
379.55701;21.63333;      3.86508; 52.43207;50.00000;20.00000;4.28663
379.75299;21.64000;      3.85569; 52.16273;50.00000;20.00000;4.28588
379.95099;21.64667;      3.84980; 51.89584;50.00000;20.00000;4.28513
380.14700;21.65333;      3.84610; 51.62768;50.00000;20.00000;4.28439
380.34399;21.66000;      3.84106; 51.35693;50.00000;20.00000;4.28364
380.54099;21.66667;      3.83210; 51.08748;50.00000;20.00000;4.28289
380.73599;21.67333;      3.81646; 50.81802;50.00000;20.00000;4.28215
380.92999;21.68000;      3.79904; 50.55126;50.00000;20.00000;4.28142
381.12799;21.68667;      3.78425; 50.27653;50.00000;20.00000;4.28067
381.32501;21.69333;      3.77113; 50.00053;50.00000;20.00000;4.27992
381.52301;21.70000;      3.75892; 49.73376;50.00000;20.00000;4.27917
381.71899;21.70667;      3.74661; 49.46688;50.00000;20.00000;4.27843
381.91699;21.71333;      3.73414; 49.20140;50.00000;20.00000;4.27768
382.11200;21.72000;      3.72352; 48.93592;50.00000;20.00000;4.27694
382.30899;21.72667;      3.71688; 48.66775;50.00000;20.00000;4.27619
382.51001;21.73333;      3.71253; 48.39830;50.00000;20.00000;4.27543
382.70599;21.74000;      3.70733; 48.12884;50.00000;20.00000;4.27469
382.90399;21.74667;      3.70059; 47.85810;50.00000;20.00000;4.27394
383.10199;21.75333;      3.69267; 47.58467;50.00000;20.00000;4.27319
383.29800;21.76000;      3.68491; 47.31006;50.00000;20.00000;4.27245
383.49799;21.76667;      3.68143; 47.03405;50.00000;20.00000;4.27169
383.69601;21.77333;      3.68301; 46.76717;50.00000;20.00000;4.27094
383.89499;21.78000;      3.68780; 46.50041;50.00000;20.00000;4.27019
384.09299;21.78667;      3.69357; 46.22440;50.00000;20.00000;4.26944
384.29401;21.79333;      3.69950; 45.94839;50.00000;20.00000;4.26868
384.49200;21.80000;      3.70659; 45.67110;50.00000;20.00000;4.26793
384.69199;21.80667;      3.71649; 45.39380;50.00000;20.00000;4.26718
384.89001;21.81333;      3.73212; 45.11908;50.00000;20.00000;4.26643
385.09100;21.82000;      3.75939; 44.84178;50.00000;20.00000;4.26567
385.29401;21.82667;      3.80402; 44.56449;50.00000;20.00000;4.26490
385.49899;21.83333;      3.86533; 44.28591;50.00000;20.00000;4.26413
385.70200;21.84000;      3.93144; 44.00206;50.00000;20.00000;4.26336
385.90500;21.84667;      3.99229; 43.71821;50.00000;20.00000;4.26259
386.10999;21.85333;      4.05799; 43.42922;50.00000;20.00000;4.26182
386.31400;21.86000;      4.13292; 43.13496;50.00000;20.00000;4.26105
386.51501;21.86667;      4.19069; 42.83800;50.00000;20.00000;4.26029
386.71399;21.87333;      4.21815; 42.53450;50.00000;20.00000;4.25954
386.91199;21.88000;      4.23090; 42.22714;50.00000;20.00000;4.25879
387.11401;21.88667;      4.24478; 41.91848;50.00000;20.00000;4.25803
387.31601;21.89333;      4.27028; 41.60843;50.00000;20.00000;4.25727
387.51801;21.90000;      4.30001; 41.29849;50.00000;20.00000;4.25651
387.71500;21.90667;      4.30659; 40.98843;50.00000;20.00000;4.25577
387.91699;21.91333;      4.31017; 40.67850;50.00000;20.00000;4.25501
388.11401;21.92000;      4.31121; 40.36715;50.00000;20.00000;4.25426
388.31500;21.92667;      4.30925; 40.05593;50.00000;20.00000;4.25351
388.51199;21.93333;      4.30516; 39.74716;50.00000;20.00000;4.25276
388.70999;21.94000;      4.30186; 39.44506;50.00000;20.00000;4.25202
388.90900;21.94667;      4.29924; 39.14682;50.00000;20.00000;4.25127
389.10800;21.95333;      4.29695; 38.84086;50.00000;20.00000;4.25052
389.31000;21.96000;      4.32681; 38.53607;50.00000;20.00000;4.24976
389.51300;21.96667;      4.37213; 38.23257;50.00000;20.00000;4.24900
389.71500;21.97333;      4.42126; 37.93047;50.00000;20.00000;4.24824
389.91800;21.98000;      4.46881; 37.63094;50.00000;20.00000;4.24747
390.11801;21.98667;      4.49248; 37.32872;50.00000;20.00000;4.24672
390.31500;21.99333;      4.49093; 37.02662;50.00000;20.00000;4.24598
390.51199;22.00000;      4.47260; 36.71926;50.00000;20.00000;4.24524
390.70999;22.00667;      4.45674; 36.41189;50.00000;20.00000;4.24450
390.91000;22.01333;      4.45488; 36.10313;50.00000;20.00000;4.24374
391.10501;22.02000;      4.42841; 35.79319;50.00000;20.00000;4.24301
391.30701;22.02667;      4.42554; 35.48184;50.00000;20.00000;4.24225
391.50900;22.03333;      4.48214; 35.17319;50.00000;20.00000;4.24149
391.71100;22.04000;      4.51646; 34.86314;50.00000;20.00000;4.24074
391.90900;22.04667;      4.51470; 34.55577;50.00000;20.00000;4.23999
392.10999;22.05333;      4.52033; 34.25110;50.00000;20.00000;4.23924
392.31299;22.06000;      4.54338; 33.94759;50.00000;20.00000;4.23847
392.51099;22.06667;      4.56566; 33.64409;50.00000;20.00000;4.23773
392.70901;22.07333;      4.57438; 33.34070;50.00000;20.00000;4.23699
392.90799;22.08000;      4.55772; 33.04118;50.00000;20.00000;4.23624
393.10999;22.08667;      4.57415; 32.73896;50.00000;20.00000;4.23549
393.31100;22.09333;      4.59295; 32.43815;50.00000;20.00000;4.23473
393.50800;22.10000;      4.58135; 32.13476;50.00000;20.00000;4.23399
393.70300;22.10667;      4.54670; 31.83255;50.00000;20.00000;4.23326
393.90201;22.11333;      4.52367; 31.53302;50.00000;20.00000;4.23252
394.09601;22.12000;      4.49316; 31.23478;50.00000;20.00000;4.23179
394.29300;22.12667;      4.44160; 30.93795;50.00000;20.00000;4.23105
394.49399;22.13333;      4.40724; 30.64228;50.00000;20.00000;4.23030
394.70001;22.14000;      4.46222; 30.34674;50.00000;20.00000;4.22953
394.89801;22.14667;      4.50435; 30.05236;50.00000;20.00000;4.22879
395.09601;22.15333;      4.49233; 29.76196;50.00000;20.00000;4.22804
395.29800;22.16000;      4.47780; 29.47296;50.00000;20.00000;4.22729
395.49799;22.16667;      4.49593; 29.18385;50.00000;20.00000;4.22654
395.69601;22.17333;      4.49376; 28.89486;50.00000;20.00000;4.22580
395.89600;22.18000;      4.48264; 28.60574;50.00000;20.00000;4.22505
396.09698;22.18667;      4.48014; 28.31804;50.00000;20.00000;4.22430
396.29599;22.19333;      4.48563; 28.02892;50.00000;20.00000;4.22355
396.49600;22.20000;      4.46784; 27.74121;50.00000;20.00000;4.22281
396.69400;22.20667;      4.45589; 27.44812;50.00000;20.00000;4.22207
396.89600;22.21333;      4.46100; 27.15258;50.00000;20.00000;4.22131
397.09399;22.22000;      4.46568; 26.85434;50.00000;20.00000;4.22057
397.29300;22.22667;      4.44827; 26.55879;50.00000;20.00000;4.21983
397.49200;22.23333;      4.42898; 26.26441;50.00000;20.00000;4.21909
397.69199;22.24000;      4.41260; 25.97144;50.00000;20.00000;4.21834
397.89401;22.24667;      4.40025; 25.67975;50.00000;20.00000;4.21758
398.08899;22.25333;      4.37755; 25.38807;50.00000;20.00000;4.21686
398.29099;22.26000;      4.35756; 25.09638;50.00000;20.00000;4.21610
398.48999;22.26667;      4.35784; 24.80867;50.00000;20.00000;4.21536
398.69199;22.27333;      4.37300; 24.52482;50.00000;20.00000;4.21461
398.89001;22.28000;      4.37402; 24.24226;50.00000;20.00000;4.21387
399.08899;22.28667;      4.34916; 23.95970;50.00000;20.00000;4.21313
399.28900;22.29333;      4.31943; 23.67457;50.00000;20.00000;4.21238
399.48901;22.30000;      4.32632; 23.39072;50.00000;20.00000;4.21163
399.69199;22.30667;      4.32704; 23.10828;50.00000;20.00000;4.21088
399.89499;22.31333;      4.33666; 22.82701;50.00000;20.00000;4.21012
400.09201;22.32000;      4.32893; 22.54714;50.00000;20.00000;4.20939
400.29199;22.32667;      4.31788; 22.26586;50.00000;20.00000;4.20864
400.49301;22.33333;      4.31082; 21.98202;50.00000;20.00000;4.20789
400.69299;22.34000;      4.30923; 21.69957;50.00000;20.00000;4.20715
400.89600;22.34667;      4.30812; 21.41959;50.00000;20.00000;4.20639
401.09698;22.35333;      4.30907; 21.13972;50.00000;20.00000;4.20564
401.29501;22.36000;      4.29722; 20.85985;50.00000;20.00000;4.20491
401.49399;22.36667;      4.27936; 20.57986;50.00000;20.00000;4.20417
401.69501;22.37333;      4.26249; 20.29999;50.00000;20.00000;4.20342
401.89499;22.38000;      4.25681; 20.02270;50.00000;20.00000;4.20268
402.09601;22.38667;      4.25209; 19.74540;50.00000;20.00000;4.20193
402.29700;22.39333;      4.24957; 19.46940;50.00000;20.00000;4.20118
402.49600;22.40000;      4.24756; 19.19479;50.00000;20.00000;4.20044
402.69800;22.40667;      4.23622; 18.92007;50.00000;20.00000;4.19969
402.89700;22.41333;      4.22102; 18.64535;50.00000;20.00000;4.19895
403.09601;22.42000;      4.19066; 18.37461;50.00000;20.00000;4.19821
403.29501;22.42667;      4.16364; 18.10515;50.00000;20.00000;4.19747
403.49600;22.43333;      4.13737; 17.83441;50.00000;20.00000;4.19672
403.69601;22.44000;      4.11685; 17.56366;50.00000;20.00000;4.19598
403.89899;22.44667;      4.10880; 17.29549;50.00000;20.00000;4.19523
404.09900;22.45333;      4.10740; 17.02744;50.00000;20.00000;4.19449
404.29800;22.46000;      4.09686; 16.76056;50.00000;20.00000;4.19375
404.50101;22.46667;      4.08334; 16.49508;50.00000;20.00000;4.19299
404.70001;22.47333;      4.06323; 16.23078;50.00000;20.00000;4.19226
404.89999;22.48000;      4.04310; 15.96928;50.00000;20.00000;4.19151
405.10101;22.48667;      4.01905; 15.70766;50.00000;20.00000;4.19077
405.29901;22.49333;      3.99777; 15.45131;50.00000;20.00000;4.19003
405.50000;22.50000;      3.97223; 15.19484;50.00000;20.00000;4.18929
405.70099;22.50667;      3.94755; 14.94246;50.00000;20.00000;4.18855
405.89899;22.51333;      3.92149; 14.69126;50.00000;20.00000;4.18781
406.10001;22.52000;      3.89287; 14.44275;50.00000;20.00000;4.18707
406.30099;22.52667;      3.86627; 14.19564;50.00000;20.00000;4.18632
406.50201;22.53333;      3.83552; 13.95227;50.00000;20.00000;4.18558
406.70200;22.54000;      3.80495; 13.71160;50.00000;20.00000;4.18484
406.90201;22.54667;      3.77616; 13.47491;50.00000;20.00000;4.18410
407.10300;22.55333;      3.74508; 13.23809;50.00000;20.00000;4.18335
407.30301;22.56000;      3.71503; 13.00526;50.00000;20.00000;4.18261
407.50201;22.56667;      3.68497; 12.77254;50.00000;20.00000;4.18188
407.70401;22.57333;      3.65523; 12.54228;50.00000;20.00000;4.18113
407.90399;22.58000;      3.62628; 12.31343;50.00000;20.00000;4.18039
408.10599;22.58667;      3.59792; 12.08714;50.00000;20.00000;4.17964
408.30499;22.59333;      3.56756; 11.86344;50.00000;20.00000;4.17891
408.50699;22.60000;      3.53506; 11.64242;50.00000;20.00000;4.17816
408.70901;22.60667;      3.50270; 11.42397;50.00000;20.00000;4.17741
408.90900;22.61333;      3.47064; 11.20939;50.00000;20.00000;4.17668
409.10901;22.62000;      3.43815; 10.99621;50.00000;20.00000;4.17594
409.31100;22.62667;      3.40487; 10.78959;50.00000;20.00000;4.17519
409.51199;22.63333;      3.37090; 10.58425;50.00000;20.00000;4.17445
409.71399;22.64000;      3.33587; 10.45075;50.00000;20.00000;4.17370
409.91400;22.64667;      3.30042; 10.29642;50.00000;20.00000;4.17296
410.11499;22.65333;      3.26438; 10.13812;50.00000;20.00000;4.17222
410.31601;22.66000;      3.22766;  9.93805;50.00000;20.00000;4.17148
410.51501;22.66667;      3.18989;  9.77974;50.00000;20.00000;4.17075
410.71899;22.67333;      3.15149;  9.59394;50.00000;20.00000;4.16999
410.92099;22.68000;      3.11208;  9.36766;50.00000;20.00000;4.16925
411.12201;22.68667;      3.07250;  9.21462;50.00000;20.00000;4.16851
411.32300;22.69333;      3.03299;  9.03678;50.00000;20.00000;4.16777
411.52399;22.70000;      2.99332;  8.81962;50.00000;20.00000;4.16703
411.72501;22.70667;      2.95334;  8.67314;50.00000;20.00000;4.16629
411.92801;22.71333;      2.91298;  8.50185;50.00000;20.00000;4.16554
412.13000;22.72000;      2.87244;  8.29382;50.00000;20.00000;4.16479
412.33200;22.72667;      2.83170;  8.15388;50.00000;20.00000;4.16405
412.53101;22.73333;      2.79114;  7.99043;50.00000;20.00000;4.16332
412.73599;22.74000;      2.75065;  7.79153;50.00000;20.00000;4.16256
412.93701;22.74667;      2.71004;  7.65943;50.00000;20.00000;4.16182
413.14099;22.75333;      2.66996;  7.50510;50.00000;20.00000;4.16107
413.34201;22.76000;      2.62978;  7.31942;50.00000;20.00000;4.16033
413.54599;22.76667;      2.58963;  7.17551;50.00000;20.00000;4.15958
413.74701;22.77333;      2.54948;  7.04470;50.00000;20.00000;4.15884
413.94800;22.78000;      2.50865;  6.92442;50.00000;20.00000;4.15810
414.15100;22.78667;      2.46774;  6.78964;50.00000;20.00000;4.15736
414.35300;22.79333;      2.42706;  6.66409;50.00000;20.00000;4.15662
414.55399;22.80000;      2.38634;  6.52416;50.00000;20.00000;4.15588
414.76001;22.80667;      2.34537;  6.39721;50.00000;20.00000;4.15512
414.96301;22.81333;      2.30417;  6.26125;50.00000;20.00000;4.15438
415.16501;22.82000;      2.26302;  6.13957;50.00000;20.00000;4.15363
415.36801;22.82667;      2.22196;  6.01403;50.00000;20.00000;4.15289
415.57101;22.83333;      2.18121;  5.90416;50.00000;20.00000;4.15214
415.77399;22.84000;      2.14081;  5.78119;50.00000;20.00000;4.15140
415.97699;22.84667;      2.10085;  5.66735;50.00000;20.00000;4.15065
416.17899;22.85333;      2.06141;  5.54438;50.00000;20.00000;4.14991
416.38199;22.86000;      2.02334;  5.43452;50.00000;20.00000;4.14917
416.58701;22.86667;      1.98611;  5.31681;50.00000;20.00000;4.14842
416.79099;22.87333;      1.94943;  5.21093;50.00000;20.00000;4.14767
416.99399;22.88000;      1.91418;  5.09837;50.00000;20.00000;4.14692
417.20001;22.88667;      1.87876;  4.99634;50.00000;20.00000;4.14617
417.40201;22.89333;      1.84316;  4.88777;50.00000;20.00000;4.14543
417.60699;22.90000;      1.80725;  4.78972;50.00000;20.00000;4.14468
417.81100;22.90667;      1.77149;  4.68640;50.00000;20.00000;4.14393
418.01401;22.91333;      1.73609;  4.59351;50.00000;20.00000;4.14319
418.22000;22.92000;      1.70147;  4.49148;50.00000;20.00000;4.14243
418.42300;22.92667;      1.66688;  4.39858;50.00000;20.00000;4.14169
418.62500;22.93333;      1.63278;  4.29924;50.00000;20.00000;4.14095
418.82999;22.94000;      1.59866;  4.21032;50.00000;20.00000;4.14020
419.03400;22.94667;      1.56460;  4.11485;50.00000;20.00000;4.13945
419.23801;22.95333;      1.53087;  4.02979;50.00000;20.00000;4.13871
419.44199;22.96000;      1.49738;  3.94087;50.00000;20.00000;4.13796
419.64801;22.96667;      1.46421;  3.86236;50.00000;20.00000;4.13721
419.85199;22.97333;      1.43109;  3.77859;50.00000;20.00000;4.13646
420.05499;22.98000;      1.39858;  3.70277;50.00000;20.00000;4.13572
420.25900;22.98667;      1.36624;  3.62297;50.00000;20.00000;4.13498
420.46399;22.99333;      1.33386;  3.55102;50.00000;20.00000;4.13423
420.66901;23.00000;      1.30207;  3.47520;50.00000;20.00000;4.13348
420.87500;23.00667;      1.27062;  3.40582;50.00000;20.00000;4.13273
421.07700;23.01333;      1.23981;  3.33129;50.00000;20.00000;4.13199
421.28101;23.02000;      1.20941;  3.26202;50.00000;20.00000;4.13124
421.48801;23.02667;      1.17970;  3.18737;50.00000;20.00000;4.13049
421.69199;23.03333;      1.15039;  3.12197;50.00000;20.00000;4.12975
421.89700;23.04000;      1.12128;  3.05399;50.00000;20.00000;4.12900
422.10101;23.04667;      1.09231;  2.99128;50.00000;20.00000;4.12825
422.30399;23.05333;      1.06323;  2.92318;50.00000;20.00000;4.12751
422.51001;23.06000;      1.03463;  2.86176;50.00000;20.00000;4.12676
422.71600;23.06667;      1.00652;  2.79764;50.00000;20.00000;4.12601
422.91901;23.07333;      0.97885;  2.74136;50.00000;20.00000;4.12527
423.12299;23.08000;      0.95134;  2.67993;50.00000;20.00000;4.12453
423.32999;23.08667;      0.92485;  2.62494;50.00000;20.00000;4.12377
423.53400;23.09333;      0.89826;  2.56609;50.00000;20.00000;4.12303
423.73901;23.10000;      0.87202;  2.51250;50.00000;20.00000;4.12229
423.94400;23.10667;      0.84615;  2.45623;50.00000;20.00000;4.12154
424.14999;23.11333;      0.82048;  2.40650;50.00000;20.00000;4.12079
424.35400;23.12000;      0.79515;  2.35291;50.00000;20.00000;4.12005
424.56000;23.12667;      0.77029;  2.30447;50.00000;20.00000;4.11930
424.76300;23.13333;      0.74539;  2.25217;50.00000;20.00000;4.11856
424.96799;23.14000;      0.72064;  2.20643;50.00000;20.00000;4.11781
425.17200;23.14667;      0.69635;  2.15939;50.00000;20.00000;4.11707
425.37601;23.15333;      0.67267;  2.11622;50.00000;20.00000;4.11633
425.58099;23.16000;      0.64926;  2.07035;50.00000;20.00000;4.11559
425.78601;23.16667;      0.62610;  2.03116;50.00000;20.00000;4.11484
425.98901;23.17333;      0.60354;  1.98798;50.00000;20.00000;4.11410
426.19601;23.18000;      0.58101;  1.95008;50.00000;20.00000;4.11335
426.39899;23.18667;      0.55874;  1.91088;50.00000;20.00000;4.11261
426.60400;23.19333;      0.53680;  1.87554;50.00000;20.00000;4.11187
426.80899;23.20000;      0.51506;  1.83752;50.00000;20.00000;4.11113
427.01599;23.20667;      0.49363;  1.80359;50.00000;20.00000;4.11038
427.22000;23.21333;      0.47295;  1.76825;50.00000;20.00000;4.10963
427.42599;23.22000;      0.45223;  1.73549;50.00000;20.00000;4.10889
427.62900;23.22667;      0.43173;  1.70156;50.00000;20.00000;4.10815
427.83200;23.23333;      0.41162;  1.67278;50.00000;20.00000;4.10742
428.03900;23.24000;      0.39181;  1.64142;50.00000;20.00000;4.10666
428.24301;23.24667;      0.37231;  1.61393;50.00000;20.00000;4.10593
428.44699;23.25333;      0.35313;  1.58515;50.00000;20.00000;4.10519
428.65302;23.26000;      0.33425;  1.56163;50.00000;20.00000;4.10444
428.85599;23.26667;      0.31571;  1.53940;50.00000;20.00000;4.10370
429.06201;23.27333;      0.29754;  1.51576;50.00000;20.00000;4.10296
429.26599;23.28000;      0.27971;  1.48827;50.00000;20.00000;4.10222
429.46899;23.28667;      0.26211;  1.46475;50.00000;20.00000;4.10149
429.67099;23.29333;      0.24493;  1.43725;50.00000;20.00000;4.10075
429.87601;23.30000;      0.22791;  1.41245;50.00000;20.00000;4.10001
430.08099;23.30667;      0.21103;  1.38495;50.00000;20.00000;4.09927
430.28500;23.31333;      0.19476;  1.36144;50.00000;20.00000;4.09853
430.48801;23.32000;      0.17880;  1.33535;50.00000;20.00000;4.09780
430.69400;23.32667;      0.16308;  1.31171;50.00000;20.00000;4.09705
430.89700;23.33333;      0.14779;  1.28691;50.00000;20.00000;4.09632
431.09900;23.34000;      0.13254;  1.26468;50.00000;20.00000;4.09559
431.30600;23.34667;      0.11761;  1.24245;50.00000;20.00000;4.09484
431.51001;23.35333;      0.10291;  1.22150;50.00000;20.00000;4.09411
431.71301;23.36000; 8.851604e-02;  1.20056;50.00000;20.00000;4.09337
431.91699;23.36667; 7.452913e-02;  1.18231;50.00000;20.00000;4.09264
432.11899;23.37333; 6.090793e-02;  1.16394;50.00000;20.00000;4.09191
432.32501;23.38000; 4.754388e-02;  1.14826;50.00000;20.00000;4.09116
432.53000;23.38667; 3.426223e-02;  1.13129;50.00000;20.00000;4.09042
432.73199;23.39333; 2.121581e-02;  1.11550;50.00000;20.00000;4.08969
432.93600;23.40000; 8.732356e-03;  1.09982;50.00000;20.00000;4.08896
433.13901;23.40667;-3.559071e-03;  1.08941;50.00000;20.00000;4.08823
433.34299;23.41333;-1.557101e-02;  1.07373;50.00000;20.00000;4.08749
433.54700;23.42000;-2.743438e-02;  1.05150;50.00000;20.00000;4.08676
433.75101;23.42667;-3.910539e-02;  1.04752;50.00000;20.00000;4.08602
433.95401;23.43333;-5.010319e-02;  1.03313;50.00000;20.00000;4.08529
434.15900;23.44000;-6.108319e-02;  1.02400;50.00000;20.00000;4.08455
434.36200;23.44667;-7.187030e-02;  1.01219;50.00000;20.00000;4.08382
434.56500;23.45333;-8.261754e-02;  0.99265;50.00000;20.00000;4.08309
434.76700;23.46000;-9.297495e-02;  0.98867;50.00000;20.00000;4.08236
434.97198;23.46667;     -0.10281;  0.97299;50.00000;20.00000;4.08162
435.17200;23.47333;     -0.11265;  0.96246;50.00000;20.00000;4.08090
435.37799;23.48000;     -0.12230;  0.95205;50.00000;20.00000;4.08016
435.58099;23.48667;     -0.13162;  0.93508;50.00000;20.00000;4.07943
435.78400;23.49333;     -0.14064;  0.93110;50.00000;20.00000;4.07870
435.98801;23.50000;     -0.14962;  0.91940;50.00000;20.00000;4.07797
436.18900;23.50667;     -0.15816;  0.91145;50.00000;20.00000;4.07725
436.39600;23.51333;     -0.16649;  0.90232;50.00000;20.00000;4.07650
436.59698;23.52000;     -0.17482;  0.88793;50.00000;20.00000;4.07578
436.80099;23.52667;     -0.18278;  0.88407;50.00000;20.00000;4.07505
437.00299;23.53333;     -0.19059;  0.87225;50.00000;20.00000;4.07432
437.20599;23.54000;     -0.19825;  0.86441;50.00000;20.00000;4.07359
437.40799;23.54667;     -0.20576;  0.86043;50.00000;20.00000;4.07287
437.61099;23.55333;     -0.21318;  0.85002;50.00000;20.00000;4.07214
437.81400;23.56000;     -0.22017;  0.84347;50.00000;20.00000;4.07141
438.01300;23.56667;     -0.22692;  0.84347;50.00000;20.00000;4.07070
438.21899;23.57333;     -0.23350;  0.83306;50.00000;20.00000;4.06996
438.42401;23.58000;     -0.23994;  0.81866;50.00000;20.00000;4.06922
438.62399;23.58667;     -0.24606;  0.81866;50.00000;20.00000;4.06850
438.82599;23.59333;     -0.25186;  0.81340;50.00000;20.00000;4.06778
439.02899;23.60000;     -0.25785;  0.80029;50.00000;20.00000;4.06705
439.23001;23.60667;     -0.26363;  0.79246;50.00000;20.00000;4.06633
439.43399;23.61333;     -0.26910;  0.79246;50.00000;20.00000;4.06560
439.63400;23.62000;     -0.27424;  0.78333;50.00000;20.00000;4.06488
439.83899;23.62667;     -0.27930;  0.77023;50.00000;20.00000;4.06415
440.03900;23.63333;     -0.28420;  0.77023;50.00000;20.00000;4.06343
440.23999;23.64000;     -0.28875;  0.76636;50.00000;20.00000;4.06271
440.44400;23.64667;     -0.29331;  0.75583;50.00000;20.00000;4.06198
440.64600;23.65333;     -0.29774;  0.74928;50.00000;20.00000;4.06126
440.84799;23.66000;     -0.30212;  0.74928;50.00000;20.00000;4.06054
441.04999;23.66667;     -0.30618;  0.74016;50.00000;20.00000;4.05982
441.25201;23.67333;     -0.31017;  0.72834;50.00000;20.00000;4.05909
441.45401;23.68000;     -0.31385;  0.72834;50.00000;20.00000;4.05837
441.65601;23.68667;     -0.31719;  0.72448;50.00000;20.00000;4.05765
441.85699;23.69333;     -0.32081;  0.71266;50.00000;20.00000;4.05693
442.05701;23.70000;     -0.32434;  0.70611;50.00000;20.00000;4.05622
442.26001;23.70667;     -0.32730;  0.70611;50.00000;20.00000;4.05549
442.46100;23.71333;     -0.33040;  0.71009;50.00000;20.00000;4.05477
442.66199;23.72000;     -0.33317;  0.71406;50.00000;20.00000;4.05406
442.86401;23.72667;     -0.33613;  0.70494;50.00000;20.00000;4.05333
443.06699;23.73333;     -0.33868;  0.69967;50.00000;20.00000;4.05261
443.26801;23.74000;     -0.34110;  0.69967;50.00000;20.00000;4.05189
443.46799;23.74667;     -0.34341;  0.69967;50.00000;20.00000;4.05118
443.66901;23.75333;     -0.34567;  0.69967;50.00000;20.00000;4.05046
443.87000;23.76000;     -0.34772;  0.69967;50.00000;20.00000;4.04975
444.07101;23.76667;     -0.34976;  0.69967;50.00000;20.00000;4.04903
444.27301;23.77333;     -0.35188;  0.69967;50.00000;20.00000;4.04831
444.47299;23.78000;     -0.35394;  0.69183;50.00000;20.00000;4.04760
444.67401;23.78667;     -0.35588;  0.68399;50.00000;20.00000;4.04688
444.87799;23.79333;     -0.35760;  0.68399;50.00000;20.00000;4.04615
445.07800;23.80000;     -0.35916;  0.68399;50.00000;20.00000;4.04544
445.27899;23.80667;     -0.36090;  0.68399;50.00000;20.00000;4.04472
445.48001;23.81333;     -0.36247;  0.68399;50.00000;20.00000;4.04401
445.67999;23.82000;     -0.36368;  0.68399;50.00000;20.00000;4.04330
445.88000;23.82667;     -0.36472;  0.68002;50.00000;20.00000;4.04259
446.08200;23.83333;     -0.36582;  0.67218;50.00000;20.00000;4.04187
446.28101;23.84000;     -0.36708;  0.66691;50.00000;20.00000;4.04116
446.48499;23.84667;     -0.36829;  0.66691;50.00000;20.00000;4.04043
446.68399;23.85333;     -0.36924;  0.66691;50.00000;20.00000;4.03973
446.88300;23.86000;     -0.37032;  0.66691;50.00000;20.00000;4.03902
447.08401;23.86667;     -0.37120;  0.65907;50.00000;20.00000;4.03830
447.28400;23.87333;     -0.37187;  0.65123;50.00000;20.00000;4.03759
447.48499;23.88000;     -0.37266;  0.65123;50.00000;20.00000;4.03688
447.68301;23.88667;     -0.37348;  0.65123;50.00000;20.00000;4.03618
447.88599;23.89333;     -0.37417;  0.65123;50.00000;20.00000;4.03545
448.08600;23.90000;     -0.37461;  0.65123;50.00000;20.00000;4.03474
448.28799;23.90667;     -0.37494;  0.65123;50.00000;20.00000;4.03403
448.48499;23.91333;     -0.37529;  0.64737;50.00000;20.00000;4.03333
448.68399;23.92000;     -0.37573;  0.63813;50.00000;20.00000;4.03262
448.88501;23.92667;     -0.37640;  0.63298;50.00000;20.00000;4.03191
449.08401;23.93333;     -0.37680;  0.63298;50.00000;20.00000;4.03120
449.28400;23.94000;     -0.37715;  0.63298;50.00000;20.00000;4.03049
449.48499;23.94667;     -0.37751;  0.63298;50.00000;20.00000;4.02978
449.68500;23.95333;     -0.37799;  0.63298;50.00000;20.00000;4.02907
449.88501;23.96000;     -0.37830;  0.63298;50.00000;20.00000;4.02836
450.08401;23.96667;     -0.37855;  0.62514;50.00000;20.00000;4.02766
450.28201;23.97333;     -0.37870;  0.61719;50.00000;20.00000;4.02696
450.48300;23.98000;     -0.37883;  0.61719;50.00000;20.00000;4.02625
450.68201;23.98667;     -0.37892;  0.61719;50.00000;20.00000;4.02554
450.88101;23.99333;     -0.37917;  0.61719;50.00000;20.00000;4.02484
451.08200;24.00000;     -0.37912;  0.61719;50.00000;20.00000;4.02413
451.27899;24.00667;     -0.37906;  0.61719;50.00000;20.00000;4.02343
451.48001;24.01333;     -0.37930;  0.61719;50.00000;20.00000;4.02272
451.67999;24.02000;     -0.37937;  0.61719;50.00000;20.00000;4.02201
451.87799;24.02667;     -0.37926;  0.61719;50.00000;20.00000;4.02131
452.07800;24.03333;     -0.37932;  0.61719;50.00000;20.00000;4.02060
452.27600;24.04000;     -0.37928;  0.61730;50.00000;20.00000;4.01990
452.47699;24.04667;     -0.37932;  0.60946;50.00000;20.00000;4.01919
452.67599;24.05333;     -0.37943;  0.60549;50.00000;20.00000;4.01849
452.87500;24.06000;     -0.37937;  0.60549;50.00000;20.00000;4.01779
453.07300;24.06667;     -0.37930;  0.60549;50.00000;20.00000;4.01709
453.27301;24.07333;     -0.37937;  0.60549;50.00000;20.00000;4.01638
453.47198;24.08000;     -0.37939;  0.60549;50.00000;20.00000;4.01568
453.66800;24.08667;     -0.37921;  0.60549;50.00000;20.00000;4.01499
453.86801;24.09333;     -0.37914;  0.60549;50.00000;20.00000;4.01428
454.06799;24.10000;     -0.37892;  0.60549;50.00000;20.00000;4.01357
454.26599;24.10667;     -0.37870;  0.60549;50.00000;20.00000;4.01288
454.46399;24.11333;     -0.37881;  0.60549;50.00000;20.00000;4.01218
454.66199;24.12000;     -0.37869;  0.60549;50.00000;20.00000;4.01148
454.86200;24.12667;     -0.37832;  0.61333;50.00000;20.00000;4.01078
455.06000;24.13333;     -0.37802;  0.62116;50.00000;20.00000;4.01008
455.26001;24.14000;     -0.37820;  0.62116;50.00000;20.00000;4.00937
455.45700;24.14667;     -0.37802;  0.62116;50.00000;20.00000;4.00868
455.65500;24.15333;     -0.37780;  0.62116;50.00000;20.00000;4.00798
455.85501;24.16000;     -0.37751;  0.62116;50.00000;20.00000;4.00728
456.05301;24.16667;     -0.37742;  0.62116;50.00000;20.00000;4.00658
456.25101;24.17333;     -0.37715;  0.62116;50.00000;20.00000;4.00588
456.45001;24.18000;     -0.37686;  0.62116;50.00000;20.00000;4.00518
456.64899;24.18667;     -0.37659;  0.62116;50.00000;20.00000;4.00448
456.84500;24.19333;     -0.37634;  0.62116;50.00000;20.00000;4.00379
457.04401;24.20000;     -0.37614;  0.62116;50.00000;20.00000;4.00309
457.24200;24.20667;     -0.37596;  0.62116;50.00000;20.00000;4.00240
457.44101;24.21333;     -0.37572;  0.62116;50.00000;20.00000;4.00170
457.63901;24.22000;     -0.37551;  0.62116;50.00000;20.00000;4.00100
457.83801;24.22667;     -0.37509;  0.62116;50.00000;20.00000;4.00030
458.03500;24.23333;     -0.37462;  0.62116;50.00000;20.00000;3.99961
458.23300;24.24000;     -0.37428;  0.62116;50.00000;20.00000;3.99892
458.43100;24.24667;     -0.37401;  0.62116;50.00000;20.00000;3.99822
458.63000;24.25333;     -0.37379;  0.62116;50.00000;20.00000;3.99752
458.82800;24.26000;     -0.37347;  0.62116;50.00000;20.00000;3.99683
459.02600;24.26667;     -0.37291;  0.61719;50.00000;20.00000;3.99613
459.22400;24.27333;     -0.37257;  0.60151;50.00000;20.00000;3.99544
459.42099;24.28000;     -0.37224;  0.59367;50.00000;20.00000;3.99475
459.62000;24.28667;     -0.37194;  0.59367;50.00000;20.00000;3.99405
459.81699;24.29333;     -0.37167;  0.59367;50.00000;20.00000;3.99336
460.01501;24.30000;     -0.37142;  0.59367;50.00000;20.00000;3.99266
460.21301;24.30667;     -0.37095;  0.59367;50.00000;20.00000;3.99197
460.41101;24.31333;     -0.37059;  0.59367;50.00000;20.00000;3.99128
460.60901;24.32000;     -0.37028;  0.59367;50.00000;20.00000;3.99058
460.80701;24.32667;     -0.36982;  0.59367;50.00000;20.00000;3.98989
461.00400;24.33333;     -0.36949;  0.59367;50.00000;20.00000;3.98920
461.20099;24.34000;     -0.36912;  0.59367;50.00000;20.00000;3.98851
461.39999;24.34667;     -0.36883;  0.59367;50.00000;20.00000;3.98781
461.59698;24.35333;     -0.36845;  0.59367;50.00000;20.00000;3.98712
461.79401;24.36000;     -0.36804;  0.59367;50.00000;20.00000;3.98643
461.99301;24.36667;     -0.36743;  0.59367;50.00000;20.00000;3.98574
462.19199;24.37333;     -0.36703;  0.59367;50.00000;20.00000;3.98504
462.38800;24.38000;     -0.36669;  0.59367;50.00000;20.00000;3.98436
462.58499;24.38667;     -0.36623;  0.59367;50.00000;20.00000;3.98367
462.78201;24.39333;     -0.36565;  0.59367;50.00000;20.00000;3.98298
462.97900;24.40000;     -0.36513;  0.59367;50.00000;20.00000;3.98229
463.17899;24.40667;     -0.36470;  0.59367;50.00000;20.00000;3.98159
463.37500;24.41333;     -0.36420;  0.59367;50.00000;20.00000;3.98091
463.57199;24.42000;     -0.36384;  0.59367;50.00000;20.00000;3.98022
463.76901;24.42667;     -0.36352;  0.59367;50.00000;20.00000;3.97953
463.96799;24.43333;     -0.36307;  0.59765;50.00000;20.00000;3.97884
464.16501;24.44000;     -0.36270;  0.60549;50.00000;20.00000;3.97815
464.36301;24.44667;     -0.36221;  0.60151;50.00000;20.00000;3.97746
464.56201;24.45333;     -0.36171;  0.59367;50.00000;20.00000;3.97676
464.75800;24.46000;     -0.36125;  0.59367;50.00000;20.00000;3.97608
464.95599;24.46667;     -0.36082;  0.59367;50.00000;20.00000;3.97539
465.15201;24.47333;     -0.36039;  0.59367;50.00000;20.00000;3.97471
465.34900;24.48000;     -0.35978;  0.59367;50.00000;20.00000;3.97402
465.54599;24.48667;     -0.35917;  0.59367;50.00000;20.00000;3.97333
465.74200;24.49333;     -0.35862;  0.59367;50.00000;20.00000;3.97265
465.94101;24.50000;     -0.35810;  0.59367;50.00000;20.00000;3.97196
466.13699;24.50667;     -0.35749;  0.59367;50.00000;20.00000;3.97128
466.33499;24.51333;     -0.35703;  0.59367;50.00000;20.00000;3.97059
466.53299;24.52000;     -0.35660;  0.59367;50.00000;20.00000;3.96990
466.72900;24.52667;     -0.35601;  0.59367;50.00000;20.00000;3.96922
466.92801;24.53333;     -0.35551;  0.59367;50.00000;20.00000;3.96852
467.12100;24.54000;     -0.35505;  0.59367;50.00000;20.00000;3.96785
467.32001;24.54667;     -0.35460;  0.59367;50.00000;20.00000;3.96716
467.51901;24.55333;     -0.35414;  0.59367;50.00000;20.00000;3.96647
467.71600;24.56000;     -0.35371;  0.60151;50.00000;20.00000;3.96578
467.91299;24.56667;     -0.35316;  0.61719;50.00000;20.00000;3.96510
468.10999;24.57333;     -0.35268;  0.62116;50.00000;20.00000;3.96441
468.30801;24.58000;     -0.35218;  0.62116;50.00000;20.00000;3.96373
468.50500;24.58667;     -0.35161;  0.62116;50.00000;20.00000;3.96304
468.70099;24.59333;     -0.35092;  0.62116;50.00000;20.00000;3.96236
468.89801;24.60000;     -0.35038;  0.62116;50.00000;20.00000;3.96168
469.09399;24.60667;     -0.34976;  0.62116;50.00000;20.00000;3.96100
469.29099;24.61333;     -0.34944;  0.62116;50.00000;20.00000;3.96031
469.48901;24.62000;     -0.34905;  0.62116;50.00000;20.00000;3.95963
469.68799;24.62667;     -0.34839;  0.62116;50.00000;20.00000;3.95894
469.88400;24.63333;     -0.34775;  0.62116;50.00000;20.00000;3.95826
470.07999;24.64000;     -0.34727;  0.62116;50.00000;20.00000;3.95758
470.27701;24.64667;     -0.34667;  0.62116;50.00000;20.00000;3.95689
470.47501;24.65333;     -0.34619;  0.62116;50.00000;20.00000;3.95621
470.67200;24.66000;     -0.34569;  0.62116;50.00000;20.00000;3.95552
470.86899;24.66667;     -0.34514;  0.62116;50.00000;20.00000;3.95484
471.06500;24.67333;     -0.34463;  0.62116;50.00000;20.00000;3.95416
471.26401;24.68000;     -0.34410;  0.61719;50.00000;20.00000;3.95347
471.45999;24.68667;     -0.34362;  0.60935;50.00000;20.00000;3.95280
471.65500;24.69333;     -0.34307;  0.60549;50.00000;20.00000;3.95212
471.85199;24.70000;     -0.34256;  0.60549;50.00000;20.00000;3.95144
472.04999;24.70667;     -0.34208;  0.60549;50.00000;20.00000;3.95075
472.24799;24.71333;     -0.34151;  0.60549;50.00000;20.00000;3.95007
472.44501;24.72000;     -0.34089;  0.60549;50.00000;20.00000;3.94939
472.64001;24.72667;     -0.34034;  0.60549;50.00000;20.00000;3.94871
472.83801;24.73333;     -0.33976;  0.60549;50.00000;20.00000;3.94803
473.03299;24.74000;     -0.33910;  0.60549;50.00000;20.00000;3.94736
473.23001;24.74667;     -0.33852;  0.60549;50.00000;20.00000;3.94667
473.42801;24.75333;     -0.33793;  0.60549;50.00000;20.00000;3.94599
473.62399;24.76000;     -0.33751;  0.60549;50.00000;20.00000;3.94531
473.82300;24.76667;     -0.33705;  0.60549;50.00000;20.00000;3.94463
474.01901;24.77333;     -0.33640;  0.60549;50.00000;20.00000;3.94395
474.21701;24.78000;     -0.33603;  0.60549;50.00000;20.00000;3.94327
474.41299;24.78667;     -0.33554;  0.60549;50.00000;20.00000;3.94259
474.61099;24.79333;     -0.33486;  0.60549;50.00000;20.00000;3.94191
474.80701;24.80000;     -0.33408;  0.60549;50.00000;20.00000;3.94123
475.00500;24.80667;     -0.33357;  0.60549;50.00000;20.00000;3.94055
475.19901;24.81333;     -0.33313;  0.60549;50.00000;20.00000;3.93988
475.39899;24.82000;     -0.33255;  0.60151;50.00000;20.00000;3.93919
475.59698;24.82667;     -0.33195;  0.59367;50.00000;20.00000;3.93851
475.79300;24.83333;     -0.33135;  0.58969;50.00000;20.00000;3.93783
475.99100;24.84000;     -0.33061;  0.58969;50.00000;20.00000;3.93715
476.18600;24.84667;     -0.33003;  0.58969;50.00000;20.00000;3.93648
476.38300;24.85333;     -0.32948;  0.58969;50.00000;20.00000;3.93580
476.58301;24.86000;     -0.32895;  0.58969;50.00000;20.00000;3.93511
476.78000;24.86667;     -0.32841;  0.58969;50.00000;20.00000;3.93443
476.97501;24.87333;     -0.32790;  0.58969;50.00000;20.00000;3.93376
477.17200;24.88000;     -0.32739;  0.58969;50.00000;20.00000;3.93308
477.36899;24.88667;     -0.32679;  0.58969;50.00000;20.00000;3.93241
477.56500;24.89333;     -0.32616;  0.58969;50.00000;20.00000;3.93173
477.76300;24.90000;     -0.32561;  0.58969;50.00000;20.00000;3.93105
477.95901;24.90667;     -0.32498;  0.58969;50.00000;20.00000;3.93038
478.15500;24.91333;     -0.32424;  0.58969;50.00000;20.00000;3.92970
478.35400;24.92000;     -0.32364;  0.58969;50.00000;20.00000;3.92902
478.54901;24.92667;     -0.32315;  0.58969;50.00000;20.00000;3.92835
478.74701;24.93333;     -0.32259;  0.58969;50.00000;20.00000;3.92767
478.94400;24.94000;     -0.32192;  0.58969;50.00000;20.00000;3.92699
479.14001;24.94667;     -0.32134;  0.58969;50.00000;20.00000;3.92632
479.33701;24.95333;     -0.32078;  0.58969;50.00000;20.00000;3.92565
479.53601;24.96000;     -0.32020;  0.58969;50.00000;20.00000;3.92496
479.73300;24.96667;     -0.31966;  0.58969;50.00000;20.00000;3.92429
479.92999;24.97333;     -0.31904;  0.58969;50.00000;20.00000;3.92361
480.12701;24.98000;     -0.31843;  0.58969;50.00000;20.00000;3.92294
480.32401;24.98667;     -0.31785;  0.58969;50.00000;20.00000;3.92226
480.51999;24.99333;     -0.31722;  0.58969;50.00000;20.00000;3.92159
480.71899;25.00000;     -0.31664;  0.58969;50.00000;20.00000;3.92091
480.91501;25.00667;     -0.31610;  0.59765;50.00000;20.00000;3.92023
481.11200;25.01333;     -0.31563;  0.60549;50.00000;20.00000;3.91956
481.30899;25.02000;     -0.31516;  0.60549;50.00000;20.00000;3.91889
481.50601;25.02667;     -0.31469;  0.60549;50.00000;20.00000;3.91821
481.70300;25.03333;     -0.31408;  0.60549;50.00000;20.00000;3.91754
481.89999;25.04000;     -0.31330;  0.60549;50.00000;20.00000;3.91686
482.09799;25.04667;     -0.31269;  0.60549;50.00000;20.00000;3.91619
482.29599;25.05333;     -0.31229;  0.60549;50.00000;20.00000;3.91551
482.49100;25.06000;     -0.31177;  0.60549;50.00000;20.00000;3.91484
482.68799;25.06667;     -0.31118;  0.60549;50.00000;20.00000;3.91417
482.88599;25.07333;     -0.31067;  0.60549;50.00000;20.00000;3.91349
483.08200;25.08000;     -0.31011;  0.60549;50.00000;20.00000;3.91282
483.27899;25.08667;     -0.30936;  0.60549;50.00000;20.00000;3.91215
483.47800;25.09333;     -0.30873;  0.60549;50.00000;20.00000;3.91147
483.67700;25.10000;     -0.30817;  0.60549;50.00000;20.00000;3.91079
483.87100;25.10667;     -0.30763;  0.60549;50.00000;20.00000;3.91013
484.06799;25.11333;     -0.30702;  0.60549;50.00000;20.00000;3.90945
484.26700;25.12000;     -0.30641;  0.60549;50.00000;20.00000;3.90877
484.46600;25.12667;     -0.30584;  0.60549;50.00000;20.00000;3.90809
484.66299;25.13333;     -0.30546;  0.60549;50.00000;20.00000;3.90742
484.85901;25.14000;     -0.30506;  0.60549;50.00000;20.00000;3.90675
485.05499;25.14667;     -0.30431;  0.60549;50.00000;20.00000;3.90609
485.25500;25.15333;     -0.30343;  0.60549;50.00000;20.00000;3.90540
485.45001;25.16000;     -0.30261;  0.60549;50.00000;20.00000;3.90474
485.64999;25.16667;     -0.30200;  0.60549;50.00000;20.00000;3.90406
485.84500;25.17333;     -0.30157;  0.60549;50.00000;20.00000;3.90339
486.04099;25.18000;     -0.30123;  0.60549;50.00000;20.00000;3.90273
486.23999;25.18667;     -0.30071;  0.60935;50.00000;20.00000;3.90205
486.43701;25.19333;     -0.30010;  0.61719;50.00000;20.00000;3.90138
486.63501;25.20000;     -0.29937;  0.62116;50.00000;20.00000;3.90070
486.82999;25.20667;     -0.29872;  0.62116;50.00000;20.00000;3.90004
487.02802;25.21333;     -0.29822;  0.62116;50.00000;20.00000;3.89937
487.22601;25.22000;     -0.29784;  0.62116;50.00000;20.00000;3.89869
487.42200;25.22667;     -0.29727;  0.62116;50.00000;20.00000;3.89802
487.62100;25.23333;     -0.29656;  0.62116;50.00000;20.00000;3.89735
487.81799;25.24000;     -0.29588;  0.62116;50.00000;20.00000;3.89668
488.01501;25.24667;     -0.29524;  0.62116;50.00000;20.00000;3.89601
488.21301;25.25333;     -0.29465;  0.62116;50.00000;20.00000;3.89534
488.41000;25.26000;     -0.29413;  0.62116;50.00000;20.00000;3.89467
