Repository: TristanHehnen/BESKID_ExperimentalData

# Experimental Data of the BESKID Project

The repository contains the public experimental data of the BESKID project.

The primary material investigate is Poly(methyl methacrylate) (PMMA).

The materials have been examined in various experimental setups, across different sizes, from micro- to real-scale. Data of the following setups is available:
- Thermogravimetric analysis (TGA)
- Micro-scale combustion calorimetry (MCC)
- Differential scanning calorimetry (DSC)
- Cone calorimetry

File: ExpData/TGA/DE_6mm/ExpDat_PMMA_DE_6mm_30Kmin_05.txt (part 4 of 6)
#SEGMENT:                    ;S2/3
#SEG. 2:                     ;30�C/30.0(K/min)/700�C
##Temp./�C;Time/min;DSC/(mW/mg);Mass/%;Gas Flow(purge2)/(ml/min);Gas Flow(protective)/(ml/min);Sensit./(uV/mW)
372.86499;21.40667;      4.10195; 61.67753;50.00000;20.00000;4.31211
373.06299;21.41333;      4.11982; 61.42290;50.00000;20.00000;4.31135
373.26001;21.42000;      4.13652; 61.16826;50.00000;20.00000;4.31060
373.45599;21.42667;      4.15475; 60.91503;50.00000;20.00000;4.30985
373.65601;21.43333;      4.17441; 60.65771;50.00000;20.00000;4.30909
373.85300;21.44000;      4.19388; 60.39922;50.00000;20.00000;4.30834
374.04999;21.44667;      4.21201; 60.14061;50.00000;20.00000;4.30758
374.24701;21.45333;      4.22816; 59.88084;50.00000;20.00000;4.30683
374.44400;21.46000;      4.24399; 59.61966;50.00000;20.00000;4.30608
374.64099;21.46667;      4.26023; 59.35720;50.00000;20.00000;4.30533
374.83899;21.47333;      4.27559; 59.09474;50.00000;20.00000;4.30458
375.03299;21.48000;      4.29064; 58.82959;50.00000;20.00000;4.30384
375.23199;21.48667;      4.30570; 58.56584;50.00000;20.00000;4.30308
375.42899;21.49333;      4.32066; 58.30081;50.00000;20.00000;4.30233
375.62799;21.50000;      4.33622; 58.03438;50.00000;20.00000;4.30157
375.82300;21.50667;      4.35244; 57.76806;50.00000;20.00000;4.30083
376.02100;21.51333;      4.36914; 57.50163;50.00000;20.00000;4.30007
376.21701;21.52000;      4.38209; 57.22480;50.00000;20.00000;4.29933
376.41501;21.52667;      4.38906; 56.78480;50.00000;20.00000;4.29857
376.61301;21.53333;      4.39563; 56.51451;50.00000;20.00000;4.29782
376.81000;21.54000;      4.40217; 56.24680;50.00000;20.00000;4.29707
377.00500;21.54667;      4.40757; 55.97908;50.00000;20.00000;4.29633
377.20200;21.55333;      4.41315; 55.71008;50.00000;20.00000;4.29558
377.39700;21.56000;      4.41894; 55.43979;50.00000;20.00000;4.29484
377.59399;21.56667;      4.42498; 55.16822;50.00000;20.00000;4.29409
377.79099;21.57333;      4.43080; 54.89524;50.00000;20.00000;4.29334
377.98801;21.58000;      4.43248; 54.62239;50.00000;20.00000;4.29259
378.18500;21.58667;      4.43407; 54.35081;50.00000;20.00000;4.29184
378.38199;21.59333;      4.43787; 54.07913;50.00000;20.00000;4.29109
378.57700;21.60000;      4.44211; 53.80498;50.00000;20.00000;4.29035
378.77399;21.60667;      4.44236; 53.53984;50.00000;20.00000;4.28960
378.97299;21.61333;      4.43151; 53.27738;50.00000;20.00000;4.28884
379.16599;21.62000;      4.41888; 53.00709;50.00000;20.00000;4.28811
379.36301;21.62667;      4.41063; 52.73937;50.00000;20.00000;4.28736
379.56000;21.63333;      4.40893; 52.46908;50.00000;20.00000;4.28662
379.75699;21.64000;      4.40593; 52.19880;50.00000;20.00000;4.28587
379.95300;21.64667;      4.40021; 51.92454;50.00000;20.00000;4.28512
380.15100;21.65333;      4.39262; 51.65040;50.00000;20.00000;4.28437
380.34601;21.66000;      4.38510; 51.37485;50.00000;20.00000;4.28363
380.54501;21.66667;      4.37678; 51.09674;50.00000;20.00000;4.28288
380.74301;21.67333;      4.38084; 50.81863;50.00000;20.00000;4.28213
380.94000;21.68000;      4.39713; 50.54309;50.00000;20.00000;4.28138
381.13800;21.68667;      4.41628; 50.26100;50.00000;20.00000;4.28063
381.33600;21.69333;      4.43157; 49.97903;50.00000;20.00000;4.27988
381.53400;21.70000;      4.43699; 49.70478;50.00000;20.00000;4.27913
381.73199;21.70667;      4.43067; 49.43180;50.00000;20.00000;4.27838
381.92801;21.71333;      4.42894; 49.15638;50.00000;20.00000;4.27763
382.12701;21.72000;      4.44051; 48.87955;50.00000;20.00000;4.27688
382.32401;21.72667;      4.45193; 48.60132;50.00000;20.00000;4.27613
382.52200;21.73333;      4.45532; 48.32192;50.00000;20.00000;4.27538
382.72000;21.74000;      4.45283; 48.03855;50.00000;20.00000;4.27463
382.91299;21.74667;      4.42377; 47.75261;50.00000;20.00000;4.27390
383.11099;21.75333;      4.39033; 47.46796;50.00000;20.00000;4.27316
383.31201;21.76000;      4.39257; 47.18459;50.00000;20.00000;4.27239
383.51300;21.76667;      4.42479; 46.90379;50.00000;20.00000;4.27163
383.71100;21.77333;      4.46899; 46.63350;50.00000;20.00000;4.27088
383.91299;21.78000;      4.50451; 46.36321;50.00000;20.00000;4.27012
384.11301;21.78667;      4.53257; 46.08639;50.00000;20.00000;4.26936
384.31201;21.79333;      4.55222; 45.80699;50.00000;20.00000;4.26861
384.51501;21.80000;      4.57872; 45.52747;50.00000;20.00000;4.26784
384.71301;21.80667;      4.61137; 45.24422;50.00000;20.00000;4.26710
384.91299;21.81333;      4.64323; 44.96085;50.00000;20.00000;4.26634
385.11301;21.82000;      4.67288; 44.67620;50.00000;20.00000;4.26559
385.31000;21.82667;      4.67621; 44.38757;50.00000;20.00000;4.26484
385.51199;21.83333;      4.68089; 44.09766;50.00000;20.00000;4.26408
385.70801;21.84000;      4.66653; 43.80647;50.00000;20.00000;4.26334
385.90500;21.84667;      4.64163; 43.51527;50.00000;20.00000;4.26259
386.10599;21.85333;      4.65617; 43.22536;50.00000;20.00000;4.26184
386.30801;21.86000;      4.70272; 42.93814;50.00000;20.00000;4.26107
386.51001;21.86667;      4.74533; 42.64951;50.00000;20.00000;4.26031
386.70901;21.87333;      4.78136; 42.36100;50.00000;20.00000;4.25956
386.90900;21.88000;      4.80462; 42.07109;50.00000;20.00000;4.25881
387.10999;21.88667;      4.81958; 41.78118;50.00000;20.00000;4.25805
387.30600;21.89333;      4.82462; 41.48742;50.00000;20.00000;4.25731
387.50601;21.90000;      4.82805; 41.19365;50.00000;20.00000;4.25656
387.70499;21.90667;      4.84304; 40.89849;50.00000;20.00000;4.25580
387.90601;21.91333;      4.85175; 40.60344;50.00000;20.00000;4.25505
388.10300;21.92000;      4.85838; 40.30827;50.00000;20.00000;4.25431
388.30399;21.92667;      4.87481; 40.01322;50.00000;20.00000;4.25355
388.50201;21.93333;      4.88765; 39.72063;50.00000;20.00000;4.25280
388.70200;21.94000;      4.88231; 39.43212;50.00000;20.00000;4.25205
388.89700;21.94667;      4.86901; 39.15003;50.00000;20.00000;4.25132
389.09698;21.95333;      4.84981; 38.86538;50.00000;20.00000;4.25056
389.29700;21.96000;      4.83546; 38.57815;50.00000;20.00000;4.24981
389.49500;21.96667;      4.83029; 38.29222;50.00000;20.00000;4.24906
389.69501;21.97333;      4.83675; 38.00488;50.00000;20.00000;4.24831
389.89001;21.98000;      4.82831; 37.71765;50.00000;20.00000;4.24758
390.09100;21.98667;      4.82413; 37.43300;50.00000;20.00000;4.24682
390.29001;21.99333;      4.83300; 37.14566;50.00000;20.00000;4.24607
390.48901;22.00000;      4.83480; 36.85843;50.00000;20.00000;4.24533
390.68701;22.00667;      4.82840; 36.57121;50.00000;20.00000;4.24458
390.88599;22.01333;      4.81749; 36.28515;50.00000;20.00000;4.24383
391.08701;22.02000;      4.81728; 36.00178;50.00000;20.00000;4.24308
391.28500;22.02667;      4.80781; 35.72239;50.00000;20.00000;4.24233
391.48300;22.03333;      4.78890; 35.44427;50.00000;20.00000;4.24159
391.68301;22.04000;      4.76786; 35.16745;50.00000;20.00000;4.24084
391.87701;22.04667;      4.74102; 34.89447;50.00000;20.00000;4.24011
392.07501;22.05333;      4.71065; 34.62290;50.00000;20.00000;4.23937
392.27499;22.06000;      4.68336; 34.35518;50.00000;20.00000;4.23862
392.47501;22.06667;      4.65887; 34.08887;50.00000;20.00000;4.23787
392.67401;22.07333;      4.64133; 33.82372;50.00000;20.00000;4.23712
392.87201;22.08000;      4.63106; 33.55740;50.00000;20.00000;4.23638
393.07199;22.08667;      4.61772; 33.29366;50.00000;20.00000;4.23563
393.26901;22.09333;      4.60234; 33.02851;50.00000;20.00000;4.23489
393.46899;22.10000;      4.58409; 32.76605;50.00000;20.00000;4.23414
393.66800;22.10667;      4.56525; 32.50102;50.00000;20.00000;4.23339
393.86700;22.11333;      4.54631; 32.23727;50.00000;20.00000;4.23265
394.06900;22.12000;      4.53371; 31.97738;50.00000;20.00000;4.23189
394.26700;22.12667;      4.52949; 31.71621;50.00000;20.00000;4.23115
394.46899;22.13333;      4.51465; 31.45772;50.00000;20.00000;4.23039
394.66599;22.14000;      4.50001; 31.20039;50.00000;20.00000;4.22965
394.86899;22.14667;      4.49060; 30.94447;50.00000;20.00000;4.22889
395.06900;22.15333;      4.48529; 30.69112;50.00000;20.00000;4.22815
395.26999;22.16000;      4.47563; 30.43918;50.00000;20.00000;4.22739
395.47101;22.16667;      4.46694; 30.18711;50.00000;20.00000;4.22664
395.66800;22.17333;      4.45314; 29.93645;50.00000;20.00000;4.22590
395.87201;22.18000;      4.44193; 29.68567;50.00000;20.00000;4.22514
396.06900;22.18667;      4.43173; 29.43500;50.00000;20.00000;4.22440
396.28299;22.19333;      4.46475; 29.18691;50.00000;20.00000;4.22360
396.48801;22.20000;      4.58597; 28.93624;50.00000;20.00000;4.22284
396.68301;22.20667;      4.58398; 28.68675;50.00000;20.00000;4.22211
396.88300;22.21333;      4.52602; 28.43865;50.00000;20.00000;4.22136
397.08499;22.22000;      4.53335; 28.18799;50.00000;20.00000;4.22061
397.28000;22.22667;      4.50837; 27.93861;50.00000;20.00000;4.21988
397.47900;22.23333;      4.43365; 27.68655;50.00000;20.00000;4.21913
397.69199;22.24000;      4.46181; 27.43063;50.00000;20.00000;4.21834
397.89301;22.24667;      4.56894; 27.17342;50.00000;20.00000;4.21759
398.08701;22.25333;      4.53251; 26.91610;50.00000;20.00000;4.21686
398.28299;22.26000;      4.45127; 26.65492;50.00000;20.00000;4.21613
398.48999;22.26667;      4.39873; 26.39386;50.00000;20.00000;4.21536
398.69400;22.27333;      4.46302; 26.13140;50.00000;20.00000;4.21460
398.89099;22.28000;      4.45692; 25.87023;50.00000;20.00000;4.21386
399.09698;22.28667;      4.43225; 25.61162;50.00000;20.00000;4.21310
399.29901;22.29333;      4.49771; 25.35442;50.00000;20.00000;4.21234
399.49500;22.30000;      4.47852; 25.09581;50.00000;20.00000;4.21161
399.69299;22.30667;      4.41156; 24.83603;50.00000;20.00000;4.21087
399.88901;22.31333;      4.35134; 24.57486;50.00000;20.00000;4.21014
400.08899;22.32000;      4.30617; 24.31111;50.00000;20.00000;4.20940
400.28799;22.32667;      4.28362; 24.04865;50.00000;20.00000;4.20866
400.49100;22.33333;      4.26315; 23.78619;50.00000;20.00000;4.20790
400.70401;22.34000;      4.35671; 23.52630;50.00000;20.00000;4.20711
400.90900;22.34667;      4.44896; 23.26781;50.00000;20.00000;4.20634
401.11301;22.35333;      4.50615; 23.01317;50.00000;20.00000;4.20558
401.31299;22.36000;      4.53125; 22.75585;50.00000;20.00000;4.20484
401.51300;22.36667;      4.51624; 22.49339;50.00000;20.00000;4.20410
401.71301;22.37333;      4.48846; 22.22054;50.00000;20.00000;4.20335
401.91101;22.38000;      4.45462; 21.93717;50.00000;20.00000;4.20262
402.11499;22.38667;      4.44115; 21.64726;50.00000;20.00000;4.20186
402.31699;22.39333;      4.45887; 21.35735;50.00000;20.00000;4.20111
402.52100;22.40000;      4.49556; 21.06358;50.00000;20.00000;4.20035
402.72601;22.40667;      4.54032; 20.76584;50.00000;20.00000;4.19959
402.92999;22.41333;      4.59305; 20.46297;50.00000;20.00000;4.19883
403.13400;22.42000;      4.64056; 20.15344;50.00000;20.00000;4.19807
403.33401;22.42667;      4.67125; 19.84402;50.00000;20.00000;4.19733
403.53601;22.43333;      4.69207; 19.53577;50.00000;20.00000;4.19658
403.73599;22.44000;      4.69311; 19.22764;50.00000;20.00000;4.19583
403.93500;22.44667;      4.68746; 18.91168;50.00000;20.00000;4.19510
404.13300;22.45333;      4.66795; 18.58778;50.00000;20.00000;4.19436
404.33701;22.46000;      4.65866; 18.26271;50.00000;20.00000;4.19360
404.53500;22.46667;      4.66190; 17.94278;50.00000;20.00000;4.19287
404.73401;22.47333;      4.65776; 17.63196;50.00000;20.00000;4.19213
404.93799;22.48000;      4.64944; 17.33166;50.00000;20.00000;4.19137
405.13699;22.48667;      4.64426; 17.03135;50.00000;20.00000;4.19064
405.33801;22.49333;      4.64092; 16.73490;50.00000;20.00000;4.18989
405.53699;22.50000;      4.63306; 16.44242;50.00000;20.00000;4.18915
405.73901;22.50667;      4.62448; 16.15379;50.00000;20.00000;4.18840
405.93600;22.51333;      4.60182; 15.86786;50.00000;20.00000;4.18767
406.13599;22.52000;      4.57028; 15.58320;50.00000;20.00000;4.18693
406.33600;22.52667;      4.54394; 15.30112;50.00000;20.00000;4.18619
406.53400;22.53333;      4.52238; 15.02044;50.00000;20.00000;4.18546
406.73599;22.54000;      4.50388; 14.74361;50.00000;20.00000;4.18471
406.93701;22.54667;      4.48819; 14.47063;50.00000;20.00000;4.18397
407.13699;22.55333;      4.47226; 14.20163;50.00000;20.00000;4.18323
407.33600;22.56000;      4.45422; 13.93532;50.00000;20.00000;4.18249
407.53299;22.56667;      4.43341; 13.67145;50.00000;20.00000;4.18176
407.73401;22.57333;      4.40892; 13.41168;50.00000;20.00000;4.18102
407.93301;22.58000;      4.37757; 13.15576;50.00000;20.00000;4.18028
408.13501;22.58667;      4.34656; 12.90241;50.00000;20.00000;4.17954
408.33401;22.59333;      4.31582; 12.65163;50.00000;20.00000;4.17880
408.53400;22.60000;      4.28577; 12.40353;50.00000;20.00000;4.17806
408.73499;22.60667;      4.25592; 12.15813;50.00000;20.00000;4.17732
408.93500;22.61333;      4.22543; 11.91786;50.00000;20.00000;4.17658
409.13300;22.62000;      4.19403; 11.68016;50.00000;20.00000;4.17585
409.33401;22.62667;      4.16148; 11.44515;50.00000;20.00000;4.17511
409.53201;22.63333;      4.12577; 11.21271;50.00000;20.00000;4.17437
409.73300;22.64000;      4.08440; 10.98680;50.00000;20.00000;4.17363
409.93201;22.64667;      4.04537; 10.76604;50.00000;20.00000;4.17290
410.13300;22.65333;      4.00664; 10.54797;50.00000;20.00000;4.17216
410.33401;22.66000;      3.96710; 10.33118;50.00000;20.00000;4.17141
410.53400;22.66667;      3.92672; 10.11707;50.00000;20.00000;4.17068
410.73499;22.67333;      3.88551;  9.90811;50.00000;20.00000;4.16994
410.93201;22.68000;      3.84324;  9.70183;50.00000;20.00000;4.16921
411.13400;22.68667;      3.80006;  9.49684;50.00000;20.00000;4.16846
411.33499;22.69333;      3.75617;  9.29699;50.00000;20.00000;4.16772
411.53799;22.70000;      3.71132;  9.20167;50.00000;20.00000;4.16697
411.73599;22.70667;      3.66585;  9.00322;50.00000;20.00000;4.16625
411.93600;22.71333;      3.61993;  8.87392;50.00000;20.00000;4.16551
412.13901;22.72000;      3.57357;  8.70677;50.00000;20.00000;4.16476
412.33600;22.72667;      3.52704;  8.48741;50.00000;20.00000;4.16404
412.54001;22.73333;      3.48069;  8.33731;50.00000;20.00000;4.16328
412.74100;22.74000;      3.43449;  8.16234;50.00000;20.00000;4.16254
412.93900;22.74667;      3.38820;  7.95466;50.00000;20.00000;4.16182
413.14401;22.75333;      3.34187;  7.81496;50.00000;20.00000;4.16106
413.34500;22.76000;      3.29566;  7.65307;50.00000;20.00000;4.16032
413.54501;22.76667;      3.24937;  7.45719;50.00000;20.00000;4.15959
413.74701;22.77333;      3.20319;  7.32532;50.00000;20.00000;4.15884
413.94901;22.78000;      3.15723;  7.17382;50.00000;20.00000;4.15810
414.14899;22.78667;      3.11115;  6.99230;50.00000;20.00000;4.15737
414.35300;22.79333;      3.06525;  6.85132;50.00000;20.00000;4.15662
414.55499;22.80000;      3.01997;  6.72073;50.00000;20.00000;4.15587
414.75601;22.80667;      2.97534;  6.60054;50.00000;20.00000;4.15514
414.96100;22.81333;      2.93107;  6.46610;50.00000;20.00000;4.15438
415.16101;22.82000;      2.88666;  6.34076;50.00000;20.00000;4.15365
415.36499;22.82667;      2.84186;  6.20504;50.00000;20.00000;4.15290
415.56601;22.83333;      2.79702;  6.08613;50.00000;20.00000;4.15216
415.76901;22.84000;      2.75238;  5.95811;50.00000;20.00000;4.15142
415.97198;22.84667;      2.70897;  5.83804;50.00000;20.00000;4.15067
416.17300;22.85333;      2.66669;  5.70873;50.00000;20.00000;4.14993
416.37799;22.86000;      2.62551;  5.59380;50.00000;20.00000;4.14918
416.57999;22.86667;      2.58503;  5.47232;50.00000;20.00000;4.14844
416.78601;22.87333;      2.54440;  5.36135;50.00000;20.00000;4.14769
416.98801;22.88000;      2.50353;  5.24128;50.00000;20.00000;4.14695
417.19199;22.88667;      2.46252;  5.13288;50.00000;20.00000;4.14620
417.39401;22.89333;      2.42180;  5.01923;50.00000;20.00000;4.14546
417.59900;22.90000;      2.38164;  4.91609;50.00000;20.00000;4.14471
417.80099;22.90667;      2.34185;  4.80770;50.00000;20.00000;4.14397
418.00601;22.91333;      2.30240;  4.70982;50.00000;20.00000;4.14322
418.20901;22.92000;      2.26321;  4.60270;50.00000;20.00000;4.14247
418.41199;22.92667;      2.22476;  4.50611;50.00000;20.00000;4.14173
418.61600;22.93333;      2.18638;  4.40425;50.00000;20.00000;4.14098
418.81900;22.94000;      2.14828;  4.31279;50.00000;20.00000;4.14024
419.02399;22.94667;      2.11068;  4.21620;50.00000;20.00000;4.13949
419.22699;22.95333;      2.07335;  4.12871;50.00000;20.00000;4.13875
419.43201;22.96000;      2.03639;  4.03468;50.00000;20.00000;4.13800
419.63501;22.96667;      1.99959;  3.94976;50.00000;20.00000;4.13726
419.83801;22.97333;      1.96352;  3.85971;50.00000;20.00000;4.13652
420.04501;22.98000;      1.92792;  3.77748;50.00000;20.00000;4.13576
420.24899;22.98667;      1.89269;  3.69127;50.00000;20.00000;4.13501
420.45401;22.99333;      1.85811;  3.61418;50.00000;20.00000;4.13426
420.65701;23.00000;      1.82436;  3.53452;50.00000;20.00000;4.13352
420.86200;23.00667;      1.79088;  3.46280;50.00000;20.00000;4.13277
421.06799;23.01333;      1.75764;  3.38571;50.00000;20.00000;4.13202
421.27200;23.02000;      1.72453;  3.31785;50.00000;20.00000;4.13128
421.47699;23.02667;      1.69157;  3.24730;50.00000;20.00000;4.13053
421.68100;23.03333;      1.65923;  3.18329;50.00000;20.00000;4.12979
421.88501;23.04000;      1.62748;  3.11543;50.00000;20.00000;4.12904
422.09100;23.04667;      1.59610;  3.05270;50.00000;20.00000;4.12829
422.29501;23.05333;      1.56498;  2.98355;50.00000;20.00000;4.12755
422.50000;23.06000;      1.53417;  2.92083;50.00000;20.00000;4.12680
422.70599;23.06667;      1.50373;  2.85296;50.00000;20.00000;4.12605
422.90900;23.07333;      1.47393;  2.79293;50.00000;20.00000;4.12531
423.11499;23.08000;      1.44449;  2.72763;50.00000;20.00000;4.12456
423.32001;23.08667;      1.41521;  2.67016;50.00000;20.00000;4.12381
423.52200;23.09333;      1.38611;  2.60873;50.00000;20.00000;4.12308
423.72699;23.10000;      1.35757;  2.55394;50.00000;20.00000;4.12233
423.93301;23.10667;      1.32958;  2.49776;50.00000;20.00000;4.12158
424.13901;23.11333;      1.30192;  2.44683;50.00000;20.00000;4.12083
424.34201;23.12000;      1.27458;  2.39334;50.00000;20.00000;4.12009
424.54700;23.12667;      1.24740;  2.34369;50.00000;20.00000;4.11934
424.75201;23.13333;      1.22062;  2.29148;50.00000;20.00000;4.11860
424.95700;23.14000;      1.19407;  2.24569;50.00000;20.00000;4.11785
425.16199;23.14667;      1.16803;  2.19617;50.00000;20.00000;4.11711
425.36700;23.15333;      1.14238;  2.15178;50.00000;20.00000;4.11636
425.57101;23.16000;      1.11699;  2.10471;50.00000;20.00000;4.11562
425.77701;23.16667;      1.09185;  2.06161;50.00000;20.00000;4.11487
425.97900;23.17333;      1.06731;  2.01594;50.00000;20.00000;4.11414
426.18600;23.18000;      1.04287;  1.97681;50.00000;20.00000;4.11339
426.39001;23.18667;      1.01881;  1.93628;50.00000;20.00000;4.11265
426.59500;23.19333;      0.99496;  1.90100;50.00000;20.00000;4.11190
426.79999;23.20000;      0.97158;  1.86444;50.00000;20.00000;4.11116
427.00699;23.20667;      0.94858;  1.83185;50.00000;20.00000;4.11041
427.21100;23.21333;      0.92601;  1.79529;50.00000;20.00000;4.10967
427.41599;23.22000;      0.90366;  1.76259;50.00000;20.00000;4.10892
427.62100;23.22667;      0.88170;  1.72603;50.00000;20.00000;4.10818
427.82199;23.23333;      0.86014;  1.69344;50.00000;20.00000;4.10745
428.02899;23.24000;      0.83901;  1.65688;50.00000;20.00000;4.10670
428.23401;23.24667;      0.81806;  1.62417;50.00000;20.00000;4.10596
428.43799;23.25333;      0.79744;  1.59030;50.00000;20.00000;4.10522
428.64301;23.26000;      0.77724;  1.56414;50.00000;20.00000;4.10448
428.84900;23.26667;      0.75742;  1.54066;50.00000;20.00000;4.10373
429.05301;23.27333;      0.73797;  1.51706;50.00000;20.00000;4.10299
429.25800;23.28000;      0.71898;  1.48973;50.00000;20.00000;4.10225
429.46100;23.28667;      0.70040;  1.46614;50.00000;20.00000;4.10151
429.66599;23.29333;      0.68212;  1.44137;50.00000;20.00000;4.10077
429.86801;23.30000;      0.66388;  1.41918;50.00000;20.00000;4.10004
430.07401;23.30667;      0.64598;  1.39430;50.00000;20.00000;4.09930
430.27899;23.31333;      0.62851;  1.37211;50.00000;20.00000;4.09855
430.48199;23.32000;      0.61126;  1.34992;50.00000;20.00000;4.09782
430.68900;23.32667;      0.59463;  1.32913;50.00000;20.00000;4.09707
430.89301;23.33333;      0.57838;  1.30682;50.00000;20.00000;4.09633
431.09601;23.34000;      0.56233;  1.28602;50.00000;20.00000;4.09560
431.29999;23.34667;      0.54629;  1.26243;50.00000;20.00000;4.09486
431.50601;23.35333;      0.53095;  1.24024;50.00000;20.00000;4.09412
431.70901;23.36000;      0.51594;  1.21804;50.00000;20.00000;4.09339
431.91501;23.36667;      0.50097;  1.19714;50.00000;20.00000;4.09264
432.11600;23.37333;      0.48640;  1.17494;50.00000;20.00000;4.09192
432.32101;23.38000;      0.47200;  1.15672;50.00000;20.00000;4.09118
432.52600;23.38667;      0.45801;  1.13838;50.00000;20.00000;4.09044
432.73001;23.39333;      0.44428;  1.12542;50.00000;20.00000;4.08970
432.93301;23.40000;      0.43085;  1.10965;50.00000;20.00000;4.08897
433.13901;23.40667;      0.41793;  1.08489;50.00000;20.00000;4.08823
433.34100;23.41333;      0.40556;  1.08091;50.00000;20.00000;4.08750
433.54501;23.42000;      0.39303;  1.06655;50.00000;20.00000;4.08676
433.74799;23.42667;      0.38054;  1.05615;50.00000;20.00000;4.08603
433.95099;23.43333;      0.36859;  1.04307;50.00000;20.00000;4.08530
434.15500;23.44000;      0.35683;  1.02356;50.00000;20.00000;4.08456
434.35999;23.44667;      0.34524;  1.01831;50.00000;20.00000;4.08383
434.56400;23.45333;      0.33419;  0.99997;50.00000;20.00000;4.08309
434.76700;23.46000;      0.32342;  0.98829;50.00000;20.00000;4.08236
434.97000;23.46667;      0.31291;  0.97521;50.00000;20.00000;4.08163
435.17499;23.47333;      0.30242;  0.95558;50.00000;20.00000;4.08089
435.37500;23.48000;      0.29217;  0.95173;50.00000;20.00000;4.08017
435.58200;23.48667;      0.28228;  0.93736;50.00000;20.00000;4.07943
435.78299;23.49333;      0.27252;  0.92953;50.00000;20.00000;4.07871
435.98599;23.50000;      0.26322;  0.92031;50.00000;20.00000;4.07798
436.18900;23.50667;      0.25404;  0.90594;50.00000;20.00000;4.07725
436.39301;23.51333;      0.24530;  0.90594;50.00000;20.00000;4.07651
436.59698;23.52000;      0.23692;  0.89426;50.00000;20.00000;4.07578
436.79999;23.52667;      0.22848;  0.87861;50.00000;20.00000;4.07505
437.00299;23.53333;      0.22015;  0.87861;50.00000;20.00000;4.07432
437.20700;23.54000;      0.21185;  0.86938;50.00000;20.00000;4.07359
437.40799;23.54667;      0.20414;  0.85501;50.00000;20.00000;4.07287
437.61099;23.55333;      0.19645;  0.85501;50.00000;20.00000;4.07214
437.81201;23.56000;      0.18900;  0.84590;50.00000;20.00000;4.07142
438.01599;23.56667;      0.18199;  0.83154;50.00000;20.00000;4.07068
438.22000;23.57333;      0.17486;  0.83154;50.00000;20.00000;4.06995
438.42200;23.58000;      0.16797;  0.82242;50.00000;20.00000;4.06923
438.62500;23.58667;      0.16187;  0.80806;50.00000;20.00000;4.06850
438.82800;23.59333;      0.15568;  0.80806;50.00000;20.00000;4.06777
439.02899;23.60000;      0.14926;  0.79895;50.00000;20.00000;4.06705
439.23199;23.60667;      0.14313;  0.78715;50.00000;20.00000;4.06632
439.43201;23.61333;      0.13754;  0.78715;50.00000;20.00000;4.06561
439.63599;23.62000;      0.13204;  0.78330;50.00000;20.00000;4.06488
439.83899;23.62667;      0.12676;  0.77150;50.00000;20.00000;4.06415
440.04099;23.63333;      0.12165;  0.76496;50.00000;20.00000;4.06343
440.24399;23.64000;      0.11661;  0.76496;50.00000;20.00000;4.06270
440.44299;23.64667;      0.11169;  0.75713;50.00000;20.00000;4.06199
440.64899;23.65333;      0.10715;  0.74674;50.00000;20.00000;4.06125
440.84900;23.66000;      0.10297;  0.74674;50.00000;20.00000;4.06054
441.05200;23.66667; 9.871185e-02;  0.74674;50.00000;20.00000;4.05981
441.25299;23.67333; 9.442626e-02;  0.73879;50.00000;20.00000;4.05909
441.45401;23.68000; 9.031480e-02;  0.72840;50.00000;20.00000;4.05837
441.65799;23.68667; 8.668529e-02;  0.72840;50.00000;20.00000;4.05764
441.85901;23.69333; 8.301031e-02;  0.72840;50.00000;20.00000;4.05692
442.05899;23.70000; 7.935593e-02;  0.72057;50.00000;20.00000;4.05621
442.26401;23.70667; 7.585442e-02;  0.71018;50.00000;20.00000;4.05548
442.46399;23.71333; 7.263702e-02;  0.71415;50.00000;20.00000;4.05476
442.66599;23.72000; 6.977033e-02;  0.72197;50.00000;20.00000;4.05404
442.86801;23.72667; 6.674871e-02;  0.71800;50.00000;20.00000;4.05332
443.06799;23.73333; 6.387983e-02;  0.70889;50.00000;20.00000;4.05261
443.27100;23.74000; 6.127402e-02;  0.70363;50.00000;20.00000;4.05188
443.46899;23.74667; 5.871101e-02;  0.70363;50.00000;20.00000;4.05118
443.67200;23.75333; 5.627936e-02;  0.70363;50.00000;20.00000;4.05045
443.87299;23.76000; 5.384674e-02;  0.70363;50.00000;20.00000;4.04973
444.07300;23.76667; 5.156728e-02;  0.70363;50.00000;20.00000;4.04902
444.27600;23.77333; 5.014565e-02;  0.69581;50.00000;20.00000;4.04830
444.47601;23.78000; 4.808490e-02;  0.68798;50.00000;20.00000;4.04759
444.67700;23.78667; 4.578122e-02;  0.68798;50.00000;20.00000;4.04687
444.87900;23.79333; 4.382917e-02;  0.68798;50.00000;20.00000;4.04615
445.07700;23.80000; 4.198641e-02;  0.68798;50.00000;20.00000;4.04544
445.28000;23.80667; 4.020928e-02;  0.68798;50.00000;20.00000;4.04472
445.47900;23.81333; 3.858564e-02;  0.68016;50.00000;20.00000;4.04401
445.67999;23.82000; 3.698353e-02;  0.67233;50.00000;20.00000;4.04330
445.88101;23.82667; 3.557925e-02;  0.67233;50.00000;20.00000;4.04258
446.08301;23.83333; 3.430679e-02;  0.67233;50.00000;20.00000;4.04186
446.28400;23.84000; 3.351899e-02;  0.67233;50.00000;20.00000;4.04115
446.48300;23.84667; 3.251029e-02;  0.67233;50.00000;20.00000;4.04044
446.68399;23.85333; 3.125863e-02;  0.67233;50.00000;20.00000;4.03973
446.88501;23.86000; 2.983003e-02;  0.66450;50.00000;20.00000;4.03901
447.08499;23.86667; 2.870983e-02;  0.65668;50.00000;20.00000;4.03830
447.28500;23.87333; 2.774375e-02;  0.65668;50.00000;20.00000;4.03759
447.48599;23.88000; 2.693187e-02;  0.65668;50.00000;20.00000;4.03688
447.68600;23.88667; 2.614176e-02;  0.65668;50.00000;20.00000;4.03616
447.88599;23.89333; 2.577095e-02;  0.65668;50.00000;20.00000;4.03545
448.08600;23.90000; 2.506870e-02;  0.64885;50.00000;20.00000;4.03474
448.28601;23.90667; 2.421157e-02;  0.64091;50.00000;20.00000;4.03403
448.48499;23.91333; 2.348668e-02;  0.64091;50.00000;20.00000;4.03333
448.68701;23.92000; 2.293839e-02;  0.64091;50.00000;20.00000;4.03261
448.88599;23.92667; 2.258877e-02;  0.64091;50.00000;20.00000;4.03191
449.08701;23.93333; 2.210642e-02;  0.64091;50.00000;20.00000;4.03119
449.28500;23.94000; 2.162385e-02;  0.63308;50.00000;20.00000;4.03049
449.48401;23.94667; 2.116323e-02;  0.62526;50.00000;20.00000;4.02979
449.68600;23.95333; 2.074675e-02;  0.62526;50.00000;20.00000;4.02907
449.88501;23.96000; 2.057341e-02;  0.62526;50.00000;20.00000;4.02836
450.08301;23.96667; 2.037786e-02;  0.62526;50.00000;20.00000;4.02766
450.28101;23.97333; 2.013798e-02;  0.62526;50.00000;20.00000;4.02696
450.48199;23.98000; 1.987594e-02;  0.62526;50.00000;20.00000;4.02625
450.68301;23.98667; 1.974663e-02;  0.62526;50.00000;20.00000;4.02554
450.88101;23.99333; 1.955080e-02;  0.62526;50.00000;20.00000;4.02484
451.08200;24.00000; 1.950996e-02;  0.62526;50.00000;20.00000;4.02413
451.27899;24.00667; 1.953549e-02;  0.62526;50.00000;20.00000;4.02343
451.48001;24.01333; 1.931741e-02;  0.62526;50.00000;20.00000;4.02272
451.67700;24.02000; 1.945370e-02;  0.62140;50.00000;20.00000;4.02202
451.87900;24.02667; 1.963444e-02;  0.61358;50.00000;20.00000;4.02131
452.07700;24.03333; 1.963786e-02;  0.60961;50.00000;20.00000;4.02061
452.27399;24.04000; 1.946392e-02;  0.61358;50.00000;20.00000;4.01991
452.47501;24.04667; 1.953387e-02;  0.61358;50.00000;20.00000;4.01920
452.67300;24.05333; 1.947075e-02;  0.61358;50.00000;20.00000;4.01850
452.87299;24.06000; 1.954071e-02;  0.61358;50.00000;20.00000;4.01779
453.07199;24.06667; 1.961068e-02;  0.61358;50.00000;20.00000;4.01709
453.27200;24.07333; 1.965851e-02;  0.61358;50.00000;20.00000;4.01638
453.47000;24.08000; 1.968412e-02;  0.61358;50.00000;20.00000;4.01569
453.66800;24.08667; 1.979852e-02;  0.61358;50.00000;20.00000;4.01499
453.86700;24.09333; 2.009058e-02;  0.61358;50.00000;20.00000;4.01428
454.06699;24.10000; 2.033835e-02;  0.61358;50.00000;20.00000;4.01358
454.26599;24.10667; 2.067502e-02;  0.61358;50.00000;20.00000;4.01288
454.46600;24.11333; 2.052317e-02;  0.61358;50.00000;20.00000;4.01217
454.66299;24.12000; 2.072666e-02;  0.61358;50.00000;20.00000;4.01148
454.86099;24.12667; 2.099690e-02;  0.62140;50.00000;20.00000;4.01078
455.06000;24.13333; 2.151169e-02;  0.62923;50.00000;20.00000;4.01008
455.26001;24.14000; 2.187110e-02;  0.62923;50.00000;20.00000;4.00937
455.45700;24.14667; 2.209720e-02;  0.62923;50.00000;20.00000;4.00868
455.65601;24.15333; 2.234564e-02;  0.62923;50.00000;20.00000;4.00798
455.85300;24.16000; 2.266084e-02;  0.62923;50.00000;20.00000;4.00728
456.05099;24.16667; 2.284272e-02;  0.62923;50.00000;20.00000;4.00659
456.25201;24.17333; 2.318045e-02;  0.62923;50.00000;20.00000;4.00588
456.45001;24.18000; 2.356273e-02;  0.62923;50.00000;20.00000;4.00518
456.64700;24.18667; 2.403414e-02;  0.62923;50.00000;20.00000;4.00449
456.84601;24.19333; 2.448350e-02;  0.62923;50.00000;20.00000;4.00379
457.04300;24.20000; 2.486618e-02;  0.62923;50.00000;20.00000;4.00310
457.24100;24.20667; 2.504863e-02;  0.62140;50.00000;20.00000;4.00240
457.44000;24.21333; 2.532024e-02;  0.61358;50.00000;20.00000;4.00170
457.63699;24.22000; 2.565872e-02;  0.61358;50.00000;20.00000;4.00101
457.83600;24.22667; 2.615330e-02;  0.61358;50.00000;20.00000;4.00031
458.03400;24.23333; 2.667031e-02;  0.61358;50.00000;20.00000;3.99961
458.23300;24.24000; 2.705382e-02;  0.61358;50.00000;20.00000;3.99892
458.42999;24.24667; 2.757114e-02;  0.61358;50.00000;20.00000;3.99822
458.62799;24.25333; 2.813325e-02;  0.61358;50.00000;20.00000;3.99753
458.82800;24.26000; 2.862871e-02;  0.61358;50.00000;20.00000;3.99683
459.02399;24.26667; 2.907964e-02;  0.60961;50.00000;20.00000;3.99614
459.22299;24.27333; 2.955311e-02;  0.60178;50.00000;20.00000;3.99544
459.42001;24.28000; 3.009362e-02;  0.60178;50.00000;20.00000;3.99475
459.61801;24.28667; 3.052278e-02;  0.60178;50.00000;20.00000;3.99405
459.81500;24.29333; 3.086280e-02;  0.60178;50.00000;20.00000;3.99336
460.01300;24.30000; 3.131455e-02;  0.60178;50.00000;20.00000;3.99267
460.21201;24.30667; 3.203438e-02;  0.60178;50.00000;20.00000;3.99197
460.40701;24.31333; 3.257572e-02;  0.60178;50.00000;20.00000;3.99129
460.60501;24.32000; 3.309501e-02;  0.60178;50.00000;20.00000;3.99060
460.80499;24.32667; 3.363686e-02;  0.60178;50.00000;20.00000;3.98990
461.00101;24.33333; 3.406709e-02;  0.60178;50.00000;20.00000;3.98921
461.20001;24.34000; 3.451990e-02;  0.60178;50.00000;20.00000;3.98851
461.39600;24.34667; 3.501747e-02;  0.60178;50.00000;20.00000;3.98783
461.59500;24.35333; 3.547060e-02;  0.60178;50.00000;20.00000;3.98713
461.79099;24.36000; 3.596851e-02;  0.60178;50.00000;20.00000;3.98644
461.99301;24.36667; 3.648913e-02;  0.60178;50.00000;20.00000;3.98574
462.19000;24.37333; 3.730048e-02;  0.60178;50.00000;20.00000;3.98505
462.38599;24.38000; 3.793315e-02;  0.60178;50.00000;20.00000;3.98436
462.58200;24.38667; 3.829760e-02;  0.60178;50.00000;20.00000;3.98368
462.78000;24.39333; 3.893073e-02;  0.60178;50.00000;20.00000;3.98299
462.97900;24.40000; 3.951935e-02;  0.60178;50.00000;20.00000;3.98229
463.17700;24.40667; 4.008576e-02;  0.60178;50.00000;20.00000;3.98160
463.37500;24.41333; 4.071952e-02;  0.60178;50.00000;20.00000;3.98091
463.57199;24.42000; 4.139824e-02;  0.60178;50.00000;20.00000;3.98022
463.76999;24.42667; 4.196527e-02;  0.60178;50.00000;20.00000;3.97953
463.96600;24.43333; 4.264441e-02;  0.60575;50.00000;20.00000;3.97884
464.16199;24.44000; 4.318936e-02;  0.61358;50.00000;20.00000;3.97816
464.35999;24.44667; 4.380180e-02;  0.61743;50.00000;20.00000;3.97747
464.55801;24.45333; 4.434722e-02;  0.61743;50.00000;20.00000;3.97678
464.75500;24.46000; 4.496003e-02;  0.61743;50.00000;20.00000;3.97609
464.95300;24.46667; 4.573001e-02;  0.61743;50.00000;20.00000;3.97540
465.14899;24.47333; 4.641048e-02;  0.61743;50.00000;20.00000;3.97472
465.34698;24.48000; 4.704642e-02;  0.61743;50.00000;20.00000;3.97403
465.54300;24.48667; 4.770493e-02;  0.61743;50.00000;20.00000;3.97334
465.74200;24.49333; 4.845352e-02;  0.61743;50.00000;20.00000;3.97265
465.93799;24.50000; 4.911249e-02;  0.61743;50.00000;20.00000;3.97197
466.13599;24.50667; 4.990642e-02;  0.61743;50.00000;20.00000;3.97128
466.33099;24.51333; 5.049849e-02;  0.61743;50.00000;20.00000;3.97060
466.52899;24.52000; 5.104600e-02;  0.60961;50.00000;20.00000;3.96991
466.72501;24.52667; 5.170586e-02;  0.60178;50.00000;20.00000;3.96923
466.92401;24.53333; 5.241101e-02;  0.60178;50.00000;20.00000;3.96854
467.12201;24.54000; 5.318372e-02;  0.60178;50.00000;20.00000;3.96785
467.31900;24.54667; 5.377695e-02;  0.60178;50.00000;20.00000;3.96716
467.51501;24.55333; 5.441527e-02;  0.60178;50.00000;20.00000;3.96648
467.71301;24.56000; 5.509884e-02;  0.60961;50.00000;20.00000;3.96579
467.91000;24.56667; 5.580508e-02;  0.61743;50.00000;20.00000;3.96511
468.10599;24.57333; 5.637663e-02;  0.61743;50.00000;20.00000;3.96443
468.30301;24.58000; 5.694843e-02;  0.61743;50.00000;20.00000;3.96374
468.50000;24.58667; 5.776778e-02;  0.61743;50.00000;20.00000;3.96306
468.69901;24.59333; 5.878992e-02;  0.61743;50.00000;20.00000;3.96237
468.89401;24.60000; 5.929484e-02;  0.61743;50.00000;20.00000;3.96169
469.09399;24.60667; 5.993518e-02;  0.61743;50.00000;20.00000;3.96100
469.29001;24.61333; 6.057553e-02;  0.61743;50.00000;20.00000;3.96032
469.48700;24.62000; 6.137369e-02;  0.61743;50.00000;20.00000;3.95963
469.68301;24.62667; 6.217208e-02;  0.61743;50.00000;20.00000;3.95895
469.88199;24.63333; 6.297090e-02;  0.61743;50.00000;20.00000;3.95826
470.07999;24.64000; 6.358980e-02;  0.61743;50.00000;20.00000;3.95758
470.27600;24.64667; 6.429888e-02;  0.61743;50.00000;20.00000;3.95690
470.47198;24.65333; 6.491811e-02;  0.61743;50.00000;20.00000;3.95622
470.66901;24.66000; 6.560519e-02;  0.61743;50.00000;20.00000;3.95553
470.86600;24.66667; 6.636010e-02;  0.61743;50.00000;20.00000;3.95485
471.06400;24.67333; 6.716041e-02;  0.61743;50.00000;20.00000;3.95417
471.26001;24.68000; 6.805104e-02;  0.61743;50.00000;20.00000;3.95349
471.45901;24.68667; 6.867161e-02;  0.61743;50.00000;20.00000;3.95280
471.65302;24.69333; 6.944993e-02;  0.61743;50.00000;20.00000;3.95213
471.85101;24.70000; 7.013855e-02;  0.61743;50.00000;20.00000;3.95144
472.04700;24.70667; 7.073706e-02;  0.61743;50.00000;20.00000;3.95076
472.24500;24.71333; 7.144869e-02;  0.61743;50.00000;20.00000;3.95008
472.44000;24.72000; 7.225064e-02;  0.61743;50.00000;20.00000;3.94940
472.63901;24.72667; 7.303055e-02;  0.61743;50.00000;20.00000;3.94872
472.83600;24.73333; 7.369773e-02;  0.61743;50.00000;20.00000;3.94804
473.03299;24.74000; 7.443287e-02;  0.61743;50.00000;20.00000;3.94736
473.22900;24.74667; 7.519078e-02;  0.61743;50.00000;20.00000;3.94668
473.42599;24.75333; 7.612968e-02;  0.61743;50.00000;20.00000;3.94600
473.62500;24.76000; 7.677540e-02;  0.61743;50.00000;20.00000;3.94531
473.82101;24.76667; 7.730818e-02;  0.61743;50.00000;20.00000;3.94463
474.01801;24.77333; 7.811235e-02;  0.61743;50.00000;20.00000;3.94395
474.21701;24.78000; 7.884913e-02;  0.61743;50.00000;20.00000;3.94327
474.41400;24.78667; 7.965384e-02;  0.61743;50.00000;20.00000;3.94259
474.60800;24.79333; 8.045862e-02;  0.61743;50.00000;20.00000;3.94192
474.80801;24.80000; 8.133192e-02;  0.61346;50.00000;20.00000;3.94123
475.00299;24.80667; 8.206947e-02;  0.61346;50.00000;20.00000;3.94055
475.20200;24.81333; 8.280757e-02;  0.61346;50.00000;20.00000;3.93987
475.39801;24.82000; 8.350046e-02;  0.61346;50.00000;20.00000;3.93919
475.59500;24.82667; 8.423890e-02;  0.61346;50.00000;20.00000;3.93851
475.78900;24.83333; 8.509053e-02;  0.61346;50.00000;20.00000;3.93785
475.98801;24.84000; 8.598809e-02;  0.61346;50.00000;20.00000;3.93716
476.18500;24.84667; 8.674997e-02;  0.61346;50.00000;20.00000;3.93648
476.38501;24.85333; 8.755763e-02;  0.61346;50.00000;20.00000;3.93579
476.57999;24.86000; 8.831988e-02;  0.61346;50.00000;20.00000;3.93512
476.77701;24.86667; 8.910521e-02;  0.61346;50.00000;20.00000;3.93444
476.97400;24.87333; 8.977753e-02;  0.61346;50.00000;20.00000;3.93377
477.17200;24.88000; 9.049547e-02;  0.61346;50.00000;20.00000;3.93308
477.36899;24.88667; 9.130422e-02;  0.61346;50.00000;20.00000;3.93241
477.56500;24.89333; 9.209051e-02;  0.61346;50.00000;20.00000;3.93173
477.76300;24.90000; 9.285455e-02;  0.61346;50.00000;20.00000;3.93105
477.95999;24.90667; 9.359610e-02;  0.61346;50.00000;20.00000;3.93037
478.15799;24.91333; 9.438333e-02;  0.61346;50.00000;20.00000;3.92969
478.35501;24.92000; 9.512540e-02;  0.61346;50.00000;20.00000;3.92902
478.55099;24.92667; 9.589031e-02;  0.61346;50.00000;20.00000;3.92834
478.74701;24.93333; 9.667817e-02;  0.61346;50.00000;20.00000;3.92767
478.94601;24.94000; 9.755733e-02;  0.60961;50.00000;20.00000;3.92699
479.14301;24.94667; 9.839122e-02;  0.60178;50.00000;20.00000;3.92631
479.34100;24.95333; 9.906658e-02;  0.60178;50.00000;20.00000;3.92563
479.53699;24.96000; 9.990092e-02;  0.60178;50.00000;20.00000;3.92496
479.73499;24.96667;      0.10064;  0.60178;50.00000;20.00000;3.92428
479.93301;24.97333;      0.10146;  0.60178;50.00000;20.00000;3.92360
480.13101;24.98000;      0.10229;  0.60178;50.00000;20.00000;3.92292
480.32599;24.98667;      0.10306;  0.60178;50.00000;20.00000;3.92225
480.52399;24.99333;      0.10392;  0.60178;50.00000;20.00000;3.92158
480.71899;25.00000;      0.10469;  0.60178;50.00000;20.00000;3.92091
480.91800;25.00667;      0.10552;  0.60972;50.00000;20.00000;3.92022
481.11401;25.01333;      0.10625;  0.61755;50.00000;20.00000;3.91955
481.31000;25.02000;      0.10688;  0.61755;50.00000;20.00000;3.91888
481.50900;25.02667;      0.10753;  0.61755;50.00000;20.00000;3.91820
481.70499;25.03333;      0.10837;  0.61755;50.00000;20.00000;3.91753
481.90302;25.04000;      0.10953;  0.61755;50.00000;20.00000;3.91685
482.10001;25.04667;      0.11041;  0.61755;50.00000;20.00000;3.91618
482.29599;25.05333;      0.11102;  0.61755;50.00000;20.00000;3.91551
482.49600;25.06000;      0.11161;  0.61755;50.00000;20.00000;3.91482
482.69000;25.06667;      0.11233;  0.61755;50.00000;20.00000;3.91416
482.88901;25.07333;      0.11306;  0.61755;50.00000;20.00000;3.91348
483.08499;25.08000;      0.11376;  0.61755;50.00000;20.00000;3.91281
483.28500;25.08667;      0.11469;  0.61755;50.00000;20.00000;3.91213
483.48199;25.09333;      0.11551;  0.61755;50.00000;20.00000;3.91145
483.68100;25.10000;      0.11621;  0.61755;50.00000;20.00000;3.91077
483.87399;25.10667;      0.11696;  0.61755;50.00000;20.00000;3.91012
484.07401;25.11333;      0.11799;  0.61755;50.00000;20.00000;3.90943
484.26901;25.12000;      0.11871;  0.61755;50.00000;20.00000;3.90877
484.46701;25.12667;      0.11933;  0.61755;50.00000;20.00000;3.90809
484.66501;25.13333;      0.12008;  0.61755;50.00000;20.00000;3.90742
484.86301;25.14000;      0.12085;  0.61755;50.00000;20.00000;3.90674
485.06000;25.14667;      0.12165;  0.61755;50.00000;20.00000;3.90607
485.25800;25.15333;      0.12256;  0.61755;50.00000;20.00000;3.90539
485.45599;25.16000;      0.12345;  0.61755;50.00000;20.00000;3.90472
485.65100;25.16667;      0.12422;  0.61755;50.00000;20.00000;3.90405
485.85001;25.17333;      0.12493;  0.61755;50.00000;20.00000;3.90338
486.04800;25.18000;      0.12557;  0.61755;50.00000;20.00000;3.90270
486.24500;25.18667;      0.12632;  0.62140;50.00000;20.00000;3.90203
486.44299;25.19333;      0.12707;  0.62923;50.00000;20.00000;3.90136
486.64099;25.20000;      0.12801;  0.63320;50.00000;20.00000;3.90068
486.83801;25.20667;      0.12894;  0.63320;50.00000;20.00000;3.90001
487.03400;25.21333;      0.12976;  0.62537;50.00000;20.00000;3.89934
487.23099;25.22000;      0.13050;  0.61755;50.00000;20.00000;3.89867
487.42801;25.22667;      0.13132;  0.61755;50.00000;20.00000;3.89800
487.62601;25.23333;      0.13219;  0.61755;50.00000;20.00000;3.89733
487.82401;25.24000;      0.13308;  0.61755;50.00000;20.00000;3.89666
488.02200;25.24667;      0.13392;  0.61755;50.00000;20.00000;3.89599
488.22000;25.25333;      0.13470;  0.61755;50.00000;20.00000;3.89531
488.41699;25.26000;      0.13544;  0.61755;50.00000;20.00000;3.89464
