Repository: TristanHehnen/BESKID_ExperimentalData

# Experimental Data of the BESKID Project

The repository contains the public experimental data of the BESKID project.

The primary material investigate is Poly(methyl methacrylate) (PMMA).

The materials have been examined in various experimental setups, across different sizes, from micro- to real-scale. Data of the following setups is available:
- Thermogravimetric analysis (TGA)
- Micro-scale combustion calorimetry (MCC)
- Differential scanning calorimetry (DSC)
- Cone calorimetry

File: ExpData/TGA/DE_6mm/ExpDat_PMMA_DE_6mm_30Kmin_06.txt (part 4 of 6)
#SEGMENT:                    ;S2/3
#SEG. 2:                     ;30�C/30.0(K/min)/700�C
##Temp./�C;Time/min;DSC/(mW/mg);Mass/%;Gas Flow(purge2)/(ml/min);Gas Flow(protective)/(ml/min);Sensit./(uV/mW)
378.02301;21.58000;      4.74608;55.13055;50.00000;20.00000;4.29245
378.21799;21.58667;      4.78534;54.86708;50.00000;20.00000;4.29171
378.41400;21.59333;      4.80213;54.60372;50.00000;20.00000;4.29097
378.60999;21.60000;      4.80669;54.34025;50.00000;20.00000;4.29022
378.80801;21.60667;      4.80755;54.08356;50.00000;20.00000;4.28947
379.00601;21.61333;      4.81703;53.82544;50.00000;20.00000;4.28872
379.20599;21.62000;      4.83508;53.55804;50.00000;20.00000;4.28796
379.40100;21.62667;      4.84894;53.28790;50.00000;20.00000;4.28722
379.60001;21.63333;      4.85538;53.01919;50.00000;20.00000;4.28646
379.79599;21.64000;      4.86508;52.74917;50.00000;20.00000;4.28572
379.99200;21.64667;      4.87661;52.47903;50.00000;20.00000;4.28498
380.19101;21.65333;      4.88855;52.20901;50.00000;20.00000;4.28422
380.38800;21.66000;      4.89601;51.93756;50.00000;20.00000;4.28347
380.58401;21.66667;      4.89059;51.66754;50.00000;20.00000;4.28273
380.78000;21.67333;      4.87180;51.39752;50.00000;20.00000;4.28199
380.97601;21.68000;      4.85534;51.12607;50.00000;20.00000;4.28124
381.17200;21.68667;      4.84970;50.84677;50.00000;20.00000;4.28050
381.36899;21.69333;      4.83951;50.55676;50.00000;20.00000;4.27975
381.56400;21.70000;      4.81826;50.10835;50.00000;20.00000;4.27901
381.75900;21.70667;      4.79878;49.83298;50.00000;20.00000;4.27828
381.95599;21.71333;      4.78309;49.56165;50.00000;20.00000;4.27753
382.15399;21.72000;      4.77134;49.28889;50.00000;20.00000;4.27678
382.35101;21.72667;      4.76348;49.01614;50.00000;20.00000;4.27603
382.54800;21.73333;      4.76005;48.74481;50.00000;20.00000;4.27529
382.74701;21.74000;      4.76229;48.47467;50.00000;20.00000;4.27453
382.94299;21.74667;      4.76690;48.20334;50.00000;20.00000;4.27379
383.14499;21.75333;      4.77244;47.93451;50.00000;20.00000;4.27303
383.33801;21.76000;      4.77392;47.66449;50.00000;20.00000;4.27230
383.53601;21.76667;      4.77019;47.39447;50.00000;20.00000;4.27155
383.73801;21.77333;      4.77146;47.13230;50.00000;20.00000;4.27078
383.93500;21.78000;      4.78382;46.87157;50.00000;20.00000;4.27004
384.13300;21.78667;      4.78996;46.60155;50.00000;20.00000;4.26929
384.33099;21.79333;      4.78820;46.33010;50.00000;20.00000;4.26854
384.52802;21.80000;      4.77478;46.05603;50.00000;20.00000;4.26780
384.72601;21.80667;      4.77358;45.78197;50.00000;20.00000;4.26705
384.92700;21.81333;      4.78930;45.50398;50.00000;20.00000;4.26629
385.12601;21.82000;      4.81492;45.22586;50.00000;20.00000;4.26554
385.32501;21.82667;      4.83310;44.94787;50.00000;20.00000;4.26478
385.52600;21.83333;      4.85894;44.66976;50.00000;20.00000;4.26403
385.72501;21.84000;      4.88397;44.39307;50.00000;20.00000;4.26327
385.92401;21.84667;      4.90072;44.11365;50.00000;20.00000;4.26252
386.12299;21.85333;      4.89747;43.83161;50.00000;20.00000;4.26177
386.32001;21.86000;      4.88586;43.54958;50.00000;20.00000;4.26103
386.52200;21.86667;      4.91267;43.26492;50.00000;20.00000;4.26027
386.72400;21.87333;      4.96082;42.97752;50.00000;20.00000;4.25950
386.92499;21.88000;      5.00189;42.68620;50.00000;20.00000;4.25875
387.13101;21.88667;      5.06236;42.39226;50.00000;20.00000;4.25797
387.33099;21.89333;      5.11585;42.09559;50.00000;20.00000;4.25721
387.53201;21.90000;      5.15590;41.80022;50.00000;20.00000;4.25646
387.73401;21.90667;      5.19576;41.50354;50.00000;20.00000;4.25570
387.93600;21.91333;      5.23964;41.20948;50.00000;20.00000;4.25493
388.13800;21.92000;      5.29340;40.91281;50.00000;20.00000;4.25417
388.33899;21.92667;      5.34052;40.61744;50.00000;20.00000;4.25342
388.54001;21.93333;      5.36875;40.31945;50.00000;20.00000;4.25266
388.73801;21.94000;      5.38842;40.02682;50.00000;20.00000;4.25191
388.93500;21.94667;      5.38274;39.73681;50.00000;20.00000;4.25117
389.13199;21.95333;      5.35832;39.43752;50.00000;20.00000;4.25043
389.33401;21.96000;      5.36236;39.13822;50.00000;20.00000;4.24967
389.53101;21.96667;      5.37282;38.83750;50.00000;20.00000;4.24893
389.73001;21.97333;      5.36527;38.53820;50.00000;20.00000;4.24818
389.92499;21.98000;      5.34845;38.23748;50.00000;20.00000;4.24745
390.12399;21.98667;      5.33272;37.93688;50.00000;20.00000;4.24670
390.32101;21.99333;      5.30713;37.63485;50.00000;20.00000;4.24596
390.51801;22.00000;      5.29351;37.33281;50.00000;20.00000;4.24522
390.71799;22.00667;      5.29719;37.03090;50.00000;20.00000;4.24447
390.91699;22.01333;      5.31823;36.73018;50.00000;20.00000;4.24372
391.11301;22.02000;      5.29669;36.42815;50.00000;20.00000;4.24298
391.31299;22.02667;      5.27171;36.12623;50.00000;20.00000;4.24223
391.50900;22.03333;      5.25454;35.82551;50.00000;20.00000;4.24149
391.70599;22.04000;      5.21655;35.52622;50.00000;20.00000;4.24075
391.90399;22.04667;      5.19001;35.22954;50.00000;20.00000;4.24001
392.10101;22.05333;      5.16918;34.93548;50.00000;20.00000;4.23927
392.29999;22.06000;      5.14749;34.64285;50.00000;20.00000;4.23852
392.49600;22.06667;      5.12017;34.35415;50.00000;20.00000;4.23779
392.69601;22.07333;      5.09558;34.07080;50.00000;20.00000;4.23704
392.89099;22.08000;      5.07044;33.79412;50.00000;20.00000;4.23631
393.08701;22.08667;      5.04124;33.52136;50.00000;20.00000;4.23557
393.28699;22.09333;      5.01778;33.25122;50.00000;20.00000;4.23482
393.48401;22.10000;      5.00079;32.98382;50.00000;20.00000;4.23408
393.68500;22.10667;      4.98584;32.72177;50.00000;20.00000;4.23333
393.88199;22.11333;      4.95695;32.45973;50.00000;20.00000;4.23259
394.07800;22.12000;      4.90948;32.20161;50.00000;20.00000;4.23186
394.28201;22.12667;      4.89549;31.94349;50.00000;20.00000;4.23109
394.49399;22.13333;      5.00596;31.68680;50.00000;20.00000;4.23030
394.69299;22.14000;      5.07008;31.42999;50.00000;20.00000;4.22955
394.88699;22.14667;      5.03703;31.17460;50.00000;20.00000;4.22883
395.09201;22.15333;      5.01829;30.91910;50.00000;20.00000;4.22806
395.29599;22.16000;      5.08995;30.65967;50.00000;20.00000;4.22730
395.48901;22.16667;      5.06974;30.39894;50.00000;20.00000;4.22657
395.69000;22.17333;      5.04065;30.13689;50.00000;20.00000;4.22582
395.89499;22.18000;      5.07651;29.87211;50.00000;20.00000;4.22505
396.08899;22.18667;      5.04288;29.60601;50.00000;20.00000;4.22433
396.29599;22.19333;      5.07171;29.33861;50.00000;20.00000;4.22355
396.49100;22.20000;      5.06394;29.06990;50.00000;20.00000;4.22283
396.69699;22.20667;      5.06484;28.79988;50.00000;20.00000;4.22206
396.90201;22.21333;      5.14444;28.52974;50.00000;20.00000;4.22129
397.10300;22.22000;      5.16416;28.26234;50.00000;20.00000;4.22054
397.30701;22.22667;      5.19177;27.99363;50.00000;20.00000;4.21978
397.50500;22.23333;      5.20168;27.72230;50.00000;20.00000;4.21904
397.70200;22.24000;      5.16395;27.45216;50.00000;20.00000;4.21830
397.90500;22.24667;      5.15816;27.17810;50.00000;20.00000;4.21754
398.10501;22.25333;      5.15550;26.90546;50.00000;20.00000;4.21680
398.30099;22.26000;      5.12207;26.62866;50.00000;20.00000;4.21606
398.50299;22.26667;      5.11620;26.35066;50.00000;20.00000;4.21531
398.70200;22.27333;      5.09874;26.07255;50.00000;20.00000;4.21457
398.90799;22.28000;      5.10989;25.79587;50.00000;20.00000;4.21380
399.10999;22.28667;      5.15362;25.52049;50.00000;20.00000;4.21305
399.31400;22.29333;      5.17068;25.24643;50.00000;20.00000;4.21229
399.51599;22.30000;      5.20987;24.97498;50.00000;20.00000;4.21153
399.71399;22.30667;      5.21692;24.70234;50.00000;20.00000;4.21080
399.90799;22.31333;      5.14711;24.43220;50.00000;20.00000;4.21007
400.10599;22.32000;      5.07799;24.16087;50.00000;20.00000;4.20933
400.31100;22.32667;      5.11455;23.88943;50.00000;20.00000;4.20857
400.51199;22.33333;      5.10629;23.61810;50.00000;20.00000;4.20782
400.71201;22.34000;      5.10057;23.34665;50.00000;20.00000;4.20708
400.91699;22.34667;      5.09725;23.07389;50.00000;20.00000;4.20631
401.11499;22.35333;      5.10587;22.80387;50.00000;20.00000;4.20558
401.31299;22.36000;      5.09817;22.53516;50.00000;20.00000;4.20484
401.51300;22.36667;      5.07957;22.27038;50.00000;20.00000;4.20410
401.71301;22.37333;      5.05159;22.00702;50.00000;20.00000;4.20335
401.91501;22.38000;      5.06548;21.74617;50.00000;20.00000;4.20260
402.11200;22.38667;      5.04840;21.48686;50.00000;20.00000;4.20187
402.31601;22.39333;      5.04514;21.22469;50.00000;20.00000;4.20111
402.51901;22.40000;      5.04173;20.96265;50.00000;20.00000;4.20036
402.71600;22.40667;      5.02551;20.70060;50.00000;20.00000;4.19962
402.91299;22.41333;      4.97051;20.43974;50.00000;20.00000;4.19889
403.11801;22.42000;      4.99040;20.18043;50.00000;20.00000;4.19813
403.31299;22.42667;      4.95023;19.92231;50.00000;20.00000;4.19740
403.51901;22.43333;      4.94598;19.66681;50.00000;20.00000;4.19664
403.71500;22.44000;      4.93437;19.41405;50.00000;20.00000;4.19591
403.91599;22.44667;      4.89816;19.16128;50.00000;20.00000;4.19517
404.12000;22.45333;      4.92225;18.91126;50.00000;20.00000;4.19441
404.31799;22.46000;      4.88228;18.66111;50.00000;20.00000;4.19367
404.52301;22.46667;      4.89343;18.41097;50.00000;20.00000;4.19291
404.71899;22.47333;      4.86027;18.16487;50.00000;20.00000;4.19219
404.92300;22.48000;      4.82833;17.92007;50.00000;20.00000;4.19143
405.12500;22.48667;      4.84341;17.67397;50.00000;20.00000;4.19068
405.32599;22.49333;      4.84982;17.42918;50.00000;20.00000;4.18994
405.52899;22.50000;      4.84323;17.18832;50.00000;20.00000;4.18918
405.72900;22.50667;      4.82339;16.95019;50.00000;20.00000;4.18844
405.92999;22.51333;      4.79840;16.71480;50.00000;20.00000;4.18770
406.13199;22.52000;      4.81006;16.47930;50.00000;20.00000;4.18695
406.33600;22.52667;      4.82416;16.24510;50.00000;20.00000;4.18619
406.53400;22.53333;      4.80073;16.01363;50.00000;20.00000;4.18546
406.73499;22.54000;      4.76600;15.78086;50.00000;20.00000;4.18472
406.93799;22.54667;      4.77430;15.54797;50.00000;20.00000;4.18396
407.13501;22.55333;      4.73810;15.31520;50.00000;20.00000;4.18323
407.33899;22.56000;      4.71569;15.08112;50.00000;20.00000;4.18248
407.54001;22.56667;      4.70936;14.84823;50.00000;20.00000;4.18174
407.73901;22.57333;      4.67569;14.61415;50.00000;20.00000;4.18100
407.94199;22.58000;      4.66504;14.37995;50.00000;20.00000;4.18025
408.14099;22.58667;      4.64389;14.14718;50.00000;20.00000;4.17951
408.34500;22.59333;      4.62557;13.91429;50.00000;20.00000;4.17876
408.54700;22.60000;      4.60838;13.68556;50.00000;20.00000;4.17801
408.74799;22.60667;      4.57732;13.45672;50.00000;20.00000;4.17727
408.95001;22.61333;      4.57105;13.22787;50.00000;20.00000;4.17652
409.14899;22.62000;      4.55894;13.00165;50.00000;20.00000;4.17579
409.35101;22.62667;      4.52624;12.77685;50.00000;20.00000;4.17504
409.54999;22.63333;      4.48830;12.55598;50.00000;20.00000;4.17431
409.75101;22.64000;      4.45388;12.33522;50.00000;20.00000;4.17357
409.95401;22.64667;      4.43477;12.11959;50.00000;20.00000;4.17282
410.15500;22.65333;      4.42413;11.90407;50.00000;20.00000;4.17207
410.35800;22.66000;      4.41968;11.69391;50.00000;20.00000;4.17133
410.56100;22.66667;      4.41235;11.48637;50.00000;20.00000;4.17058
410.76199;22.67333;      4.39572;11.28275;50.00000;20.00000;4.16984
410.96399;22.68000;      4.38008;11.18172;50.00000;20.00000;4.16909
411.16599;22.68667;      4.36155;10.97144;50.00000;20.00000;4.16835
411.36600;22.69333;      4.34650;10.83042;50.00000;20.00000;4.16761
411.57199;22.70000;      4.33398;10.64953;50.00000;20.00000;4.16685
411.77301;22.70667;      4.32180;10.44997;50.00000;20.00000;4.16611
411.97800;22.71333;      4.30650;10.22779;50.00000;20.00000;4.16535
412.17801;22.72000;      4.28858;10.02155;50.00000;20.00000;4.16462
412.38000;22.72667;      4.27035; 9.81936;50.00000;20.00000;4.16387
412.58200;22.73333;      4.25199; 9.61979;50.00000;20.00000;4.16313
412.78400;22.74000;      4.23284; 9.42427;50.00000;20.00000;4.16239
412.98599;22.74667;      4.21409; 9.23137;50.00000;20.00000;4.16164
413.18799;22.75333;      4.19396; 9.04251;50.00000;20.00000;4.16090
413.39099;22.76000;      4.17273; 8.85353;50.00000;20.00000;4.16015
413.59201;22.76667;      4.14975; 8.66598;50.00000;20.00000;4.15941
413.79300;22.77333;      4.12444; 8.47974;50.00000;20.00000;4.15867
413.99500;22.78000;      4.09703; 8.29481;50.00000;20.00000;4.15793
414.19800;22.78667;      4.06686; 8.11249;50.00000;20.00000;4.15719
414.39700;22.79333;      4.03448; 7.93292;50.00000;20.00000;4.15645
414.59799;22.80000;      3.99996; 7.75465;50.00000;20.00000;4.15572
414.80200;22.80667;      3.96299; 7.57900;50.00000;20.00000;4.15497
415.00101;22.81333;      3.92426; 7.40478;50.00000;20.00000;4.15424
415.20200;22.82000;      3.88493; 7.23186;50.00000;20.00000;4.15350
415.40302;22.82667;      3.84447; 7.00837;50.00000;20.00000;4.15276
415.60501;22.83333;      3.80210; 6.87795;50.00000;20.00000;4.15202
415.80899;22.84000;      3.75894; 6.66243;50.00000;20.00000;4.15127
416.00699;22.84667;      3.71447; 6.57330;50.00000;20.00000;4.15054
416.20901;22.85333;      3.66768; 6.39634;50.00000;20.00000;4.14980
416.41199;22.86000;      3.61956; 6.30316;50.00000;20.00000;4.14906
416.61301;22.86667;      3.57323; 6.11965;50.00000;20.00000;4.14832
416.81400;22.87333;      3.52882; 6.03445;50.00000;20.00000;4.14758
417.01501;22.88000;      3.48526; 5.86153;50.00000;20.00000;4.14685
417.21701;22.88667;      3.44213; 5.76835;50.00000;20.00000;4.14611
417.41901;22.89333;      3.39916; 5.58878;50.00000;20.00000;4.14537
417.62000;22.90000;      3.35707; 5.50095;50.00000;20.00000;4.14463
417.82101;22.90667;      3.31586; 5.32935;50.00000;20.00000;4.14389
418.02301;22.91333;      3.27414; 5.24426;50.00000;20.00000;4.14315
418.22400;22.92000;      3.23167; 5.07920;50.00000;20.00000;4.14242
418.42899;22.92667;      3.18982; 4.99816;50.00000;20.00000;4.14167
418.62799;22.93333;      3.14878; 4.83846;50.00000;20.00000;4.14094
418.83099;22.94000;      3.10762; 4.75861;50.00000;20.00000;4.14020
419.03601;22.94667;      3.06710; 4.60295;50.00000;20.00000;4.13945
419.23801;22.95333;      3.02700; 4.52584;50.00000;20.00000;4.13871
419.44101;22.96000;      2.98684; 4.37411;50.00000;20.00000;4.13797
419.64099;22.96667;      2.94677; 4.30104;50.00000;20.00000;4.13724
419.84500;22.97333;      2.90654; 4.15728;50.00000;20.00000;4.13649
420.04800;22.98000;      2.86621; 4.08814;50.00000;20.00000;4.13575
420.25101;22.98667;      2.82597; 3.95247;50.00000;20.00000;4.13501
420.45599;22.99333;      2.78587; 3.88595;50.00000;20.00000;4.13426
420.65701;23.00000;      2.74720; 3.75552;50.00000;20.00000;4.13352
420.85901;23.00667;      2.70874; 3.69305;50.00000;20.00000;4.13279
421.06299;23.01333;      2.67003; 3.57059;50.00000;20.00000;4.13204
421.26599;23.02000;      2.63144; 3.50942;50.00000;20.00000;4.13130
421.46899;23.02667;      2.59283; 3.38971;50.00000;20.00000;4.13056
421.67300;23.03333;      2.55522; 3.33116;50.00000;20.00000;4.12981
421.87799;23.04000;      2.51729; 3.21536;50.00000;20.00000;4.12907
422.07901;23.04667;      2.47973; 3.16086;50.00000;20.00000;4.12833
422.28299;23.05333;      2.44281; 3.05304;50.00000;20.00000;4.12759
422.48599;23.06000;      2.40666; 2.99985;50.00000;20.00000;4.12685
422.69101;23.06667;      2.37173; 2.89751;50.00000;20.00000;4.12610
422.89301;23.07333;      2.33643; 2.84824;50.00000;20.00000;4.12537
423.09601;23.08000;      2.30117; 2.75244;50.00000;20.00000;4.12463
423.29901;23.08667;      2.26678; 2.70591;50.00000;20.00000;4.12389
423.50500;23.09333;      2.23268; 2.61273;50.00000;20.00000;4.12314
423.70801;23.10000;      2.19870; 2.56882;50.00000;20.00000;4.12240
423.91199;23.10667;      2.16524; 2.48373;50.00000;20.00000;4.12166
424.11700;23.11333;      2.13177; 2.44374;50.00000;20.00000;4.12091
424.32001;23.12000;      2.09853; 2.36401;50.00000;20.00000;4.12017
424.52200;23.12667;      2.06699; 2.32534;50.00000;20.00000;4.11944
424.72800;23.13333;      2.03555; 2.24691;50.00000;20.00000;4.11869
424.93100;23.14000;      2.00406; 2.20966;50.00000;20.00000;4.11795
425.13599;23.14667;      1.97328; 2.13779;50.00000;20.00000;4.11720
425.34100;23.15333;      1.94395; 2.10327;50.00000;20.00000;4.11646
425.54401;23.16000;      1.91423; 2.03532;50.00000;20.00000;4.11572
425.74899;23.16667;      1.88440; 2.00081;50.00000;20.00000;4.11497
425.95300;23.17333;      1.85530; 1.93429;50.00000;20.00000;4.11423
426.15701;23.18000;      1.82645; 1.90228;50.00000;20.00000;4.11349
426.36099;23.18667;      1.79819; 1.83849;50.00000;20.00000;4.11275
426.56400;23.19333;      1.77005; 1.80660;50.00000;20.00000;4.11202
426.76801;23.20000;      1.74224; 1.74269;50.00000;20.00000;4.11127
426.97299;23.20667;      1.71492; 1.71211;50.00000;20.00000;4.11053
427.17700;23.21333;      1.68872; 1.65356;50.00000;20.00000;4.10979
427.38101;23.22000;      1.66242; 1.62559;50.00000;20.00000;4.10905
427.58499;23.22667;      1.63631; 1.56978;50.00000;20.00000;4.10831
427.78799;23.23333;      1.61121; 1.54312;50.00000;20.00000;4.10757
427.99399;23.24000;      1.58654; 1.49386;50.00000;20.00000;4.10683
428.20001;23.24667;      1.56195; 1.46994;50.00000;20.00000;4.10608
428.40399;23.25333;      1.53775; 1.42079;50.00000;20.00000;4.10534
428.60800;23.26000;      1.51374; 1.40079;50.00000;20.00000;4.10460
428.81201;23.26667;      1.49081; 1.36224;50.00000;20.00000;4.10386
429.01199;23.27333;      1.46830; 1.34355;50.00000;20.00000;4.10314
429.22000;23.28000;      1.44575; 1.29964;50.00000;20.00000;4.10239
429.42499;23.28667;      1.42359; 1.27965;50.00000;20.00000;4.10164
429.62799;23.29333;      1.40188; 1.23847;50.00000;20.00000;4.10091
429.83301;23.30000;      1.38044; 1.21848;50.00000;20.00000;4.10017
430.03500;23.30667;      1.35931; 1.18123;50.00000;20.00000;4.09944
430.24200;23.31333;      1.33862; 1.16267;50.00000;20.00000;4.09869
430.44800;23.32000;      1.31851; 1.12542;50.00000;20.00000;4.09794
430.64999;23.32667;      1.29862; 1.10674;50.00000;20.00000;4.09721
430.85501;23.33333;      1.27931; 1.07080;50.00000;20.00000;4.09647
431.05801;23.34000;      1.26012; 1.05485;50.00000;20.00000;4.09574
431.26199;23.34667;      1.24137; 1.02022;50.00000;20.00000;4.09500
431.46701;23.35333;      1.22279; 1.00427;50.00000;20.00000;4.09426
431.66901;23.36000;      1.20466; 0.97238;50.00000;20.00000;4.09353
431.87201;23.36667;      1.18715; 0.95774;50.00000;20.00000;4.09280
432.07700;23.37333;      1.16993; 0.92847;50.00000;20.00000;4.09206
432.28201;23.38000;      1.15287; 0.91514;50.00000;20.00000;4.09132
432.48599;23.38667;      1.13604; 0.88860;50.00000;20.00000;4.09058
432.69101;23.39333;      1.11995; 0.87658;50.00000;20.00000;4.08984
432.89401;23.40000;      1.10396; 0.85397;50.00000;20.00000;4.08911
433.09900;23.40667;      1.08830; 0.84731;50.00000;20.00000;4.08837
433.30200;23.41333;      1.07322; 0.82601;50.00000;20.00000;4.08764
433.50601;23.42000;      1.05824; 0.81280;50.00000;20.00000;4.08690
433.70999;23.42667;      1.04361; 0.79947;50.00000;20.00000;4.08617
433.91299;23.43333;      1.02939; 0.77817;50.00000;20.00000;4.08544
434.11899;23.44000;      1.01564; 0.77281;50.00000;20.00000;4.08469
434.32199;23.44667;      1.00184; 0.75425;50.00000;20.00000;4.08396
434.52499;23.45333;      0.98819; 0.74223;50.00000;20.00000;4.08323
434.72900;23.46000;      0.97469; 0.72890;50.00000;20.00000;4.08250
434.93301;23.46667;      0.96210; 0.70629;50.00000;20.00000;4.08176
435.13599;23.47333;      0.94970; 0.70093;50.00000;20.00000;4.08103
435.33899;23.48000;      0.93748; 0.68237;50.00000;20.00000;4.08030
435.54199;23.48667;      0.92556; 0.67035;50.00000;20.00000;4.07957
435.74701;23.49333;      0.91413; 0.65714;50.00000;20.00000;4.07883
435.94901;23.50000;      0.90281; 0.63453;50.00000;20.00000;4.07811
436.15302;23.50667;      0.89177; 0.63048;50.00000;20.00000;4.07737
436.35501;23.51333;      0.88106; 0.61584;50.00000;20.00000;4.07665
436.56000;23.52000;      0.87088; 0.60656;50.00000;20.00000;4.07591
436.76401;23.52667;      0.86106; 0.59716;50.00000;20.00000;4.07518
436.96701;23.53333;      0.85116; 0.58264;50.00000;20.00000;4.07445
437.16901;23.54000;      0.84117; 0.57860;50.00000;20.00000;4.07372
437.37201;23.54667;      0.83178; 0.56658;50.00000;20.00000;4.07300
437.57700;23.55333;      0.82261; 0.55860;50.00000;20.00000;4.07226
437.77701;23.56000;      0.81377; 0.55337;50.00000;20.00000;4.07154
437.98099;23.56667;      0.80526; 0.53873;50.00000;20.00000;4.07081
438.18500;23.57333;      0.79673; 0.53076;50.00000;20.00000;4.07008
438.38599;23.58000;      0.78837; 0.52540;50.00000;20.00000;4.06936
438.59201;23.58667;      0.78064; 0.51207;50.00000;20.00000;4.06862
438.79401;23.59333;      0.77325; 0.50410;50.00000;20.00000;4.06789
438.99701;23.60000;      0.76551; 0.50005;50.00000;20.00000;4.06717
439.19800;23.60667;      0.75808; 0.49077;50.00000;20.00000;4.06645
439.40100;23.61333;      0.75105; 0.48411;50.00000;20.00000;4.06572
439.60300;23.62000;      0.74441; 0.48411;50.00000;20.00000;4.06500
439.80701;23.62667;      0.73784; 0.47483;50.00000;20.00000;4.06426
440.01001;23.63333;      0.73132; 0.46423;50.00000;20.00000;4.06354
440.21100;23.64000;      0.72497; 0.46423;50.00000;20.00000;4.06282
440.41299;23.64667;      0.71904; 0.46423;50.00000;20.00000;4.06210
440.61499;23.65333;      0.71322; 0.45483;50.00000;20.00000;4.06137
440.81799;23.66000;      0.70751; 0.44162;50.00000;20.00000;4.06065
441.01999;23.66667;      0.70202; 0.44162;50.00000;20.00000;4.05992
441.22101;23.67333;      0.69680; 0.43758;50.00000;20.00000;4.05920
441.42599;23.68000;      0.69169; 0.42829;50.00000;20.00000;4.05847
441.62299;23.68667;      0.68696; 0.42163;50.00000;20.00000;4.05777
441.82599;23.69333;      0.68229; 0.42163;50.00000;20.00000;4.05704
442.02701;23.70000;      0.67767; 0.41366;50.00000;20.00000;4.05632
442.23199;23.70667;      0.67351; 0.40295;50.00000;20.00000;4.05559
442.43399;23.71333;      0.66936; 0.40699;50.00000;20.00000;4.05487
442.63501;23.72000;      0.66533; 0.41497;50.00000;20.00000;4.05415
442.83899;23.72667;      0.66129; 0.41104;50.00000;20.00000;4.05342
443.03799;23.73333;      0.65753; 0.40176;50.00000;20.00000;4.05271
443.23999;23.74000;      0.65397; 0.39640;50.00000;20.00000;4.05199
443.44101;23.74667;      0.65050; 0.39640;50.00000;20.00000;4.05128
443.64499;23.75333;      0.64732; 0.39640;50.00000;20.00000;4.05055
443.84601;23.76000;      0.64407; 0.39236;50.00000;20.00000;4.04983
444.04901;23.76667;      0.64094; 0.38307;50.00000;20.00000;4.04911
444.24701;23.77333;      0.63802; 0.37772;50.00000;20.00000;4.04840
444.44901;23.78000;      0.63524; 0.37772;50.00000;20.00000;4.04768
444.64899;23.78667;      0.63248; 0.36974;50.00000;20.00000;4.04697
444.85199;23.79333;      0.62963; 0.35784;50.00000;20.00000;4.04625
445.05301;23.80000;      0.62689; 0.35784;50.00000;20.00000;4.04553
445.25400;23.80667;      0.62460; 0.35380;50.00000;20.00000;4.04481
445.45499;23.81333;      0.62238; 0.34583;50.00000;20.00000;4.04410
445.65500;23.82000;      0.62015; 0.34047;50.00000;20.00000;4.04339
445.85800;23.82667;      0.61826; 0.34047;50.00000;20.00000;4.04266
446.05801;23.83333;      0.61633; 0.34047;50.00000;20.00000;4.04195
446.25699;23.84000;      0.61446; 0.34047;50.00000;20.00000;4.04124
446.46201;23.84667;      0.61255; 0.34047;50.00000;20.00000;4.04051
446.65900;23.85333;      0.61097; 0.34047;50.00000;20.00000;4.03981
446.86099;23.86000;      0.60908; 0.34047;50.00000;20.00000;4.03910
447.06000;23.86667;      0.60741; 0.34047;50.00000;20.00000;4.03839
447.26199;23.87333;      0.60583; 0.33250;50.00000;20.00000;4.03767
447.46301;23.88000;      0.60436; 0.32452;50.00000;20.00000;4.03696
447.66400;23.88667;      0.60328; 0.32452;50.00000;20.00000;4.03624
447.86600;23.89333;      0.60199; 0.32452;50.00000;20.00000;4.03553
448.06400;23.90000;      0.60090; 0.32452;50.00000;20.00000;4.03482
448.26700;23.90667;      0.59979; 0.32452;50.00000;20.00000;4.03410
448.46701;23.91333;      0.59862; 0.32452;50.00000;20.00000;4.03339
448.66599;23.92000;      0.59766; 0.32452;50.00000;20.00000;4.03269
448.86700;23.92667;      0.59662; 0.32452;50.00000;20.00000;4.03197
449.06601;23.93333;      0.59564; 0.31655;50.00000;20.00000;4.03127
449.26700;23.94000;      0.59482; 0.30858;50.00000;20.00000;4.03055
449.46701;23.94667;      0.59403; 0.30858;50.00000;20.00000;4.02985
449.66599;23.95333;      0.59325; 0.30858;50.00000;20.00000;4.02914
449.86700;23.96000;      0.59257; 0.30858;50.00000;20.00000;4.02843
450.06699;23.96667;      0.59184; 0.30858;50.00000;20.00000;4.02772
450.26700;23.97333;      0.59113; 0.30858;50.00000;20.00000;4.02701
450.46701;23.98000;      0.59063; 0.30060;50.00000;20.00000;4.02630
450.66699;23.98667;      0.59019; 0.29263;50.00000;20.00000;4.02559
450.86600;23.99333;      0.58980; 0.29263;50.00000;20.00000;4.02489
451.06500;24.00000;      0.58943; 0.29263;50.00000;20.00000;4.02419
451.26501;24.00667;      0.58903; 0.29263;50.00000;20.00000;4.02348
451.46500;24.01333;      0.58869; 0.29263;50.00000;20.00000;4.02277
451.66599;24.02000;      0.58818; 0.29263;50.00000;20.00000;4.02206
451.86401;24.02667;      0.58790; 0.29263;50.00000;20.00000;4.02136
452.06400;24.03333;      0.58769; 0.29263;50.00000;20.00000;4.02065
452.26501;24.04000;      0.58750; 0.29668;50.00000;20.00000;4.01994
452.46201;24.04667;      0.58706; 0.29668;50.00000;20.00000;4.01925
452.66101;24.05333;      0.58662; 0.29668;50.00000;20.00000;4.01854
452.86099;24.06000;      0.58638; 0.29668;50.00000;20.00000;4.01784
453.06000;24.06667;      0.58630; 0.28870;50.00000;20.00000;4.01713
453.26099;24.07333;      0.58607; 0.28073;50.00000;20.00000;4.01642
453.46100;24.08000;      0.58590; 0.28073;50.00000;20.00000;4.01572
453.65900;24.08667;      0.58573; 0.28073;50.00000;20.00000;4.01502
453.85699;24.09333;      0.58567; 0.28073;50.00000;20.00000;4.01432
454.05600;24.10000;      0.58578; 0.28073;50.00000;20.00000;4.01362
454.25601;24.10667;      0.58592; 0.28073;50.00000;20.00000;4.01291
454.45499;24.11333;      0.58566; 0.28073;50.00000;20.00000;4.01221
454.65500;24.12000;      0.58572; 0.28073;50.00000;20.00000;4.01150
454.85199;24.12667;      0.58580; 0.28870;50.00000;20.00000;4.01081
455.05200;24.13333;      0.58593; 0.29668;50.00000;20.00000;4.01011
455.25101;24.14000;      0.58623; 0.29668;50.00000;20.00000;4.00940
455.44901;24.14667;      0.58645; 0.29668;50.00000;20.00000;4.00871
455.64999;24.15333;      0.58657; 0.29668;50.00000;20.00000;4.00800
455.84601;24.16000;      0.58663; 0.29668;50.00000;20.00000;4.00731
456.04401;24.16667;      0.58678; 0.28870;50.00000;20.00000;4.00661
456.24500;24.17333;      0.58695; 0.28073;50.00000;20.00000;4.00590
456.44199;24.18000;      0.58723; 0.28073;50.00000;20.00000;4.00521
456.64099;24.18667;      0.58747; 0.28073;50.00000;20.00000;4.00451
456.84201;24.19333;      0.58773; 0.28073;50.00000;20.00000;4.00380
457.03900;24.20000;      0.58813; 0.28073;50.00000;20.00000;4.00311
457.23901;24.20667;      0.58846; 0.28073;50.00000;20.00000;4.00241
457.43701;24.21333;      0.58877; 0.28073;50.00000;20.00000;4.00171
457.63699;24.22000;      0.58891; 0.28073;50.00000;20.00000;4.00101
457.83099;24.22667;      0.58929; 0.28073;50.00000;20.00000;4.00033
458.03101;24.23333;      0.58982; 0.28073;50.00000;20.00000;3.99962
458.23099;24.24000;      0.59027; 0.28073;50.00000;20.00000;3.99892
458.42999;24.24667;      0.59078; 0.28073;50.00000;20.00000;3.99822
458.62701;24.25333;      0.59113; 0.28073;50.00000;20.00000;3.99753
458.82300;24.26000;      0.59150; 0.28073;50.00000;20.00000;3.99684
459.02200;24.26667;      0.59195; 0.27668;50.00000;20.00000;3.99615
459.22000;24.27333;      0.59244; 0.26871;50.00000;20.00000;3.99545
459.41901;24.28000;      0.59288; 0.26871;50.00000;20.00000;3.99475
459.62000;24.28667;      0.59331; 0.26466;50.00000;20.00000;3.99405
459.81699;24.29333;      0.59364; 0.26466;50.00000;20.00000;3.99336
460.01401;24.30000;      0.59401; 0.26466;50.00000;20.00000;3.99267
460.21201;24.30667;      0.59461; 0.26466;50.00000;20.00000;3.99197
460.41299;24.31333;      0.59513; 0.26466;50.00000;20.00000;3.99127
460.60901;24.32000;      0.59564; 0.26466;50.00000;20.00000;3.99058
460.80701;24.32667;      0.59613; 0.26466;50.00000;20.00000;3.98989
461.00299;24.33333;      0.59653; 0.26466;50.00000;20.00000;3.98920
461.20200;24.34000;      0.59698; 0.26466;50.00000;20.00000;3.98851
461.39801;24.34667;      0.59751; 0.26466;50.00000;20.00000;3.98782
461.59698;24.35333;      0.59812; 0.26466;50.00000;20.00000;3.98712
461.79501;24.36000;      0.59865; 0.26466;50.00000;20.00000;3.98643
461.99301;24.36667;      0.59917; 0.26466;50.00000;20.00000;3.98574
462.19101;24.37333;      0.59973; 0.26466;50.00000;20.00000;3.98504
462.38800;24.38000;      0.60047; 0.26466;50.00000;20.00000;3.98436
462.58499;24.38667;      0.60110; 0.26466;50.00000;20.00000;3.98367
462.78601;24.39333;      0.60175; 0.26466;50.00000;20.00000;3.98296
462.98300;24.40000;      0.60236; 0.26466;50.00000;20.00000;3.98228
463.17999;24.40667;      0.60292; 0.26466;50.00000;20.00000;3.98159
463.38101;24.41333;      0.60355; 0.26466;50.00000;20.00000;3.98089
463.57599;24.42000;      0.60417; 0.26466;50.00000;20.00000;3.98021
463.77499;24.42667;      0.60476; 0.26466;50.00000;20.00000;3.97951
463.97198;24.43333;      0.60534; 0.26871;50.00000;20.00000;3.97882
464.17001;24.44000;      0.60595; 0.27668;50.00000;20.00000;3.97813
464.36600;24.44667;      0.60674; 0.28061;50.00000;20.00000;3.97745
464.56500;24.45333;      0.60739; 0.28061;50.00000;20.00000;3.97675
464.76199;24.46000;      0.60802; 0.28061;50.00000;20.00000;3.97607
464.96100;24.46667;      0.60868; 0.28061;50.00000;20.00000;3.97537
465.15601;24.47333;      0.60931; 0.28061;50.00000;20.00000;3.97469
465.35400;24.48000;      0.61007; 0.28061;50.00000;20.00000;3.97400
465.55301;24.48667;      0.61089; 0.28061;50.00000;20.00000;3.97331
465.74899;24.49333;      0.61177; 0.28061;50.00000;20.00000;3.97263
465.94699;24.50000;      0.61256; 0.28061;50.00000;20.00000;3.97194
466.14499;24.50667;      0.61336; 0.27264;50.00000;20.00000;3.97125
466.34299;24.51333;      0.61403; 0.26859;50.00000;20.00000;3.97056
466.54001;24.52000;      0.61469; 0.26859;50.00000;20.00000;3.96987
466.73700;24.52667;      0.61569; 0.26859;50.00000;20.00000;3.96919
466.93500;24.53333;      0.61648; 0.26859;50.00000;20.00000;3.96850
467.13101;24.54000;      0.61714; 0.26859;50.00000;20.00000;3.96782
467.32800;24.54667;      0.61768; 0.26859;50.00000;20.00000;3.96713
467.52701;24.55333;      0.61827; 0.26859;50.00000;20.00000;3.96644
467.72400;24.56000;      0.61890; 0.27656;50.00000;20.00000;3.96575
467.92300;24.56667;      0.61962; 0.28454;50.00000;20.00000;3.96506
468.11899;24.57333;      0.62037; 0.28454;50.00000;20.00000;3.96438
468.31699;24.58000;      0.62110; 0.28454;50.00000;20.00000;3.96369
468.51300;24.58667;      0.62198; 0.28454;50.00000;20.00000;3.96301
468.71201;24.59333;      0.62308; 0.28454;50.00000;20.00000;3.96232
468.90799;24.60000;      0.62390; 0.28454;50.00000;20.00000;3.96164
469.10501;24.60667;      0.62476; 0.28454;50.00000;20.00000;3.96096
469.29999;24.61333;      0.62549; 0.28454;50.00000;20.00000;3.96028
469.49799;24.62000;      0.62628; 0.28454;50.00000;20.00000;3.95959
469.69699;24.62667;      0.62713; 0.28454;50.00000;20.00000;3.95890
469.89401;24.63333;      0.62797; 0.28454;50.00000;20.00000;3.95822
470.09100;24.64000;      0.62865; 0.28454;50.00000;20.00000;3.95754
470.28799;24.64667;      0.62945; 0.28454;50.00000;20.00000;3.95686
470.48700;24.65333;      0.63022; 0.28454;50.00000;20.00000;3.95617
470.68399;24.66000;      0.63104; 0.28454;50.00000;20.00000;3.95548
470.87799;24.66667;      0.63202; 0.28454;50.00000;20.00000;3.95481
471.07700;24.67333;      0.63289; 0.28454;50.00000;20.00000;3.95412
471.27399;24.68000;      0.63376; 0.27656;50.00000;20.00000;3.95344
471.47000;24.68667;      0.63446; 0.27656;50.00000;20.00000;3.95276
471.66901;24.69333;      0.63524; 0.27656;50.00000;20.00000;3.95207
471.86700;24.70000;      0.63597; 0.27656;50.00000;20.00000;3.95139
472.06299;24.70667;      0.63677; 0.27656;50.00000;20.00000;3.95071
472.25900;24.71333;      0.63766; 0.27656;50.00000;20.00000;3.95003
472.45801;24.72000;      0.63855; 0.27656;50.00000;20.00000;3.94934
472.65500;24.72667;      0.63940; 0.27656;50.00000;20.00000;3.94866
472.85300;24.73333;      0.64027; 0.27656;50.00000;20.00000;3.94798
473.04999;24.74000;      0.64116; 0.27656;50.00000;20.00000;3.94730
473.24701;24.74667;      0.64205; 0.27656;50.00000;20.00000;3.94662
473.44400;24.75333;      0.64292; 0.27656;50.00000;20.00000;3.94593
473.63901;24.76000;      0.64370; 0.27656;50.00000;20.00000;3.94526
473.83899;24.76667;      0.64439; 0.27656;50.00000;20.00000;3.94457
474.03601;24.77333;      0.64526; 0.27656;50.00000;20.00000;3.94389
474.23199;24.78000;      0.64615; 0.27656;50.00000;20.00000;3.94321
474.42999;24.78667;      0.64707; 0.27656;50.00000;20.00000;3.94253
474.62799;24.79333;      0.64810; 0.27656;50.00000;20.00000;3.94185
474.82599;24.80000;      0.64905; 0.27656;50.00000;20.00000;3.94116
475.01901;24.80667;      0.64994; 0.27656;50.00000;20.00000;3.94050
475.21701;24.81333;      0.65072; 0.27656;50.00000;20.00000;3.93982
475.41599;24.82000;      0.65148; 0.27656;50.00000;20.00000;3.93913
475.61200;24.82667;      0.65228; 0.27656;50.00000;20.00000;3.93846
475.81000;24.83333;      0.65322; 0.27656;50.00000;20.00000;3.93777
476.00601;24.84000;      0.65417; 0.27656;50.00000;20.00000;3.93710
476.20200;24.84667;      0.65497; 0.27656;50.00000;20.00000;3.93642
476.40100;24.85333;      0.65594; 0.27656;50.00000;20.00000;3.93574
476.59799;24.86000;      0.65688; 0.27656;50.00000;20.00000;3.93506
476.79501;24.86667;      0.65776; 0.27656;50.00000;20.00000;3.93438
476.99200;24.87333;      0.65863; 0.27656;50.00000;20.00000;3.93370
477.19000;24.88000;      0.65955; 0.27656;50.00000;20.00000;3.93302
477.38800;24.88667;      0.66050; 0.27656;50.00000;20.00000;3.93234
477.58401;24.89333;      0.66147; 0.27656;50.00000;20.00000;3.93167
477.78400;24.90000;      0.66234; 0.27656;50.00000;20.00000;3.93098
477.97900;24.90667;      0.66320; 0.27656;50.00000;20.00000;3.93031
478.17700;24.91333;      0.66412; 0.27656;50.00000;20.00000;3.92963
478.37299;24.92000;      0.66497; 0.27656;50.00000;20.00000;3.92896
478.57199;24.92667;      0.66597; 0.27656;50.00000;20.00000;3.92827
478.76801;24.93333;      0.66701; 0.27656;50.00000;20.00000;3.92760
478.96399;24.94000;      0.66800; 0.27656;50.00000;20.00000;3.92693
479.16299;24.94667;      0.66888; 0.27656;50.00000;20.00000;3.92624
479.36200;24.95333;      0.66971; 0.27656;50.00000;20.00000;3.92556
479.55701;24.96000;      0.67066; 0.27656;50.00000;20.00000;3.92489
479.75400;24.96667;      0.67158; 0.27656;50.00000;20.00000;3.92421
479.95099;24.97333;      0.67246; 0.26859;50.00000;20.00000;3.92354
480.14700;24.98000;      0.67339; 0.26859;50.00000;20.00000;3.92287
480.34500;24.98667;      0.67432; 0.26859;50.00000;20.00000;3.92219
480.54099;24.99333;      0.67524; 0.26859;50.00000;20.00000;3.92152
480.73999;25.00000;      0.67617; 0.26859;50.00000;20.00000;3.92083
480.93900;25.00667;      0.67712; 0.27668;50.00000;20.00000;3.92015
481.13699;25.01333;      0.67805; 0.28466;50.00000;20.00000;3.91947
481.33401;25.02000;      0.67893; 0.28466;50.00000;20.00000;3.91880
481.53101;25.02667;      0.67981; 0.28466;50.00000;20.00000;3.91813
481.72699;25.03333;      0.68079; 0.28466;50.00000;20.00000;3.91746
481.92401;25.04000;      0.68195; 0.28466;50.00000;20.00000;3.91678
482.12000;25.04667;      0.68292; 0.28466;50.00000;20.00000;3.91611
482.31699;25.05333;      0.68362; 0.28466;50.00000;20.00000;3.91544
482.51700;25.06000;      0.68432; 0.28466;50.00000;20.00000;3.91475
482.71500;25.06667;      0.68529; 0.28466;50.00000;20.00000;3.91408
482.91000;25.07333;      0.68627; 0.28466;50.00000;20.00000;3.91341
483.10699;25.08000;      0.68727; 0.28466;50.00000;20.00000;3.91274
483.30499;25.08667;      0.68825; 0.28466;50.00000;20.00000;3.91206
483.50299;25.09333;      0.68920; 0.28466;50.00000;20.00000;3.91138
483.70099;25.10000;      0.69016; 0.28466;50.00000;20.00000;3.91071
483.89700;25.10667;      0.69102; 0.28466;50.00000;20.00000;3.91004
484.09500;25.11333;      0.69200; 0.28466;50.00000;20.00000;3.90936
484.29099;25.12000;      0.69297; 0.28466;50.00000;20.00000;3.90869
484.48999;25.12667;      0.69386; 0.28466;50.00000;20.00000;3.90801
484.68799;25.13333;      0.69482; 0.28466;50.00000;20.00000;3.90734
484.88501;25.14000;      0.69580; 0.28466;50.00000;20.00000;3.90667
485.08301;25.14667;      0.69680; 0.28466;50.00000;20.00000;3.90599
485.28101;25.15333;      0.69797; 0.28073;50.00000;20.00000;3.90532
485.47601;25.16000;      0.69918; 0.27276;50.00000;20.00000;3.90465
485.67499;25.16667;      0.70014; 0.26871;50.00000;20.00000;3.90397
485.87201;25.17333;      0.70096; 0.26871;50.00000;20.00000;3.90330
486.07001;25.18000;      0.70173; 0.26871;50.00000;20.00000;3.90263
486.26700;25.18667;      0.70280; 0.27264;50.00000;20.00000;3.90196
486.46600;25.19333;      0.70376; 0.28061;50.00000;20.00000;3.90128
486.66101;25.20000;      0.70481; 0.28466;50.00000;20.00000;3.90061
486.85901;25.20667;      0.70582; 0.28466;50.00000;20.00000;3.89994
487.05701;25.21333;      0.70678; 0.28466;50.00000;20.00000;3.89927
487.25400;25.22000;      0.70760; 0.28466;50.00000;20.00000;3.89860
487.45300;25.22667;      0.70861; 0.28466;50.00000;20.00000;3.89792
487.64999;25.23333;      0.70966; 0.28466;50.00000;20.00000;3.89725
487.84698;25.24000;      0.71058; 0.28466;50.00000;20.00000;3.89658
488.04401;25.24667;      0.71163; 0.28466;50.00000;20.00000;3.89591
488.24100;25.25333;      0.71259; 0.28466;50.00000;20.00000;3.89524
488.43900;25.26000;      0.71353; 0.28466;50.00000;20.00000;3.89457
488.63699;25.26667;      0.71447; 0.28466;50.00000;20.00000;3.89390
488.83499;25.27333;      0.71541; 0.28466;50.00000;20.00000;3.89322
489.03601;25.28000;      0.71635; 0.28466;50.00000;20.00000;3.89254
489.23099;25.28667;      0.71715; 0.28466;50.00000;20.00000;3.89188
489.42700;25.29333;      0.71802; 0.28466;50.00000;20.00000;3.89121
489.62399;25.30000;      0.71898; 0.28466;50.00000;20.00000;3.89055
489.82300;25.30667;      0.71988; 0.28466;50.00000;20.00000;3.88987
490.02100;25.31333;      0.72089; 0.28466;50.00000;20.00000;3.88920
490.21899;25.32000;      0.72183; 0.28466;50.00000;20.00000;3.88853
490.41501;25.32667;      0.72284; 0.28466;50.00000;20.00000;3.88786
490.61401;25.33333;      0.72388; 0.28466;50.00000;20.00000;3.88719
490.81201;25.34000;      0.72480; 0.28466;50.00000;20.00000;3.88652
491.01001;25.34667;      0.72581; 0.28466;50.00000;20.00000;3.88585
491.20700;25.35333;      0.72675; 0.28466;50.00000;20.00000;3.88518
491.40399;25.36000;      0.72772; 0.28466;50.00000;20.00000;3.88451
491.60199;25.36667;      0.72869; 0.28466;50.00000;20.00000;3.88384
491.79999;25.37333;      0.72963; 0.28466;50.00000;20.00000;3.88317
491.99899;25.38000;      0.73034; 0.28466;50.00000;20.00000;3.88250
492.19601;25.38667;      0.73129; 0.28466;50.00000;20.00000;3.88183
492.39401;25.39333;      0.73235; 0.28466;50.00000;20.00000;3.88116
492.59201;25.40000;      0.73353; 0.28466;50.00000;20.00000;3.88049
492.79001;25.40667;      0.73440; 0.28466;50.00000;20.00000;3.87982
492.98700;25.41333;      0.73518; 0.28466;50.00000;20.00000;3.87916
493.18500;25.42000;      0.73608; 0.28858;50.00000;20.00000;3.87849
493.38400;25.42667;      0.73715; 0.29656;50.00000;20.00000;3.87782
493.58200;25.43333;      0.73812; 0.30060;50.00000;20.00000;3.87715
493.78000;25.44000;      0.73904; 0.30060;50.00000;20.00000;3.87648
493.97800;25.44667;      0.73996; 0.30060;50.00000;20.00000;3.87581
494.17700;25.45333;      0.74096; 0.30060;50.00000;20.00000;3.87514
494.37299;25.46000;      0.74207; 0.30060;50.00000;20.00000;3.87448
494.57101;25.46667;      0.74278; 0.30060;50.00000;20.00000;3.87381
494.76999;25.47333;      0.74357; 0.30060;50.00000;20.00000;3.87314
494.96701;25.48000;      0.74459; 0.30060;50.00000;20.00000;3.87247
495.16501;25.48667;      0.74568; 0.30060;50.00000;20.00000;3.87181
495.36499;25.49333;      0.74668; 0.30060;50.00000;20.00000;3.87113
