Repository: TristanHehnen/BESKID_ExperimentalData

# Experimental Data of the BESKID Project

The repository contains the public experimental data of the BESKID project.

The primary material investigate is Poly(methyl methacrylate) (PMMA).

The materials have been examined in various experimental setups, across different sizes, from micro- to real-scale. Data of the following setups is available:
- Thermogravimetric analysis (TGA)
- Micro-scale combustion calorimetry (MCC)
- Differential scanning calorimetry (DSC)
- Cone calorimetry

File: ExpData/TGA/DE_6mm/ExpDat_PMMA_DE_6mm_50Kmin_01.txt (part 4 of 8)
#SEG. 2:                     ;30�C/50.0(K/min)/700�C
#SEG. 3:                     ;700�C/00:10/700�C
##Temp./�C;Time/min;DSC/(mW/mg);Mass/%;Gas Flow(purge2)/(ml/min);Gas Flow(protective)/(ml/min);Sensit./(uV/mW);Segment
273.84201;14.68333;     -1.64762; 94.71701;50.00000;20.00000;4.70465;2
273.98901;14.68667;     -1.64762; 94.71179;50.00000;20.00000;4.70405;2
274.13300;14.69000;     -1.64768; 94.70515;50.00000;20.00000;4.70346;2
274.27701;14.69333;     -1.64775; 94.69721;50.00000;20.00000;4.70288;2
274.41901;14.69667;     -1.64791; 94.69721;50.00000;20.00000;4.70229;2
274.56601;14.70000;     -1.64810; 94.69317;50.00000;20.00000;4.70169;2
274.71100;14.70333;     -1.64831; 94.68784;50.00000;20.00000;4.70110;2
274.85599;14.70667;     -1.64846; 94.68120;50.00000;20.00000;4.70051;2
275.00201;14.71000;     -1.64861; 94.67326;50.00000;20.00000;4.69991;2
275.14600;14.71333;     -1.64870; 94.67729;50.00000;20.00000;4.69932;2
275.29099;14.71667;     -1.64881; 94.68120;50.00000;20.00000;4.69873;2
275.43500;14.72000;     -1.64892; 94.68001;50.00000;20.00000;4.69814;2
275.57999;14.72333;     -1.64902; 94.67859;50.00000;20.00000;4.69755;2
275.72400;14.72667;     -1.64913; 94.67065;50.00000;20.00000;4.69696;2
275.86801;14.73000;     -1.64922; 94.66271;50.00000;20.00000;4.69638;2
276.01001;14.73333;     -1.64925; 94.66271;50.00000;20.00000;4.69580;2
276.15701;14.73667;     -1.64923; 94.66271;50.00000;20.00000;4.69520;2
276.30200;14.74000;     -1.64928; 94.65867;50.00000;20.00000;4.69460;2
276.44800;14.74333;     -1.64943; 94.65334;50.00000;20.00000;4.69401;2
276.59100;14.74667;     -1.64958; 94.64670;50.00000;20.00000;4.69342;2
276.73300;14.75000;     -1.64973; 94.64279;50.00000;20.00000;4.69284;2
276.87900;14.75333;     -1.64974; 94.64670;50.00000;20.00000;4.69225;2
277.02200;14.75667;     -1.64978; 94.65073;50.00000;20.00000;4.69167;2
277.16501;14.76000;     -1.64992; 94.64955;50.00000;20.00000;4.69108;2
277.31299;14.76333;     -1.65006; 94.64291;50.00000;20.00000;4.69048;2
277.45599;14.76667;     -1.65017; 94.63496;50.00000;20.00000;4.68989;2
277.59799;14.77000;     -1.65043; 94.62560;50.00000;20.00000;4.68931;2
277.74301;14.77333;     -1.65062; 94.62560;50.00000;20.00000;4.68872;2
277.88501;14.77667;     -1.65071; 94.62560;50.00000;20.00000;4.68814;2
278.03201;14.78000;     -1.65070; 94.62168;50.00000;20.00000;4.68754;2
278.17599;14.78333;     -1.65072; 94.61635;50.00000;20.00000;4.68696;2
278.31799;14.78667;     -1.65075; 94.60971;50.00000;20.00000;4.68638;2
278.46301;14.79000;     -1.65067; 94.60307;50.00000;20.00000;4.68579;2
278.60699;14.79333;     -1.65066; 94.60698;50.00000;20.00000;4.68520;2
278.74899;14.79667;     -1.65065; 94.61101;50.00000;20.00000;4.68462;2
278.89401;14.80000;     -1.65082; 94.61623;50.00000;20.00000;4.68403;2
279.03699;14.80333;     -1.65089; 94.61765;50.00000;20.00000;4.68345;2
279.18301;14.80667;     -1.65091; 94.61232;50.00000;20.00000;4.68285;2
279.32501;14.81000;     -1.65092; 94.60568;50.00000;20.00000;4.68227;2
279.46701;14.81333;     -1.65095; 94.59773;50.00000;20.00000;4.68169;2
279.61301;14.81667;     -1.65101; 94.59773;50.00000;20.00000;4.68110;2
279.75800;14.82000;     -1.65108; 94.59773;50.00000;20.00000;4.68051;2
279.89999;14.82333;     -1.65109; 94.59785;50.00000;20.00000;4.67993;2
280.04300;14.82667;     -1.65108; 94.59643;50.00000;20.00000;4.67935;2
280.18900;14.83000;     -1.65106; 94.59513;50.00000;20.00000;4.67875;2
280.33301;14.83333;     -1.65104; 94.59252;50.00000;20.00000;4.67816;2
280.47501;14.83667;     -1.65101; 94.59252;50.00000;20.00000;4.67759;2
280.61899;14.84000;     -1.65108; 94.59252;50.00000;20.00000;4.67700;2
280.76199;14.84333;     -1.65113; 94.58718;50.00000;20.00000;4.67642;2
280.90701;14.84667;     -1.65117; 94.58054;50.00000;20.00000;4.67583;2
281.05099;14.85000;     -1.65112; 94.57260;50.00000;20.00000;4.67524;2
281.19400;14.85333;     -1.65110; 94.56335;50.00000;20.00000;4.67466;2
281.33899;14.85667;     -1.65107; 94.56335;50.00000;20.00000;4.67407;2
281.48001;14.86000;     -1.65102; 94.56323;50.00000;20.00000;4.67349;2
281.62299;14.86333;     -1.65104; 94.56074;50.00000;20.00000;4.67291;2
281.76700;14.86667;     -1.65099; 94.55659;50.00000;20.00000;4.67232;2
281.91000;14.87000;     -1.65094; 94.55138;50.00000;20.00000;4.67174;2
282.05200;14.87333;     -1.65092; 94.55138;50.00000;20.00000;4.67116;2
282.19699;14.87667;     -1.65089; 94.54604;50.00000;20.00000;4.67057;2
282.34000;14.88000;     -1.65087; 94.53810;50.00000;20.00000;4.66999;2
282.48401;14.88333;     -1.65082; 94.52885;50.00000;20.00000;4.66940;2
282.62900;14.88667;     -1.65076; 94.51830;50.00000;20.00000;4.66881;2
282.77100;14.89000;     -1.65073; 94.51830;50.00000;20.00000;4.66824;2
282.91599;14.89333;     -1.65073; 94.51427;50.00000;20.00000;4.66765;2
283.05801;14.89667;     -1.65076; 94.50763;50.00000;20.00000;4.66707;2
283.20099;14.90000;     -1.65073; 94.49838;50.00000;20.00000;4.66649;2
283.34299;14.90333;     -1.65064; 94.49174;50.00000;20.00000;4.66591;2
283.48801;14.90667;     -1.65056; 94.49577;50.00000;20.00000;4.66532;2
283.63101;14.91000;     -1.65046; 94.49566;50.00000;20.00000;4.66474;2
283.77399;14.91333;     -1.65033; 94.49305;50.00000;20.00000;4.66416;2
283.91800;14.91667;     -1.65009; 94.48510;50.00000;20.00000;4.66357;2
284.06000;14.92000;     -1.64987; 94.47586;50.00000;20.00000;4.66299;2
284.20499;14.92333;     -1.64977; 94.47586;50.00000;20.00000;4.66240;2
284.34900;14.92667;     -1.64976; 94.47183;50.00000;20.00000;4.66182;2
284.49301;14.93000;     -1.64968; 94.46661;50.00000;20.00000;4.66123;2
284.63400;14.93333;     -1.64957; 94.45997;50.00000;20.00000;4.66066;2
284.78000;14.93667;     -1.64937; 94.45203;50.00000;20.00000;4.66007;2
284.92200;14.94000;     -1.64921; 94.45594;50.00000;20.00000;4.65949;2
285.06400;14.94333;     -1.64914; 94.45997;50.00000;20.00000;4.65891;2
285.20901;14.94667;     -1.64900; 94.45997;50.00000;20.00000;4.65832;2
285.35300;14.95000;     -1.64890; 94.45855;50.00000;20.00000;4.65774;2
285.49500;14.95333;     -1.64877; 94.45060;50.00000;20.00000;4.65716;2
285.64001;14.95667;     -1.64863; 94.44136;50.00000;20.00000;4.65657;2
285.78201;14.96000;     -1.64849; 94.44136;50.00000;20.00000;4.65599;2
285.92401;14.96333;     -1.64828; 94.44136;50.00000;20.00000;4.65542;2
286.06699;14.96667;     -1.64816; 94.43602;50.00000;20.00000;4.65484;2
286.21201;14.97000;     -1.64802; 94.43341;50.00000;20.00000;4.65425;2
286.35300;14.97333;     -1.64781; 94.42938;50.00000;20.00000;4.65367;2
286.49799;14.97667;     -1.64753; 94.42416;50.00000;20.00000;4.65309;2
286.64200;14.98000;     -1.64727; 94.42950;50.00000;20.00000;4.65250;2
286.78500;14.98333;     -1.64709; 94.42547;50.00000;20.00000;4.65192;2
286.92899;14.98667;     -1.64687; 94.41883;50.00000;20.00000;4.65134;2
287.07199;14.99000;     -1.64663; 94.41089;50.00000;20.00000;4.65076;2
287.21701;14.99333;     -1.64639; 94.40164;50.00000;20.00000;4.65017;2
287.35901;14.99667;     -1.64618; 94.40164;50.00000;20.00000;4.64959;2
287.50101;15.00000;     -1.64596; 94.39761;50.00000;20.00000;4.64901;2
287.64700;15.00333;     -1.64566; 94.39109;50.00000;20.00000;4.64842;2
287.78799;15.00667;     -1.64532; 94.38302;50.00000;20.00000;4.64785;2
287.93201;15.01000;     -1.64506; 94.37247;50.00000;20.00000;4.64727;2
288.07599;15.01333;     -1.64476; 94.37247;50.00000;20.00000;4.64668;2
288.22000;15.01667;     -1.64452; 94.36844;50.00000;20.00000;4.64610;2
288.36200;15.02000;     -1.64432; 94.36192;50.00000;20.00000;4.64552;2
288.50500;15.02333;     -1.64413; 94.35255;50.00000;20.00000;4.64494;2
288.64999;15.02667;     -1.64395; 94.34200;50.00000;20.00000;4.64435;2
288.79099;15.03000;     -1.64376; 94.34200;50.00000;20.00000;4.64378;2
288.93900;15.03333;     -1.64359; 94.33797;50.00000;20.00000;4.64318;2
289.08099;15.03667;     -1.64325; 94.33133;50.00000;20.00000;4.64260;2
289.22400;15.04000;     -1.64275; 94.32339;50.00000;20.00000;4.64202;2
289.37100;15.04333;     -1.64232; 94.31284;50.00000;20.00000;4.64143;2
289.50900;15.04667;     -1.64189; 94.31284;50.00000;20.00000;4.64087;2
289.65500;15.05000;     -1.64163; 94.30881;50.00000;20.00000;4.64028;2
289.79901;15.05333;     -1.64137; 94.30229;50.00000;20.00000;4.63969;2
289.94199;15.05667;     -1.64113; 94.29292;50.00000;20.00000;4.63911;2
290.08701;15.06000;     -1.64083; 94.28628;50.00000;20.00000;4.63853;2
290.22900;15.06333;     -1.64033; 94.29031;50.00000;20.00000;4.63795;2
290.37299;15.06667;     -1.63991; 94.28889;50.00000;20.00000;4.63737;2
290.51700;15.07000;     -1.63951; 94.28498;50.00000;20.00000;4.63678;2
290.66101;15.07333;     -1.63915; 94.27442;50.00000;20.00000;4.63620;2
290.80701;15.07667;     -1.63888; 94.26245;50.00000;20.00000;4.63561;2
290.94901;15.08000;     -1.63855; 94.26245;50.00000;20.00000;4.63503;2
291.09299;15.08333;     -1.63817; 94.25711;50.00000;20.00000;4.63445;2
291.23700;15.08667;     -1.63775; 94.24917;50.00000;20.00000;4.63387;2
291.38000;15.09000;     -1.63737; 94.23862;50.00000;20.00000;4.63329;2
291.52499;15.09333;     -1.63700; 94.22664;50.00000;20.00000;4.63270;2
291.66800;15.09667;     -1.63660; 94.22664;50.00000;20.00000;4.63212;2
291.80899;15.10000;     -1.63607; 94.22131;50.00000;20.00000;4.63155;2
291.95700;15.10333;     -1.63564; 94.21337;50.00000;20.00000;4.63095;2
292.10101;15.10667;     -1.63520; 94.20281;50.00000;20.00000;4.63037;2
292.24399;15.11000;     -1.63472; 94.19084;50.00000;20.00000;4.62979;2
292.38699;15.11333;     -1.63422; 94.19084;50.00000;20.00000;4.62921;2
292.53101;15.11667;     -1.63379; 94.18562;50.00000;20.00000;4.62863;2
292.67401;15.12000;     -1.63334; 94.17768;50.00000;20.00000;4.62805;2
292.81799;15.12333;     -1.63289; 94.17223;50.00000;20.00000;4.62746;2
292.96100;15.12667;     -1.63227; 94.16440;50.00000;20.00000;4.62689;2
293.10699;15.13000;     -1.63170; 94.16831;50.00000;20.00000;4.62629;2
293.25201;15.13333;     -1.63126; 94.16701;50.00000;20.00000;4.62571;2
293.39600;15.13667;     -1.63074; 94.15907;50.00000;20.00000;4.62513;2
293.53900;15.14000;     -1.63022; 94.14840;50.00000;20.00000;4.62455;2
293.68301;15.14333;     -1.62966; 94.13654;50.00000;20.00000;4.62396;2
293.82599;15.14667;     -1.62912; 94.13654;50.00000;20.00000;4.62339;2
293.97400;15.15000;     -1.62863; 94.13120;50.00000;20.00000;4.62279;2
294.11700;15.15333;     -1.62809; 94.12326;50.00000;20.00000;4.62221;2
294.26099;15.15667;     -1.62753; 94.11271;50.00000;20.00000;4.62163;2
294.40601;15.16000;     -1.62703; 94.09943;50.00000;20.00000;4.62104;2
294.54999;15.16333;     -1.62647; 94.09943;50.00000;20.00000;4.62046;2
294.69501;15.16667;     -1.62582; 94.09279;50.00000;20.00000;4.61987;2
294.83899;15.17000;     -1.62510; 94.08354;50.00000;20.00000;4.61929;2
294.98199;15.17333;     -1.62446; 94.07157;50.00000;20.00000;4.61871;2
295.12701;15.17667;     -1.62379; 94.05829;50.00000;20.00000;4.61813;2
295.27301;15.18000;     -1.62317; 94.05829;50.00000;20.00000;4.61754;2
295.41699;15.18333;     -1.62256; 94.05165;50.00000;20.00000;4.61695;2
295.55899;15.18667;     -1.62209; 94.04240;50.00000;20.00000;4.61638;2
295.70499;15.19000;     -1.62148; 94.03043;50.00000;20.00000;4.61579;2
295.84900;15.19333;     -1.62080; 94.01597;50.00000;20.00000;4.61521;2
295.99600;15.19667;     -1.62010; 94.01597;50.00000;20.00000;4.61461;2
296.14099;15.20000;     -1.61935; 94.00933;50.00000;20.00000;4.61403;2
296.28699;15.20333;     -1.61862; 94.00269;50.00000;20.00000;4.61344;2
296.42899;15.20667;     -1.61793; 93.99332;50.00000;20.00000;4.61287;2
296.57599;15.21000;     -1.61720; 93.98277;50.00000;20.00000;4.61227;2
296.72101;15.21333;     -1.61645; 93.98668;50.00000;20.00000;4.61169;2
296.86301;15.21667;     -1.61569; 93.98016;50.00000;20.00000;4.61111;2
297.00900;15.22000;     -1.61495; 93.96949;50.00000;20.00000;4.61052;2
297.15399;15.22333;     -1.61423; 93.95621;50.00000;20.00000;4.60994;2
297.29999;15.22667;     -1.61350; 93.94032;50.00000;20.00000;4.60935;2
297.44501;15.23000;     -1.61278; 93.93641;50.00000;20.00000;4.60876;2
297.58899;15.23333;     -1.61206; 93.92977;50.00000;20.00000;4.60818;2
297.73401;15.23667;     -1.61128; 93.91910;50.00000;20.00000;4.60760;2
297.88101;15.24000;     -1.61053; 93.90582;50.00000;20.00000;4.60700;2
298.02499;15.24333;     -1.60971; 93.90191;50.00000;20.00000;4.60642;2
298.17099;15.24667;     -1.60894; 93.89266;50.00000;20.00000;4.60584;2
298.31400;15.25000;     -1.60814; 93.87939;50.00000;20.00000;4.60526;2
298.46100;15.25333;     -1.60724; 93.86219;50.00000;20.00000;4.60466;2
298.60501;15.25667;     -1.60636; 93.85686;50.00000;20.00000;4.60408;2
298.75101;15.26000;     -1.60557; 93.85164;50.00000;20.00000;4.60350;2
298.89401;15.26333;     -1.60477; 93.84228;50.00000;20.00000;4.60292;2
299.04099;15.26667;     -1.60393; 93.82900;50.00000;20.00000;4.60233;2
299.18600;15.27000;     -1.60302; 93.82769;50.00000;20.00000;4.60174;2
299.33200;15.27333;     -1.60206; 93.81845;50.00000;20.00000;4.60115;2
299.47699;15.27667;     -1.60114; 93.80517;50.00000;20.00000;4.60057;2
299.62399;15.28000;     -1.60029; 93.78786;50.00000;20.00000;4.59998;2
299.76999;15.28333;     -1.59949; 93.78394;50.00000;20.00000;4.59939;2
299.91400;15.28667;     -1.59863; 93.77470;50.00000;20.00000;4.59881;2
300.06201;15.29000;     -1.59775; 93.76142;50.00000;20.00000;4.59821;2
300.20901;15.29333;     -1.59680; 93.74553;50.00000;20.00000;4.59762;2
300.35300;15.29667;     -1.59584; 93.74150;50.00000;20.00000;4.59704;2
300.49799;15.30000;     -1.59476; 93.73225;50.00000;20.00000;4.59645;2
300.64401;15.30333;     -1.59377; 93.72028;50.00000;20.00000;4.59587;2
300.78900;15.30667;     -1.59275; 93.70439;50.00000;20.00000;4.59528;2
300.93701;15.31000;     -1.59170; 93.70048;50.00000;20.00000;4.59468;2
301.08200;15.31333;     -1.59070; 93.69111;50.00000;20.00000;4.59410;2
301.22601;15.31667;     -1.58968; 93.67795;50.00000;20.00000;4.59352;2
301.37399;15.32000;     -1.58864; 93.66064;50.00000;20.00000;4.59293;2
301.52100;15.32333;     -1.58767; 93.65934;50.00000;20.00000;4.59233;2
301.66699;15.32667;     -1.58671; 93.65400;50.00000;20.00000;4.59175;2
301.81400;15.33000;     -1.58567; 93.64345;50.00000;20.00000;4.59115;2
301.95901;15.33333;     -1.58457; 93.62887;50.00000;20.00000;4.59057;2
302.10501;15.33667;     -1.58347; 93.62353;50.00000;20.00000;4.58998;2
302.25201;15.34000;     -1.58240; 93.61298;50.00000;20.00000;4.58939;2
302.39899;15.34333;     -1.58136; 93.59840;50.00000;20.00000;4.58880;2
302.54501;15.34667;     -1.58036; 93.57979;50.00000;20.00000;4.58821;2
302.69101;15.35000;     -1.57932; 93.57445;50.00000;20.00000;4.58762;2
302.83600;15.35333;     -1.57816; 93.56390;50.00000;20.00000;4.58704;2
302.98499;15.35667;     -1.57706; 93.54801;50.00000;20.00000;4.58644;2
303.13199;15.36000;     -1.57601; 93.52809;50.00000;20.00000;4.58585;2
303.27701;15.36333;     -1.57494; 93.52276;50.00000;20.00000;4.58527;2
303.42401;15.36667;     -1.57384; 93.51090;50.00000;20.00000;4.58468;2
303.57001;15.37000;     -1.57268; 93.49359;50.00000;20.00000;4.58409;2
303.71899;15.37333;     -1.57145; 93.47379;50.00000;20.00000;4.58349;2
303.86401;15.37667;     -1.57025; 93.46846;50.00000;20.00000;4.58291;2
304.01199;15.38000;     -1.56907; 93.45648;50.00000;20.00000;4.58231;2
304.15799;15.38333;     -1.56791; 93.43929;50.00000;20.00000;4.58172;2
304.30600;15.38667;     -1.56669; 93.41807;50.00000;20.00000;4.58113;2
304.45099;15.39000;     -1.56555; 93.41285;50.00000;20.00000;4.58055;2
304.60001;15.39333;     -1.56435; 93.40088;50.00000;20.00000;4.57995;2
304.74701;15.39667;     -1.56313; 93.38369;50.00000;20.00000;4.57936;2
304.89301;15.40000;     -1.56191; 93.36247;50.00000;20.00000;4.57877;2
305.04001;15.40333;     -1.56065; 93.35713;50.00000;20.00000;4.57818;2
305.18701;15.40667;     -1.55948; 93.34516;50.00000;20.00000;4.57759;2
305.33401;15.41000;     -1.55836; 93.32927;50.00000;20.00000;4.57700;2
305.48199;15.41333;     -1.55724; 93.30947;50.00000;20.00000;4.57640;2
305.63000;15.41667;     -1.55610; 93.30414;50.00000;20.00000;4.57581;2
305.77701;15.42000;     -1.55497; 93.29216;50.00000;20.00000;4.57522;2
305.92599;15.42333;     -1.55379; 93.27497;50.00000;20.00000;4.57462;2
306.07199;15.42667;     -1.55253; 93.25375;50.00000;20.00000;4.57403;2
306.22000;15.43000;     -1.55121; 93.24711;50.00000;20.00000;4.57344;2
306.37000;15.43333;     -1.54993; 93.23513;50.00000;20.00000;4.57284;2
306.51401;15.43667;     -1.54866; 93.21794;50.00000;20.00000;4.57226;2
306.66299;15.44000;     -1.54742; 93.19672;50.00000;20.00000;4.57166;2
306.81000;15.44333;     -1.54619; 93.19151;50.00000;20.00000;4.57107;2
306.95801;15.44667;     -1.54499; 93.17953;50.00000;20.00000;4.57048;2
307.10800;15.45000;     -1.54383; 93.16364;50.00000;20.00000;4.56988;2
307.25500;15.45333;     -1.54266; 93.14373;50.00000;20.00000;4.56929;2
307.40302;15.45667;     -1.54146; 93.13709;50.00000;20.00000;4.56869;2
307.54999;15.46000;     -1.54019; 93.12523;50.00000;20.00000;4.56810;2
307.69800;15.46333;     -1.53892; 93.10792;50.00000;20.00000;4.56751;2
307.84799;15.46667;     -1.53772; 93.08670;50.00000;20.00000;4.56691;2
307.99500;15.47000;     -1.53645; 93.08018;50.00000;20.00000;4.56632;2
308.14700;15.47333;     -1.53523; 93.06690;50.00000;20.00000;4.56571;2
308.29300;15.47667;     -1.53398; 93.04829;50.00000;20.00000;4.56512;2
308.44000;15.48000;     -1.53273; 93.02576;50.00000;20.00000;4.56453;2
308.58899;15.48333;     -1.53145; 93.02315;50.00000;20.00000;4.56394;2
308.73599;15.48667;     -1.53020; 93.01390;50.00000;20.00000;4.56335;2
308.88400;15.49000;     -1.52893; 92.99932;50.00000;20.00000;4.56275;2
309.03400;15.49333;     -1.52762; 92.98083;50.00000;20.00000;4.56215;2
309.18201;15.49667;     -1.52626; 92.97419;50.00000;20.00000;4.56156;2
309.33099;15.50000;     -1.52497; 92.96091;50.00000;20.00000;4.56096;2
309.48300;15.50333;     -1.52371; 92.94111;50.00000;20.00000;4.56035;2
309.63101;15.50667;     -1.52253; 92.91716;50.00000;20.00000;4.55976;2
309.77899;15.51000;     -1.52136; 92.91052;50.00000;20.00000;4.55917;2
309.92599;15.51333;     -1.52007; 92.89736;50.00000;20.00000;4.55858;2
310.07800;15.51667;     -1.51867; 92.87875;50.00000;20.00000;4.55797;2
310.22400;15.52000;     -1.51737; 92.85622;50.00000;20.00000;4.55739;2
310.37500;15.52333;     -1.51617; 92.84958;50.00000;20.00000;4.55678;2
310.52301;15.52667;     -1.51495; 92.83630;50.00000;20.00000;4.55619;2
310.67300;15.53000;     -1.51368; 92.81781;50.00000;20.00000;4.55559;2
310.82300;15.53333;     -1.51247; 92.79398;50.00000;20.00000;4.55499;2
310.97101;15.53667;     -1.51122; 92.78734;50.00000;20.00000;4.55440;2
311.12299;15.54000;     -1.50999; 92.77406;50.00000;20.00000;4.55379;2
311.26999;15.54333;     -1.50874; 92.75414;50.00000;20.00000;4.55320;2
311.41800;15.54667;     -1.50742; 92.72901;50.00000;20.00000;4.55261;2
311.56900;15.55000;     -1.50609; 92.72237;50.00000;20.00000;4.55200;2
311.72000;15.55333;     -1.50482; 92.70778;50.00000;20.00000;4.55140;2
311.87000;15.55667;     -1.50359; 92.68787;50.00000;20.00000;4.55080;2
312.01999;15.56000;     -1.50234; 92.66273;50.00000;20.00000;4.55020;2
312.17001;15.56333;     -1.50112; 92.65479;50.00000;20.00000;4.54960;2
312.32001;15.56667;     -1.49995; 92.64021;50.00000;20.00000;4.54900;2
312.46799;15.57000;     -1.49881; 92.61898;50.00000;20.00000;4.54841;2
312.61801;15.57333;     -1.49766; 92.59243;50.00000;20.00000;4.54781;2
312.76999;15.57667;     -1.49647; 92.58448;50.00000;20.00000;4.54720;2
312.91901;15.58000;     -1.49527; 92.56860;50.00000;20.00000;4.54660;2
313.07001;15.58333;     -1.49405; 92.54607;50.00000;20.00000;4.54600;2
313.22000;15.58667;     -1.49286; 92.51821;50.00000;20.00000;4.54540;2
313.36899;15.59000;     -1.49166; 92.51026;50.00000;20.00000;4.54480;2
313.51901;15.59333;     -1.49048; 92.49568;50.00000;20.00000;4.54420;2
313.66800;15.59667;     -1.48929; 92.47446;50.00000;20.00000;4.54361;2
313.82001;15.60000;     -1.48811; 92.44802;50.00000;20.00000;4.54300;2
313.96899;15.60333;     -1.48693; 92.44008;50.00000;20.00000;4.54241;2
314.12000;15.60667;     -1.48576; 92.42419;50.00000;20.00000;4.54180;2
314.27100;15.61000;     -1.48460; 92.40024;50.00000;20.00000;4.54120;2
314.42200;15.61333;     -1.48352; 92.37108;50.00000;20.00000;4.54060;2
314.57401;15.61667;     -1.48246; 92.36313;50.00000;20.00000;4.53999;2
314.72501;15.62000;     -1.48139; 92.34725;50.00000;20.00000;4.53939;2
314.87299;15.62333;     -1.48032; 92.32472;50.00000;20.00000;4.53880;2
315.02399;15.62667;     -1.47922; 92.29555;50.00000;20.00000;4.53819;2
315.17499;15.63000;     -1.47814; 92.28761;50.00000;20.00000;4.53759;2
315.32599;15.63333;     -1.47701; 92.27564;50.00000;20.00000;4.53699;2
315.47601;15.63667;     -1.47588; 92.25311;50.00000;20.00000;4.53639;2
315.63000;15.64000;     -1.47483; 92.22928;50.00000;20.00000;4.53577;2
315.78101;15.64333;     -1.47383; 92.22134;50.00000;20.00000;4.53517;2
315.93100;15.64667;     -1.47270; 92.20545;50.00000;20.00000;4.53457;2
316.08200;15.65000;     -1.47162; 92.18292;50.00000;20.00000;4.53397;2
316.23199;15.65333;     -1.47058; 92.15506;50.00000;20.00000;4.53337;2
316.38501;15.65667;     -1.46956; 92.14712;50.00000;20.00000;4.53276;2
316.53699;15.66000;     -1.46854; 92.13123;50.00000;20.00000;4.53216;2
316.68799;15.66333;     -1.46754; 92.11262;50.00000;20.00000;4.53155;2
316.84000;15.66667;     -1.46662; 92.08879;50.00000;20.00000;4.53095;2
316.99200;15.67000;     -1.46567; 92.08084;50.00000;20.00000;4.53034;2
317.14200;15.67333;     -1.46473; 92.06496;50.00000;20.00000;4.52974;2
317.29599;15.67667;     -1.46371; 92.04243;50.00000;20.00000;4.52913;2
317.44800;15.68000;     -1.46277; 92.01457;50.00000;20.00000;4.52852;2
317.59799;15.68333;     -1.46178; 92.00663;50.00000;20.00000;4.52793;2
317.75000;15.68667;     -1.46084; 91.99074;50.00000;20.00000;4.52732;2
317.90302;15.69000;     -1.45996; 91.96691;50.00000;20.00000;4.52671;2
318.05600;15.69333;     -1.45907; 91.93774;50.00000;20.00000;4.52610;2
318.20599;15.69667;     -1.45817; 91.92980;50.00000;20.00000;4.52550;2
318.36099;15.70000;     -1.45727; 91.91391;50.00000;20.00000;4.52489;2
318.51300;15.70333;     -1.45638; 91.88996;50.00000;20.00000;4.52428;2
318.66400;15.70667;     -1.45550; 91.86080;50.00000;20.00000;4.52368;2
318.81601;15.71000;     -1.45461; 91.85285;50.00000;20.00000;4.52307;2
318.96799;15.71333;     -1.45373; 91.83697;50.00000;20.00000;4.52247;2
319.11899;15.71667;     -1.45276; 91.81444;50.00000;20.00000;4.52187;2
319.27200;15.72000;     -1.45185; 91.78658;50.00000;20.00000;4.52126;2
319.42499;15.72333;     -1.45099; 91.77864;50.00000;20.00000;4.52065;2
319.57901;15.72667;     -1.45031; 91.76144;50.00000;20.00000;4.52004;2
319.73199;15.73000;     -1.44960; 91.73761;50.00000;20.00000;4.51943;2
319.88501;15.73333;     -1.44887; 91.70845;50.00000;20.00000;4.51882;2
320.03699;15.73667;     -1.44815; 91.70051;50.00000;20.00000;4.51821;2
320.18799;15.74000;     -1.44746; 91.68320;50.00000;20.00000;4.51761;2
320.34201;15.74333;     -1.44669; 91.65937;50.00000;20.00000;4.51700;2
320.49600;15.74667;     -1.44591; 91.62890;50.00000;20.00000;4.51639;2
320.64899;15.75000;     -1.44516; 91.61965;50.00000;20.00000;4.51578;2
320.80301;15.75333;     -1.44446; 91.60234;50.00000;20.00000;4.51517;2
320.95499;15.75667;     -1.44377; 91.57720;50.00000;20.00000;4.51456;2
321.10800;15.76000;     -1.44316; 91.54543;50.00000;20.00000;4.51395;2
321.26199;15.76333;     -1.44258; 91.53606;50.00000;20.00000;4.51334;2
321.41501;15.76667;     -1.44197; 91.51757;50.00000;20.00000;4.51273;2
321.56799;15.77000;     -1.44144; 91.49243;50.00000;20.00000;4.51213;2
321.72198;15.77333;     -1.44088; 91.46054;50.00000;20.00000;4.51151;2
321.87601;15.77667;     -1.44025; 91.45129;50.00000;20.00000;4.51090;2
322.03000;15.78000;     -1.43966; 91.43410;50.00000;20.00000;4.51029;2
322.18301;15.78333;     -1.43911; 91.40885;50.00000;20.00000;4.50968;2
322.33701;15.78667;     -1.43853; 91.37838;50.00000;20.00000;4.50907;2
322.49200;15.79000;     -1.43794; 91.36913;50.00000;20.00000;4.50845;2
322.64401;15.79333;     -1.43739; 91.35194;50.00000;20.00000;4.50785;2
322.79800;15.79667;     -1.43688; 91.32669;50.00000;20.00000;4.50724;2
322.95200;15.80000;     -1.43640; 91.29622;50.00000;20.00000;4.50663;2
323.10800;15.80333;     -1.43591; 91.28697;50.00000;20.00000;4.50601;2
323.26199;15.80667;     -1.43544; 91.26966;50.00000;20.00000;4.50540;2
323.41599;15.81000;     -1.43502; 91.24583;50.00000;20.00000;4.50479;2
323.57199;15.81333;     -1.43465; 91.21536;50.00000;20.00000;4.50417;2
323.72501;15.81667;     -1.43418; 91.20611;50.00000;20.00000;4.50356;2
323.87701;15.82000;     -1.43373; 91.18880;50.00000;20.00000;4.50296;2
324.03201;15.82333;     -1.43326; 91.16497;50.00000;20.00000;4.50234;2
324.18799;15.82667;     -1.43284; 91.13450;50.00000;20.00000;4.50172;2
324.34299;15.83000;     -1.43245; 91.12656;50.00000;20.00000;4.50111;2
324.49600;15.83333;     -1.43198; 91.10937;50.00000;20.00000;4.50050;2
324.65100;15.83667;     -1.43153; 91.08542;50.00000;20.00000;4.49989;2
324.80701;15.84000;     -1.43113; 91.05637;50.00000;20.00000;4.49927;2
324.95999;15.84333;     -1.43070; 91.04831;50.00000;20.00000;4.49866;2
325.11700;15.84667;     -1.43033; 91.03112;50.00000;20.00000;4.49804;2
325.26999;15.85000;     -1.42998; 91.00729;50.00000;20.00000;4.49743;2
325.42599;15.85333;     -1.42967; 90.97812;50.00000;20.00000;4.49681;2
325.57901;15.85667;     -1.42943; 90.97018;50.00000;20.00000;4.49621;2
325.73599;15.86000;     -1.42910; 90.95429;50.00000;20.00000;4.49558;2
325.89001;15.86333;     -1.42871; 90.93177;50.00000;20.00000;4.49497;2
326.04501;15.86667;     -1.42830; 90.90391;50.00000;20.00000;4.49436;2
326.20001;15.87000;     -1.42789; 90.89596;50.00000;20.00000;4.49375;2
326.35599;15.87333;     -1.42749; 90.88008;50.00000;20.00000;4.49313;2
326.51001;15.87667;     -1.42716; 90.85755;50.00000;20.00000;4.49252;2
326.66699;15.88000;     -1.42677; 90.83099;50.00000;20.00000;4.49190;2
326.82300;15.88333;     -1.42636; 90.82305;50.00000;20.00000;4.49128;2
326.97699;15.88667;     -1.42597; 90.80716;50.00000;20.00000;4.49067;2
327.13400;15.89000;     -1.42554; 90.78333;50.00000;20.00000;4.49005;2
327.29099;15.89333;     -1.42516; 90.75417;50.00000;20.00000;4.48942;2
327.44601;15.89667;     -1.42475; 90.74480;50.00000;20.00000;4.48881;2
327.60101;15.90000;     -1.42436; 90.72761;50.00000;20.00000;4.48820;2
327.75900;15.90333;     -1.42397; 90.70247;50.00000;20.00000;4.48757;2
327.91400;15.90667;     -1.42358; 90.67200;50.00000;20.00000;4.48696;2
328.07199;15.91000;     -1.42318; 90.66264;50.00000;20.00000;4.48633;2
328.22800;15.91333;     -1.42273; 90.64545;50.00000;20.00000;4.48572;2
328.38300;15.91667;     -1.42234; 90.62031;50.00000;20.00000;4.48510;2
328.53900;15.92000;     -1.42195; 90.58972;50.00000;20.00000;4.48449;2
328.69501;15.92333;     -1.42156; 90.58048;50.00000;20.00000;4.48387;2
328.85400;15.92667;     -1.42117; 90.56329;50.00000;20.00000;4.48324;2
329.01001;15.93000;     -1.42082; 90.53803;50.00000;20.00000;4.48262;2
329.16400;15.93333;     -1.42035; 90.50626;50.00000;20.00000;4.48202;2
329.32101;15.93667;     -1.41982; 90.49701;50.00000;20.00000;4.48139;2
329.47699;15.94000;     -1.41925; 90.47840;50.00000;20.00000;4.48078;2
329.63400;15.94333;     -1.41866; 90.45326;50.00000;20.00000;4.48016;2
329.79099;15.94667;     -1.41815; 90.42149;50.00000;20.00000;4.47954;2
329.94901;15.95000;     -1.41760; 90.41212;50.00000;20.00000;4.47891;2
330.10501;15.95333;     -1.41702; 90.39363;50.00000;20.00000;4.47830;2
330.26300;15.95667;     -1.41643; 90.36849;50.00000;20.00000;4.47767;2
330.41699;15.96000;     -1.41584; 90.33660;50.00000;20.00000;4.47706;2
330.57501;15.96333;     -1.41517; 90.32735;50.00000;20.00000;4.47644;2
330.73499;15.96667;     -1.41442; 90.31265;50.00000;20.00000;4.47581;2
330.89001;15.97000;     -1.41364; 90.29024;50.00000;20.00000;4.47520;2
331.04700;15.97333;     -1.41280; 90.26096;50.00000;20.00000;4.47458;2
331.20499;15.97667;     -1.41201; 90.25574;50.00000;20.00000;4.47395;2
331.36099;15.98000;     -1.41123; 90.23725;50.00000;20.00000;4.47334;2
331.51999;15.98333;     -1.41040; 90.21069;50.00000;20.00000;4.47271;2
331.67599;15.98667;     -1.40954; 90.17761;50.00000;20.00000;4.47209;2
331.83200;15.99000;     -1.40865; 90.16825;50.00000;20.00000;4.47148;2
331.99301;15.99333;     -1.40761; 90.14975;50.00000;20.00000;4.47084;2
332.15100;15.99667;     -1.40663; 90.12319;50.00000;20.00000;4.47022;2
332.30801;16.00000;     -1.40566; 90.09012;50.00000;20.00000;4.46960;2
332.46701;16.00333;     -1.40458; 90.08075;50.00000;20.00000;4.46897;2
332.62299;16.00667;     -1.40350; 90.06226;50.00000;20.00000;4.46836;2
332.78201;16.01000;     -1.40230; 90.03570;50.00000;20.00000;4.46773;2
332.94101;16.01333;     -1.40112; 90.00262;50.00000;20.00000;4.46710;2
333.09799;16.01667;     -1.39985; 89.99195;50.00000;20.00000;4.46648;2
333.25601;16.02000;     -1.39853; 89.97215;50.00000;20.00000;4.46586;2
333.41400;16.02333;     -1.39718; 89.94429;50.00000;20.00000;4.46524;2
333.57300;16.02667;     -1.39574; 89.90979;50.00000;20.00000;4.46461;2
333.73001;16.03000;     -1.39427; 89.89924;50.00000;20.00000;4.46399;2
333.88901;16.03333;     -1.39284; 89.87801;50.00000;20.00000;4.46337;2
334.04700;16.03667;     -1.39134; 89.84885;50.00000;20.00000;4.46274;2
334.20401;16.04000;     -1.38979; 89.81304;50.00000;20.00000;4.46213;2
334.36401;16.04333;     -1.38824; 89.80249;50.00000;20.00000;4.46150;2
334.52499;16.04667;     -1.38657; 89.78127;50.00000;20.00000;4.46086;2
334.68301;16.05000;     -1.38482; 89.75210;50.00000;20.00000;4.46024;2
334.84299;16.05333;     -1.38288; 89.71630;50.00000;20.00000;4.45961;2
335.00101;16.05667;     -1.38095; 89.70575;50.00000;20.00000;4.45899;2
335.15900;16.06000;     -1.37903; 89.68453;50.00000;20.00000;4.45836;2
335.32001;16.06333;     -1.37713; 89.65536;50.00000;20.00000;4.45773;2
335.48001;16.06667;     -1.37512; 89.61825;50.00000;20.00000;4.45710;2
335.63800;16.07000;     -1.37306; 89.60758;50.00000;20.00000;4.45648;2
335.79599;16.07333;     -1.37085; 89.58648;50.00000;20.00000;4.45586;2
335.95499;16.07667;     -1.36865; 89.55731;50.00000;20.00000;4.45523;2
336.11600;16.08000;     -1.36643; 89.52151;50.00000;20.00000;4.45460;2
336.27600;16.08333;     -1.36400; 89.51084;50.00000;20.00000;4.45397;2
336.43100;16.08667;     -1.36161; 89.48973;50.00000;20.00000;4.45336;2
336.59201;16.09000;     -1.35914; 89.46057;50.00000;20.00000;4.45273;2
336.75500;16.09333;     -1.35659; 89.42476;50.00000;20.00000;4.45209;2
336.91199;16.09667;     -1.35396; 89.41409;50.00000;20.00000;4.45147;2
337.07101;16.10000;     -1.35124; 89.39287;50.00000;20.00000;4.45084;2
337.23300;16.10333;     -1.34847; 89.36240;50.00000;20.00000;4.45021;2
337.39301;16.10667;     -1.34571; 89.32399;50.00000;20.00000;4.44958;2
337.55200;16.11000;     -1.34283; 89.31213;50.00000;20.00000;4.44895;2
337.71201;16.11333;     -1.33987; 89.28818;50.00000;20.00000;4.44833;2
337.87201;16.11667;     -1.33678; 89.25510;50.00000;20.00000;4.44770;2
338.03400;16.12000;     -1.33351; 89.21396;50.00000;20.00000;4.44706;2
338.19199;16.12333;     -1.33022; 89.20069;50.00000;20.00000;4.44644;2
338.35300;16.12667;     -1.32691; 89.17555;50.00000;20.00000;4.44581;2
338.51401;16.13000;     -1.32358; 89.13975;50.00000;20.00000;4.44518;2
338.67200;16.13333;     -1.32020; 89.09600;50.00000;20.00000;4.44455;2
338.83301;16.13667;     -1.31675; 89.08284;50.00000;20.00000;4.44392;2
338.99301;16.14000;     -1.31317; 89.05628;50.00000;20.00000;4.44329;2
339.15500;16.14333;     -1.30953; 89.01917;50.00000;20.00000;4.44266;2
339.31400;16.14667;     -1.30572; 88.97282;50.00000;20.00000;4.44203;2
339.47400;16.15000;     -1.30185; 88.95823;50.00000;20.00000;4.44141;2
339.63599;16.15333;     -1.29794; 88.93037;50.00000;20.00000;4.44077;2
339.79700;16.15667;     -1.29375; 88.89196;50.00000;20.00000;4.44014;2
339.95599;16.16000;     -1.28957; 88.84418;50.00000;20.00000;4.43952;2
340.11700;16.16333;     -1.28548; 88.82960;50.00000;20.00000;4.43888;2
340.27802;16.16667;     -1.28128; 88.80185;50.00000;20.00000;4.43825;2
340.43900;16.17000;     -1.27687; 88.76332;50.00000;20.00000;4.43762;2
340.60101;16.17333;     -1.27233; 88.71566;50.00000;20.00000;4.43699;2
340.76300;16.17667;     -1.26782; 88.70108;50.00000;20.00000;4.43635;2
340.92300;16.18000;     -1.26323; 88.67322;50.00000;20.00000;4.43572;2
341.08499;16.18333;     -1.25845; 88.63350;50.00000;20.00000;4.43509;2
341.24399;16.18667;     -1.25363; 88.58442;50.00000;20.00000;4.43447;2
341.40601;16.19000;     -1.24861; 88.56983;50.00000;20.00000;4.43383;2
341.56799;16.19333;     -1.24358; 88.54067;50.00000;20.00000;4.43320;2
341.73001;16.19667;     -1.23835; 88.49965;50.00000;20.00000;4.43256;2
341.89001;16.20000;     -1.23308; 88.44926;50.00000;20.00000;4.43194;2
342.05301;16.20333;     -1.22779; 88.43468;50.00000;20.00000;4.43130;2
342.21500;16.20667;     -1.22239; 88.40551;50.00000;20.00000;4.43066;2
342.37399;16.21000;     -1.21682; 88.36437;50.00000;20.00000;4.43004;2
342.53699;16.21333;     -1.21116; 88.31268;50.00000;20.00000;4.42940;2
342.69901;16.21667;     -1.20547; 88.29679;50.00000;20.00000;4.42877;2
342.86099;16.22000;     -1.19958; 88.26632;50.00000;20.00000;4.42813;2
343.02301;16.22333;     -1.19364; 88.22257;50.00000;20.00000;4.42750;2
343.18500;16.22667;     -1.18758; 88.16827;50.00000;20.00000;4.42687;2
343.34601;16.23000;     -1.18141; 88.15239;50.00000;20.00000;4.42624;2
343.51001;16.23333;     -1.17525; 88.12049;50.00000;20.00000;4.42559;2
343.67001;16.23667;     -1.16885; 88.07414;50.00000;20.00000;4.42497;2
343.83200;16.24000;     -1.16233; 88.01711;50.00000;20.00000;4.42434;2
343.99500;16.24333;     -1.15567; 87.99992;50.00000;20.00000;4.42370;2
344.15601;16.24667;     -1.14896; 87.96684;50.00000;20.00000;4.42307;2
344.31900;16.25000;     -1.14216; 87.91906;50.00000;20.00000;4.42243;2
344.48199;16.25333;     -1.13524; 87.85943;50.00000;20.00000;4.42179;2
344.64401;16.25667;     -1.12826; 87.84093;50.00000;20.00000;4.42116;2
344.80499;16.26000;     -1.12108; 87.80513;50.00000;20.00000;4.42053;2
344.96899;16.26333;     -1.11381; 87.75474;50.00000;20.00000;4.41989;2
345.13101;16.26667;     -1.10652; 87.69250;50.00000;20.00000;4.41926;2
345.29401;16.27000;     -1.09898; 87.67388;50.00000;20.00000;4.41862;2
345.45599;16.27333;     -1.09136; 87.63677;50.00000;20.00000;4.41799;2
345.61801;16.27667;     -1.08372; 87.58378;50.00000;20.00000;4.41736;2
345.78201;16.28000;     -1.07603; 87.51750;50.00000;20.00000;4.41672;2
345.94299;16.28333;     -1.06815; 87.49758;50.00000;20.00000;4.41609;2
346.10699;16.28667;     -1.06005; 87.45917;50.00000;20.00000;4.41545;2
346.26999;16.29000;     -1.05185; 87.40487;50.00000;20.00000;4.41481;2
346.43301;16.29333;     -1.04355; 87.33717;50.00000;20.00000;4.41417;2
346.59698;16.29667;     -1.03508; 87.31737;50.00000;20.00000;4.41353;2
346.76001;16.30000;     -1.02650; 87.27754;50.00000;20.00000;4.41290;2
346.92200;16.30333;     -1.01791; 87.22193;50.00000;20.00000;4.41227;2
347.08499;16.30667;     -1.00910; 87.15305;50.00000;20.00000;4.41163;2
347.24799;16.31000;     -1.00034; 87.13183;50.00000;20.00000;4.41099;2
347.41000;16.31333;     -0.99150; 87.09069;50.00000;20.00000;4.41036;2
347.57401;16.31667;     -0.98252; 87.03236;50.00000;20.00000;4.40972;2
347.73801;16.32000;     -0.97328; 86.96087;50.00000;20.00000;4.40908;2
347.90100;16.32333;     -0.96393; 86.93965;50.00000;20.00000;4.40845;2
348.06601;16.32667;     -0.95442; 86.89720;50.00000;20.00000;4.40780;2
348.22900;16.33000;     -0.94497; 86.83757;50.00000;20.00000;4.40717;2
348.39200;16.33333;     -0.93526; 86.76335;50.00000;20.00000;4.40653;2
348.55399;16.33667;     -0.92545; 86.74082;50.00000;20.00000;4.40590;2
348.71899;16.34000;     -0.91555; 86.69577;50.00000;20.00000;4.40526;2
348.88300;16.34333;     -0.90550; 86.63210;50.00000;20.00000;4.40462;2
349.04599;16.34667;     -0.89536; 86.55397;50.00000;20.00000;4.40399;2
349.20901;16.35000;     -0.88515; 86.53002;50.00000;20.00000;4.40335;2
349.37601;16.35333;     -0.87487; 86.48367;50.00000;20.00000;4.40270;2
349.54001;16.35667;     -0.86460; 86.41870;50.00000;20.00000;4.40206;2
349.70300;16.36000;     -0.85418; 86.33926;50.00000;20.00000;4.40143;2
349.86700;16.36333;     -0.84368; 86.31531;50.00000;20.00000;4.40079;2
350.02899;16.36667;     -0.83307; 86.26765;50.00000;20.00000;4.40016;2
350.19299;16.37000;     -0.82227; 86.20007;50.00000;20.00000;4.39952;2
350.35800;16.37333;     -0.81145; 86.11649;50.00000;20.00000;4.39888;2
350.52100;16.37667;     -0.80038; 86.09135;50.00000;20.00000;4.39824;2
350.68799;16.38000;     -0.78916; 86.04227;50.00000;20.00000;4.39759;2
350.85101;16.38333;     -0.77798; 85.97339;50.00000;20.00000;4.39696;2
351.01401;16.38667;     -0.76686; 85.88862;50.00000;20.00000;4.39633;2
351.17999;16.39000;     -0.75572; 85.86206;50.00000;20.00000;4.39568;2
351.34399;16.39333;     -0.74439; 85.81167;50.00000;20.00000;4.39504;2
351.51099;16.39667;     -0.73268; 85.74018;50.00000;20.00000;4.39439;2
351.67300;16.40000;     -0.72091; 85.65138;50.00000;20.00000;4.39377;2
351.83801;16.40333;     -0.70899; 85.62482;50.00000;20.00000;4.39312;2
352.00101;16.40667;     -0.69711; 85.57183;50.00000;20.00000;4.39249;2
352.16599;16.41000;     -0.68539; 85.50152;50.00000;20.00000;4.39185;2
352.33200;16.41333;     -0.67368; 85.41403;50.00000;20.00000;4.39120;2
352.49701;16.41667;     -0.66202; 85.39020;50.00000;20.00000;4.39056;2
352.66199;16.42000;     -0.65047; 85.33981;50.00000;20.00000;4.38992;2
352.82599;16.42333;     -0.63913; 85.26168;50.00000;20.00000;4.38929;2
352.98999;16.42667;     -0.62791; 85.16493;50.00000;20.00000;4.38865;2
353.15399;16.43000;     -0.61672; 85.13577;50.00000;20.00000;4.38801;2
353.31799;16.43333;     -0.60584; 85.07874;50.00000;20.00000;4.38738;2
353.48401;16.43667;     -0.59525; 84.99788;50.00000;20.00000;4.38673;2
353.64999;16.44000;     -0.58521; 84.89853;50.00000;20.00000;4.38609;2
353.81299;16.44333;     -0.57532; 84.86794;50.00000;20.00000;4.38545;2
353.97800;16.44667;     -0.56568; 84.80831;50.00000;20.00000;4.38481;2
354.14200;16.45000;     -0.55667; 84.72354;50.00000;20.00000;4.38418;2
354.30701;16.45333;     -0.54771; 84.61885;50.00000;20.00000;4.38354;2
354.47299;16.45667;     -0.53875; 84.58696;50.00000;20.00000;4.38289;2
354.63599;16.46000;     -0.52962; 84.52471;50.00000;20.00000;4.38226;2
354.80399;16.46333;     -0.52029; 84.43722;50.00000;20.00000;4.38161;2
354.96799;16.46667;     -0.51085; 84.32992;50.00000;20.00000;4.38098;2
355.13300;16.47000;     -0.50130; 84.29673;50.00000;20.00000;4.38034;2
355.29599;16.47333;     -0.49166; 84.23318;50.00000;20.00000;4.37970;2
355.46301;16.47667;     -0.48161; 84.14165;50.00000;20.00000;4.37906;2
355.62799;16.48000;     -0.47086; 84.03032;50.00000;20.00000;4.37842;2
355.79300;16.48333;     -0.45950; 83.99582;50.00000;20.00000;4.37778;2
355.95801;16.48667;     -0.44775; 83.92967;50.00000;20.00000;4.37714;2
356.12399;16.49000;     -0.43533; 83.83553;50.00000;20.00000;4.37650;2
356.28799;16.49333;     -0.42218; 83.72017;50.00000;20.00000;4.37586;2
356.45200;16.49667;     -0.40852; 83.68579;50.00000;20.00000;4.37523;2
356.62000;16.50000;     -0.39450; 83.61809;50.00000;20.00000;4.37458;2
356.78601;16.50333;     -0.38016; 83.52135;50.00000;20.00000;4.37393;2
356.95001;16.50667;     -0.36543; 83.40208;50.00000;20.00000;4.37330;2
357.11700;16.51000;     -0.35022; 83.36627;50.00000;20.00000;4.37265;2
357.28201;16.51333;     -0.33471; 83.29609;50.00000;20.00000;4.37201;2
357.44901;16.51667;     -0.31881; 83.19661;50.00000;20.00000;4.37137;2
357.61499;16.52000;     -0.30250; 83.07343;50.00000;20.00000;4.37072;2
357.78201;16.52333;     -0.28570; 83.03632;50.00000;20.00000;4.37008;2
357.95001;16.52667;     -0.26852; 82.96341;50.00000;20.00000;4.36943;2
358.11499;16.53000;     -0.25098; 82.86003;50.00000;20.00000;4.36879;2
358.27899;16.53333;     -0.23317; 82.73281;50.00000;20.00000;4.36816;2
358.44501;16.53667;     -0.21518; 82.69428;50.00000;20.00000;4.36752;2
358.61099;16.54000;     -0.19715; 82.61876;50.00000;20.00000;4.36687;2
358.77802;16.54333;     -0.17930; 82.51146;50.00000;20.00000;4.36623;2
358.94601;16.54667;     -0.16170; 82.46107;50.00000;20.00000;4.36558;2
359.11099;16.55000;     -0.14413; 82.36694;50.00000;20.00000;4.36494;2
359.27701;16.55333;     -0.12647; 82.23712;50.00000;20.00000;4.36430;2
359.44299;16.55667;     -0.10874; 82.17878;50.00000;20.00000;4.36366;2
