Repository: TristanHehnen/BESKID_ExperimentalData

# Experimental Data of the BESKID Project

The repository contains the public experimental data of the BESKID project.

The primary material investigate is Poly(methyl methacrylate) (PMMA).

The materials have been examined in various experimental setups, across different sizes, from micro- to real-scale. Data of the following setups is available:
- Thermogravimetric analysis (TGA)
- Micro-scale combustion calorimetry (MCC)
- Differential scanning calorimetry (DSC)
- Cone calorimetry

File: ExpData/TGA/DE_6mm/ExpDat_PMMA_DE_6mm_50Kmin_02.txt (part 4 of 8)
#SEG. 2:                     ;30�C/50.0(K/min)/700�C
#SEG. 3:                     ;700�C/00:10/700�C
##Temp./�C;Time/min;DSC/(mW/mg);Mass/%;Gas Flow(purge2)/(ml/min);Gas Flow(protective)/(ml/min);Sensit./(uV/mW);Segment
273.88901;14.68417;     -1.23114; 94.79714;50.00000;20.00000;4.70446;2
274.03699;14.68750;     -1.23131; 94.79307;50.00000;20.00000;4.70386;2
274.18100;14.69083;     -1.23139; 94.78780;50.00000;20.00000;4.70327;2
274.32700;14.69417;     -1.23147; 94.78109;50.00000;20.00000;4.70267;2
274.47101;14.69750;     -1.23160; 94.77306;50.00000;20.00000;4.70208;2
274.61700;14.70083;     -1.23176; 94.77306;50.00000;20.00000;4.70149;2
274.76401;14.70417;     -1.23194; 94.77306;50.00000;20.00000;4.70089;2
274.90799;14.70750;     -1.23203; 94.76767;50.00000;20.00000;4.70030;2
275.05099;14.71083;     -1.23211; 94.76097;50.00000;20.00000;4.69971;2
275.19800;14.71417;     -1.23219; 94.75701;50.00000;20.00000;4.69911;2
275.34399;14.71750;     -1.23229; 94.75162;50.00000;20.00000;4.69852;2
275.48801;14.72083;     -1.23236; 94.75569;50.00000;20.00000;4.69793;2
275.63300;14.72417;     -1.23242; 94.76097;50.00000;20.00000;4.69734;2
275.77899;14.72750;     -1.23250; 94.75557;50.00000;20.00000;4.69674;2
275.92401;14.73083;     -1.23254; 94.74887;50.00000;20.00000;4.69615;2
276.06900;14.73417;     -1.23256; 94.74084;50.00000;20.00000;4.69556;2
276.21500;14.73750;     -1.23242; 94.73150;50.00000;20.00000;4.69496;2
276.35800;14.74083;     -1.23232; 94.73150;50.00000;20.00000;4.69438;2
276.50299;14.74417;     -1.23230; 94.73150;50.00000;20.00000;4.69378;2
276.64499;14.74750;     -1.23234; 94.72742;50.00000;20.00000;4.69320;2
276.79300;14.75083;     -1.23240; 94.72622;50.00000;20.00000;4.69260;2
276.93500;14.75417;     -1.23247; 94.72347;50.00000;20.00000;4.69202;2
277.07901;14.75750;     -1.23255; 94.71952;50.00000;20.00000;4.69143;2
277.22501;14.76083;     -1.23263; 94.72359;50.00000;20.00000;4.69084;2
277.36899;14.76417;     -1.23255; 94.72359;50.00000;20.00000;4.69025;2
277.51401;14.76750;     -1.23251; 94.71952;50.00000;20.00000;4.68966;2
277.66000;14.77083;     -1.23268; 94.71413;50.00000;20.00000;4.68906;2
277.80200;14.77417;     -1.23280; 94.70754;50.00000;20.00000;4.68848;2
277.94501;14.77750;     -1.23280; 94.70083;50.00000;20.00000;4.68790;2
278.09299;14.78083;     -1.23276; 94.70083;50.00000;20.00000;4.68730;2
278.23599;14.78417;     -1.23272; 94.70083;50.00000;20.00000;4.68671;2
278.38101;14.78750;     -1.23270; 94.69675;50.00000;20.00000;4.68612;2
278.52499;14.79083;     -1.23268; 94.69005;50.00000;20.00000;4.68553;2
278.66901;14.79417;     -1.23273; 94.68597;50.00000;20.00000;4.68495;2
278.81400;14.79750;     -1.23273; 94.68070;50.00000;20.00000;4.68435;2
278.95901;14.80083;     -1.23279; 94.68597;50.00000;20.00000;4.68376;2
279.10400;14.80417;     -1.23277; 94.69136;50.00000;20.00000;4.68317;2
279.24701;14.80750;     -1.23267; 94.68597;50.00000;20.00000;4.68259;2
279.39200;14.81083;     -1.23257; 94.67926;50.00000;20.00000;4.68200;2
279.53500;14.81417;     -1.23249; 94.66992;50.00000;20.00000;4.68142;2
279.68100;14.81750;     -1.23241; 94.65926;50.00000;20.00000;4.68082;2
279.82401;14.82083;     -1.23235; 94.65926;50.00000;20.00000;4.68024;2
279.96899;14.82417;     -1.23223; 94.65926;50.00000;20.00000;4.67965;2
280.11200;14.82750;     -1.23215; 94.65782;50.00000;20.00000;4.67906;2
280.25699;14.83083;     -1.23207; 94.65650;50.00000;20.00000;4.67847;2
280.39999;14.83417;     -1.23195; 94.65387;50.00000;20.00000;4.67789;2
280.54501;14.83750;     -1.23172; 94.65387;50.00000;20.00000;4.67730;2
280.69101;14.84083;     -1.23162; 94.64991;50.00000;20.00000;4.67671;2
280.83099;14.84417;     -1.23154; 94.64452;50.00000;20.00000;4.67613;2
280.97400;14.84750;     -1.23144; 94.63782;50.00000;20.00000;4.67555;2
281.12000;14.85083;     -1.23132; 94.62979;50.00000;20.00000;4.67496;2
281.26501;14.85417;     -1.23118; 94.62979;50.00000;20.00000;4.67437;2
281.40900;14.85750;     -1.23102; 94.62979;50.00000;20.00000;4.67378;2
281.55301;14.86083;     -1.23087; 94.62835;50.00000;20.00000;4.67319;2
281.69501;14.86417;     -1.23076; 94.62584;50.00000;20.00000;4.67262;2
281.84100;14.86750;     -1.23065; 94.62164;50.00000;20.00000;4.67202;2
281.98300;14.87083;     -1.23051; 94.61769;50.00000;20.00000;4.67144;2
282.12701;14.87417;     -1.23037; 94.61769;50.00000;20.00000;4.67086;2
282.27100;14.87750;     -1.23021; 94.61769;50.00000;20.00000;4.67027;2
282.41599;14.88083;     -1.23003; 94.61374;50.00000;20.00000;4.66968;2
282.55801;14.88417;     -1.22987; 94.60703;50.00000;20.00000;4.66910;2
282.70099;14.88750;     -1.22969; 94.59900;50.00000;20.00000;4.66852;2
282.84500;14.89083;     -1.22935; 94.59097;50.00000;20.00000;4.66794;2
282.98901;14.89417;     -1.22912; 94.59097;50.00000;20.00000;4.66735;2
283.13300;14.89750;     -1.22900; 94.59097;50.00000;20.00000;4.66676;2
283.27701;14.90083;     -1.22886; 94.58558;50.00000;20.00000;4.66618;2
283.42001;14.90417;     -1.22868; 94.58283;50.00000;20.00000;4.66560;2
283.56400;14.90750;     -1.22848; 94.57888;50.00000;20.00000;4.66501;2
283.70801;14.91083;     -1.22828; 94.57480;50.00000;20.00000;4.66442;2
283.85001;14.91417;     -1.22808; 94.57888;50.00000;20.00000;4.66385;2
283.99500;14.91750;     -1.22780; 94.57888;50.00000;20.00000;4.66326;2
284.14001;14.92083;     -1.22753; 94.57480;50.00000;20.00000;4.66267;2
284.28299;14.92417;     -1.22733; 94.56821;50.00000;20.00000;4.66209;2
284.42499;14.92750;     -1.22715; 94.56019;50.00000;20.00000;4.66151;2
284.56900;14.93083;     -1.22691; 94.55204;50.00000;20.00000;4.66092;2
284.71201;14.93417;     -1.22671; 94.55204;50.00000;20.00000;4.66034;2
284.85599;14.93750;     -1.22641; 94.55204;50.00000;20.00000;4.65976;2
285.00101;14.94083;     -1.22618; 94.55072;50.00000;20.00000;4.65917;2
285.14600;14.94417;     -1.22594; 94.54809;50.00000;20.00000;4.65858;2
285.28799;14.94750;     -1.22568; 94.54545;50.00000;20.00000;4.65800;2
285.43201;14.95083;     -1.22538; 94.54126;50.00000;20.00000;4.65742;2
285.57501;14.95417;     -1.22502; 94.54126;50.00000;20.00000;4.65684;2
285.71899;14.95750;     -1.22459; 94.53731;50.00000;20.00000;4.65625;2
285.86401;14.96083;     -1.22425; 94.53060;50.00000;20.00000;4.65566;2
286.00500;14.96417;     -1.22387; 94.52257;50.00000;20.00000;4.65509;2
286.14899;14.96750;     -1.22361; 94.51323;50.00000;20.00000;4.65450;2
286.29501;14.97083;     -1.22332; 94.51730;50.00000;20.00000;4.65391;2
286.43900;14.97417;     -1.22300; 94.51718;50.00000;20.00000;4.65333;2
286.58200;14.97750;     -1.22264; 94.51455;50.00000;20.00000;4.65275;2
286.72400;14.98083;     -1.22226; 94.51191;50.00000;20.00000;4.65217;2
286.86899;14.98417;     -1.22185; 94.50257;50.00000;20.00000;4.65158;2
287.01099;14.98750;     -1.22139; 94.50257;50.00000;20.00000;4.65100;2
287.15601;14.99083;     -1.22094; 94.49849;50.00000;20.00000;4.65041;2
287.29999;14.99417;     -1.22050; 94.49190;50.00000;20.00000;4.64983;2
287.44400;14.99750;     -1.22010; 94.48376;50.00000;20.00000;4.64925;2
287.58701;15.00083;     -1.21970; 94.47441;50.00000;20.00000;4.64867;2
287.73099;15.00417;     -1.21925; 94.47441;50.00000;20.00000;4.64808;2
287.87601;15.00750;     -1.21881; 94.47046;50.00000;20.00000;4.64749;2
288.01999;15.01083;     -1.21840; 94.46375;50.00000;20.00000;4.64691;2
288.16299;15.01417;     -1.21798; 94.45441;50.00000;20.00000;4.64633;2
288.30701;15.01750;     -1.21752; 94.44363;50.00000;20.00000;4.64574;2
288.45001;15.02083;     -1.21708; 94.44363;50.00000;20.00000;4.64516;2
288.59399;15.02417;     -1.21665; 94.43824;50.00000;20.00000;4.64458;2
288.73801;15.02750;     -1.21621; 94.43153;50.00000;20.00000;4.64399;2
288.88000;15.03083;     -1.21583; 94.42218;50.00000;20.00000;4.64342;2
289.02499;15.03417;     -1.21541; 94.41152;50.00000;20.00000;4.64283;2
289.16699;15.03750;     -1.21489; 94.41152;50.00000;20.00000;4.64225;2
289.31299;15.04083;     -1.21418; 94.40613;50.00000;20.00000;4.64166;2
289.45599;15.04417;     -1.21345; 94.39810;50.00000;20.00000;4.64108;2
289.60199;15.04750;     -1.21287; 94.38876;50.00000;20.00000;4.64049;2
289.74500;15.05083;     -1.21253; 94.37798;50.00000;20.00000;4.63991;2
289.88901;15.05417;     -1.21213; 94.37798;50.00000;20.00000;4.63933;2
290.03201;15.05750;     -1.21167; 94.37271;50.00000;20.00000;4.63875;2
290.17700;15.06083;     -1.21114; 94.36995;50.00000;20.00000;4.63816;2
290.32101;15.06417;     -1.21032; 94.36456;50.00000;20.00000;4.63758;2
290.46500;15.06750;     -1.20965; 94.35785;50.00000;20.00000;4.63699;2
290.60901;15.07083;     -1.20903; 94.36193;50.00000;20.00000;4.63641;2
290.75400;15.07417;     -1.20842; 94.35785;50.00000;20.00000;4.63582;2
290.89700;15.07750;     -1.20786; 94.35126;50.00000;20.00000;4.63524;2
291.04099;15.08083;     -1.20726; 94.34312;50.00000;20.00000;4.63466;2
291.18600;15.08417;     -1.20668; 94.33246;50.00000;20.00000;4.63407;2
291.32901;15.08750;     -1.20599; 94.33246;50.00000;20.00000;4.63349;2
291.47299;15.09083;     -1.20521; 94.32706;50.00000;20.00000;4.63291;2
291.61700;15.09417;     -1.20441; 94.31904;50.00000;20.00000;4.63233;2
291.76099;15.09750;     -1.20374; 94.30838;50.00000;20.00000;4.63174;2
291.90601;15.10083;     -1.20308; 94.29628;50.00000;20.00000;4.63116;2
292.04901;15.10417;     -1.20244; 94.29628;50.00000;20.00000;4.63058;2
292.19199;15.10750;     -1.20180; 94.29089;50.00000;20.00000;4.63000;2
292.33600;15.11083;     -1.20114; 94.28286;50.00000;20.00000;4.62942;2
292.48300;15.11417;     -1.20041; 94.27352;50.00000;20.00000;4.62882;2
292.62701;15.11750;     -1.19969; 94.26154;50.00000;20.00000;4.62824;2
292.77100;15.12083;     -1.19895; 94.26154;50.00000;20.00000;4.62765;2
292.91199;15.12417;     -1.19815; 94.26010;50.00000;20.00000;4.62708;2
293.05701;15.12750;     -1.19728; 94.25615;50.00000;20.00000;4.62650;2
293.20099;15.13083;     -1.19646; 94.24932;50.00000;20.00000;4.62591;2
293.34698;15.13417;     -1.19569; 94.24141;50.00000;20.00000;4.62532;2
293.49100;15.13750;     -1.19489; 94.24141;50.00000;20.00000;4.62474;2
293.63501;15.14083;     -1.19413; 94.23602;50.00000;20.00000;4.62416;2
293.77899;15.14417;     -1.19337; 94.22799;50.00000;20.00000;4.62358;2
293.92300;15.14750;     -1.19261; 94.21721;50.00000;20.00000;4.62299;2
294.06699;15.15083;     -1.19185; 94.20391;50.00000;20.00000;4.62241;2
294.21100;15.15417;     -1.19103; 94.20391;50.00000;20.00000;4.62183;2
294.35599;15.15750;     -1.19014; 94.19852;50.00000;20.00000;4.62124;2
294.50101;15.16083;     -1.18930; 94.19050;50.00000;20.00000;4.62066;2
294.64499;15.16417;     -1.18842; 94.17972;50.00000;20.00000;4.62007;2
294.78900;15.16750;     -1.18754; 94.16774;50.00000;20.00000;4.61949;2
294.93399;15.17083;     -1.18666; 94.16774;50.00000;20.00000;4.61891;2
295.07999;15.17417;     -1.18569; 94.16235;50.00000;20.00000;4.61832;2
295.22501;15.17750;     -1.18465; 94.15432;50.00000;20.00000;4.61773;2
295.36899;15.18083;     -1.18367; 94.14366;50.00000;20.00000;4.61715;2
295.51401;15.18417;     -1.18271; 94.13024;50.00000;20.00000;4.61656;2
295.65900;15.18750;     -1.18179; 94.13024;50.00000;20.00000;4.61598;2
295.80200;15.19083;     -1.18083; 94.12353;50.00000;20.00000;4.61540;2
295.94699;15.19417;     -1.17987; 94.11419;50.00000;20.00000;4.61481;2
296.09201;15.19750;     -1.17887; 94.10209;50.00000;20.00000;4.61423;2
296.23801;15.20083;     -1.17787; 94.08735;50.00000;20.00000;4.61364;2
296.38400;15.20417;     -1.17672; 94.09143;50.00000;20.00000;4.61305;2
296.52802;15.20750;     -1.17564; 94.08867;50.00000;20.00000;4.61247;2
296.67300;15.21083;     -1.17462; 94.08340;50.00000;20.00000;4.61188;2
296.81699;15.21417;     -1.17364; 94.07394;50.00000;20.00000;4.61130;2
296.96201;15.21750;     -1.17263; 94.05920;50.00000;20.00000;4.61071;2
297.10800;15.22083;     -1.17158; 94.05525;50.00000;20.00000;4.61012;2
297.25201;15.22417;     -1.17057; 94.04854;50.00000;20.00000;4.60954;2
297.39700;15.22750;     -1.16953; 94.03776;50.00000;20.00000;4.60896;2
297.54199;15.23083;     -1.16841; 94.02446;50.00000;20.00000;4.60837;2
297.68701;15.23417;     -1.16733; 94.02039;50.00000;20.00000;4.60779;2
297.83200;15.23750;     -1.16623; 94.01236;50.00000;20.00000;4.60720;2
297.97800;15.24083;     -1.16515; 94.00026;50.00000;20.00000;4.60661;2
298.12500;15.24417;     -1.16405; 93.98553;50.00000;20.00000;4.60602;2
298.26999;15.24750;     -1.16291; 93.98157;50.00000;20.00000;4.60544;2
298.41400;15.25083;     -1.16168; 93.97223;50.00000;20.00000;4.60485;2
298.56201;15.25417;     -1.16044; 93.96013;50.00000;20.00000;4.60426;2
298.70499;15.25750;     -1.15920; 93.94408;50.00000;20.00000;4.60368;2
298.85001;15.26083;     -1.15796; 93.94276;50.00000;20.00000;4.60310;2
298.99600;15.26417;     -1.15673; 93.93737;50.00000;20.00000;4.60251;2
299.14001;15.26750;     -1.15547; 93.92802;50.00000;20.00000;4.60193;2
299.28699;15.27083;     -1.15417; 93.91461;50.00000;20.00000;4.60133;2
299.43301;15.27417;     -1.15289; 93.91053;50.00000;20.00000;4.60075;2
299.57800;15.27750;     -1.15168; 93.90119;50.00000;20.00000;4.60016;2
299.72501;15.28083;     -1.15048; 93.88777;50.00000;20.00000;4.59957;2
299.87100;15.28417;     -1.14927; 93.87172;50.00000;20.00000;4.59898;2
300.01599;15.28750;     -1.14801; 93.86765;50.00000;20.00000;4.59840;2
300.16299;15.29083;     -1.14671; 93.85830;50.00000;20.00000;4.59780;2
300.30701;15.29417;     -1.14530; 93.84489;50.00000;20.00000;4.59722;2
300.45401;15.29750;     -1.14390; 93.82883;50.00000;20.00000;4.59663;2
300.60101;15.30083;     -1.14241; 93.82488;50.00000;20.00000;4.59604;2
300.74701;15.30417;     -1.14105; 93.81542;50.00000;20.00000;4.59545;2
300.89099;15.30750;     -1.13972; 93.80212;50.00000;20.00000;4.59487;2
301.03900;15.31083;     -1.13840; 93.78595;50.00000;20.00000;4.59427;2
301.18301;15.31417;     -1.13707; 93.78199;50.00000;20.00000;4.59369;2
301.32901;15.31750;     -1.13568; 93.77397;50.00000;20.00000;4.59311;2
301.47601;15.32083;     -1.13412; 93.76187;50.00000;20.00000;4.59251;2
301.62299;15.32417;     -1.13267; 93.74989;50.00000;20.00000;4.59192;2
301.76801;15.32750;     -1.13128; 93.74989;50.00000;20.00000;4.59134;2
301.91599;15.33083;     -1.12986; 93.74450;50.00000;20.00000;4.59074;2
302.06100;15.33417;     -1.12841; 93.73515;50.00000;20.00000;4.59016;2
302.20901;15.33750;     -1.12700; 93.71766;50.00000;20.00000;4.58956;2
302.35501;15.34083;     -1.12555; 93.71227;50.00000;20.00000;4.58898;2
302.50000;15.34417;     -1.12406; 93.70161;50.00000;20.00000;4.58839;2
302.64801;15.34750;     -1.12265; 93.68688;50.00000;20.00000;4.58780;2
302.79300;15.35083;     -1.12116; 93.66819;50.00000;20.00000;4.58721;2
302.94101;15.35417;     -1.11965; 93.66280;50.00000;20.00000;4.58662;2
303.08701;15.35750;     -1.11816; 93.65201;50.00000;20.00000;4.58603;2
303.23401;15.36083;     -1.11673; 93.63728;50.00000;20.00000;4.58544;2
303.38101;15.36417;     -1.11522; 93.61859;50.00000;20.00000;4.58485;2
303.52899;15.36750;     -1.11375; 93.61320;50.00000;20.00000;4.58425;2
303.67401;15.37083;     -1.11222; 93.60122;50.00000;20.00000;4.58367;2
303.82101;15.37417;     -1.11061; 93.58505;50.00000;20.00000;4.58308;2
303.96701;15.37750;     -1.10897; 93.56504;50.00000;20.00000;4.58249;2
304.11499;15.38083;     -1.10732; 93.55965;50.00000;20.00000;4.58190;2
304.26099;15.38417;     -1.10571; 93.54899;50.00000;20.00000;4.58131;2
304.40900;15.38750;     -1.10410; 93.53282;50.00000;20.00000;4.58072;2
304.55801;15.39083;     -1.10250; 93.51281;50.00000;20.00000;4.58012;2
304.70401;15.39417;     -1.10087; 93.50742;50.00000;20.00000;4.57953;2
304.85199;15.39750;     -1.09922; 93.49676;50.00000;20.00000;4.57894;2
304.99799;15.40083;     -1.09760; 93.48059;50.00000;20.00000;4.57835;2
305.14499;15.40417;     -1.09592; 93.46058;50.00000;20.00000;4.57776;2
305.29099;15.40750;     -1.09425; 93.45519;50.00000;20.00000;4.57717;2
305.43799;15.41083;     -1.09261; 93.44309;50.00000;20.00000;4.57658;2
305.58701;15.41417;     -1.09100; 93.42704;50.00000;20.00000;4.57598;2
305.73401;15.41750;     -1.08938; 93.40703;50.00000;20.00000;4.57539;2
305.88300;15.42083;     -1.08774; 93.40164;50.00000;20.00000;4.57479;2
306.03000;15.42417;     -1.08607; 93.38954;50.00000;20.00000;4.57420;2
306.17700;15.42750;     -1.08435; 93.37217;50.00000;20.00000;4.57361;2
306.32501;15.43083;     -1.08265; 93.35073;50.00000;20.00000;4.57302;2
306.47299;15.43417;     -1.08089; 93.34534;50.00000;20.00000;4.57242;2
306.61899;15.43750;     -1.07913; 93.33336;50.00000;20.00000;4.57184;2
306.76801;15.44083;     -1.07741; 93.31587;50.00000;20.00000;4.57124;2
306.91599;15.44417;     -1.07575; 93.29454;50.00000;20.00000;4.57065;2
307.06400;15.44750;     -1.07403; 93.28783;50.00000;20.00000;4.57005;2
307.21301;15.45083;     -1.07233; 93.27574;50.00000;20.00000;4.56946;2
307.35901;15.45417;     -1.07065; 93.25837;50.00000;20.00000;4.56887;2
307.50699;15.45750;     -1.06895; 93.23560;50.00000;20.00000;4.56828;2
307.65601;15.46083;     -1.06725; 93.22890;50.00000;20.00000;4.56768;2
307.80499;15.46417;     -1.06559; 93.21548;50.00000;20.00000;4.56708;2
307.95200;15.46750;     -1.06390; 93.19667;50.00000;20.00000;4.56649;2
308.10101;15.47083;     -1.06218; 93.17391;50.00000;20.00000;4.56589;2
308.24799;15.47417;     -1.06040; 93.16732;50.00000;20.00000;4.56530;2
308.39700;15.47750;     -1.05845; 93.15390;50.00000;20.00000;4.56471;2
308.54599;15.48083;     -1.05665; 93.13510;50.00000;20.00000;4.56411;2
308.69400;15.48417;     -1.05488; 93.11641;50.00000;20.00000;4.56352;2
308.84299;15.48750;     -1.05316; 93.11377;50.00000;20.00000;4.56292;2
308.98901;15.49083;     -1.05141; 93.10431;50.00000;20.00000;4.56233;2
309.14099;15.49417;     -1.04965; 93.08837;50.00000;20.00000;4.56172;2
309.29001;15.49750;     -1.04788; 93.06430;50.00000;20.00000;4.56113;2
309.43799;15.50083;     -1.04611; 93.05759;50.00000;20.00000;4.56053;2
309.58701;15.50417;     -1.04435; 93.04417;50.00000;20.00000;4.55994;2
309.73401;15.50750;     -1.04260; 93.02536;50.00000;20.00000;4.55935;2
309.88300;15.51083;     -1.04081; 93.00260;50.00000;20.00000;4.55875;2
310.03201;15.51417;     -1.03904; 92.99589;50.00000;20.00000;4.55815;2
310.18201;15.51750;     -1.03727; 92.98259;50.00000;20.00000;4.55755;2
310.33200;15.52083;     -1.03550; 92.96247;50.00000;20.00000;4.55695;2
310.48001;15.52417;     -1.03365; 92.93839;50.00000;20.00000;4.55636;2
310.62900;15.52750;     -1.03180; 92.93168;50.00000;20.00000;4.55576;2
310.77701;15.53083;     -1.02997; 92.91695;50.00000;20.00000;4.55517;2
310.92401;15.53417;     -1.02818; 92.89682;50.00000;20.00000;4.55458;2
311.07800;15.53750;     -1.02639; 92.87142;50.00000;20.00000;4.55397;2
311.22501;15.54083;     -1.02461; 92.86472;50.00000;20.00000;4.55338;2
311.37399;15.54417;     -1.02282; 92.84998;50.00000;20.00000;4.55278;2
311.52200;15.54750;     -1.02099; 92.82986;50.00000;20.00000;4.55219;2
311.67599;15.55083;     -1.01914; 92.80446;50.00000;20.00000;4.55157;2
311.82300;15.55417;     -1.01732; 92.79775;50.00000;20.00000;4.55099;2
311.97101;15.55750;     -1.01550; 92.78301;50.00000;20.00000;4.55039;2
312.12100;15.56083;     -1.01379; 92.76289;50.00000;20.00000;4.54979;2
312.27100;15.56417;     -1.01208; 92.73749;50.00000;20.00000;4.54919;2
312.42099;15.56750;     -1.01036; 92.73078;50.00000;20.00000;4.54859;2
312.57199;15.57083;     -1.00865; 92.71605;50.00000;20.00000;4.54799;2
312.72101;15.57417;     -1.00689; 92.69592;50.00000;20.00000;4.54739;2
312.87100;15.57750;     -1.00517; 92.67053;50.00000;20.00000;4.54679;2
313.02399;15.58083;     -1.00346; 92.66382;50.00000;20.00000;4.54618;2
313.17200;15.58417;     -1.00178; 92.64908;50.00000;20.00000;4.54559;2
313.32199;15.58750;     -1.00010; 92.62764;50.00000;20.00000;4.54499;2
313.47299;15.59083;     -0.99840; 92.60224;50.00000;20.00000;4.54439;2
313.62299;15.59417;     -0.99664; 92.59422;50.00000;20.00000;4.54379;2
313.77399;15.59750;     -0.99485; 92.57948;50.00000;20.00000;4.54319;2
313.92401;15.60083;     -0.99309; 92.55804;50.00000;20.00000;4.54259;2
314.07199;15.60417;     -0.99134; 92.53252;50.00000;20.00000;4.54200;2
314.22400;15.60750;     -0.98958; 92.52450;50.00000;20.00000;4.54139;2
314.37500;15.61083;     -0.98786; 92.50976;50.00000;20.00000;4.54078;2
314.52399;15.61417;     -0.98618; 92.48844;50.00000;20.00000;4.54019;2
314.67599;15.61750;     -0.98456; 92.46160;50.00000;20.00000;4.53958;2
314.82800;15.62083;     -0.98294; 92.45358;50.00000;20.00000;4.53898;2
314.97900;15.62417;     -0.98134; 92.43752;50.00000;20.00000;4.53837;2
315.12799;15.62750;     -0.97972; 92.41476;50.00000;20.00000;4.53778;2
315.27802;15.63083;     -0.97807; 92.38529;50.00000;20.00000;4.53718;2
315.42999;15.63417;     -0.97641; 92.38122;50.00000;20.00000;4.53657;2
315.58099;15.63750;     -0.97477; 92.36505;50.00000;20.00000;4.53597;2
315.73300;15.64083;     -0.97318; 92.34504;50.00000;20.00000;4.53536;2
315.88501;15.64417;     -0.97160; 92.31557;50.00000;20.00000;4.53476;2
316.03500;15.64750;     -0.96998; 92.30754;50.00000;20.00000;4.53416;2
316.18600;15.65083;     -0.96839; 92.29149;50.00000;20.00000;4.53356;2
316.33600;15.65417;     -0.96681; 92.26873;50.00000;20.00000;4.53296;2
316.48801;15.65750;     -0.96522; 92.24058;50.00000;20.00000;4.53235;2
316.64001;15.66083;     -0.96370; 92.23255;50.00000;20.00000;4.53175;2
316.79300;15.66417;     -0.96215; 92.21914;50.00000;20.00000;4.53114;2
316.94101;15.66750;     -0.96070; 92.19913;50.00000;20.00000;4.53055;2
317.09201;15.67083;     -0.95930; 92.16966;50.00000;20.00000;4.52994;2
317.24600;15.67417;     -0.95785; 92.16163;50.00000;20.00000;4.52933;2
317.39899;15.67750;     -0.95631; 92.14546;50.00000;20.00000;4.52872;2
317.54999;15.68083;     -0.95476; 92.12270;50.00000;20.00000;4.52812;2
317.70200;15.68417;     -0.95319; 92.09467;50.00000;20.00000;4.52751;2
317.85001;15.68750;     -0.95170; 92.08664;50.00000;20.00000;4.52692;2
318.00400;15.69083;     -0.95021; 92.07047;50.00000;20.00000;4.52631;2
318.15601;15.69417;     -0.94871; 92.04915;50.00000;20.00000;4.52570;2
318.30899;15.69750;     -0.94720; 92.02231;50.00000;20.00000;4.52509;2
318.45999;15.70083;     -0.94581; 92.01428;50.00000;20.00000;4.52449;2
318.61200;15.70417;     -0.94440; 91.99823;50.00000;20.00000;4.52389;2
318.76501;15.70750;     -0.94297; 91.97547;50.00000;20.00000;4.52328;2
318.91599;15.71083;     -0.94154; 91.94732;50.00000;20.00000;4.52268;2
319.06900;15.71417;     -0.94013; 91.93929;50.00000;20.00000;4.52207;2
319.22198;15.71750;     -0.93878; 91.92324;50.00000;20.00000;4.52146;2
319.37601;15.72083;     -0.93747; 91.90048;50.00000;20.00000;4.52084;2
319.52701;15.72417;     -0.93612; 91.87233;50.00000;20.00000;4.52024;2
319.67801;15.72750;     -0.93475; 91.86430;50.00000;20.00000;4.51964;2
319.83099;15.73083;     -0.93342; 91.84825;50.00000;20.00000;4.51903;2
319.98401;15.73417;     -0.93209; 91.82405;50.00000;20.00000;4.51843;2
320.13599;15.73750;     -0.93078; 91.79470;50.00000;20.00000;4.51782;2
320.29001;15.74083;     -0.92955; 91.78523;50.00000;20.00000;4.51721;2
320.44000;15.74417;     -0.92823; 91.76786;50.00000;20.00000;4.51661;2
320.59299;15.74750;     -0.92694; 91.74247;50.00000;20.00000;4.51600;2
320.74701;15.75083;     -0.92565; 91.71156;50.00000;20.00000;4.51539;2
320.90100;15.75417;     -0.92440; 91.70222;50.00000;20.00000;4.51478;2
321.05499;15.75750;     -0.92319; 91.68485;50.00000;20.00000;4.51417;2
321.20499;15.76083;     -0.92202; 91.65933;50.00000;20.00000;4.51357;2
321.35999;15.76417;     -0.92093; 91.62854;50.00000;20.00000;4.51295;2
321.51501;15.76750;     -0.91988; 91.61920;50.00000;20.00000;4.51234;2
321.66599;15.77083;     -0.91878; 91.60183;50.00000;20.00000;4.51174;2
321.81900;15.77417;     -0.91773; 91.57631;50.00000;20.00000;4.51113;2
321.97198;15.77750;     -0.91662; 91.54421;50.00000;20.00000;4.51052;2
322.12601;15.78083;     -0.91553; 91.53486;50.00000;20.00000;4.50991;2
322.27899;15.78417;     -0.91446; 91.51737;50.00000;20.00000;4.50930;2
322.43301;15.78750;     -0.91338; 91.49197;50.00000;20.00000;4.50869;2
322.58600;15.79083;     -0.91229; 91.46119;50.00000;20.00000;4.50808;2
322.73901;15.79417;     -0.91124; 91.45316;50.00000;20.00000;4.50747;2
322.89499;15.79750;     -0.91025; 91.43711;50.00000;20.00000;4.50685;2
323.04901;15.80083;     -0.90932; 91.41291;50.00000;20.00000;4.50624;2
323.20300;15.80417;     -0.90843; 91.38344;50.00000;20.00000;4.50563;2
323.35501;15.80750;     -0.90755; 91.37541;50.00000;20.00000;4.50503;2
323.50900;15.81083;     -0.90668; 91.35804;50.00000;20.00000;4.50442;2
323.66199;15.81417;     -0.90581; 91.33396;50.00000;20.00000;4.50381;2
323.81699;15.81750;     -0.90490; 91.30449;50.00000;20.00000;4.50319;2
323.97299;15.82083;     -0.90401; 91.29647;50.00000;20.00000;4.50258;2
324.12701;15.82417;     -0.90310; 91.27910;50.00000;20.00000;4.50196;2
324.27899;15.82750;     -0.90218; 91.25490;50.00000;20.00000;4.50136;2
324.43500;15.83083;     -0.90127; 91.22543;50.00000;20.00000;4.50074;2
324.58899;15.83417;     -0.90038; 91.21740;50.00000;20.00000;4.50013;2
324.74301;15.83750;     -0.89948; 91.20135;50.00000;20.00000;4.49952;2
324.89999;15.84083;     -0.89863; 91.17859;50.00000;20.00000;4.49890;2
325.05399;15.84417;     -0.89772; 91.15044;50.00000;20.00000;4.49829;2
325.20801;15.84750;     -0.89686; 91.14241;50.00000;20.00000;4.49768;2
325.36401;15.85083;     -0.89603; 91.12504;50.00000;20.00000;4.49706;2
325.51700;15.85417;     -0.89530; 91.10096;50.00000;20.00000;4.49645;2
325.67300;15.85750;     -0.89459; 91.07017;50.00000;20.00000;4.49583;2
325.82700;15.86083;     -0.89388; 91.06203;50.00000;20.00000;4.49522;2
325.98199;15.86417;     -0.89319; 91.04466;50.00000;20.00000;4.49461;2
326.13699;15.86750;     -0.89243; 91.02058;50.00000;20.00000;4.49400;2
326.29401;15.87083;     -0.89166; 90.99111;50.00000;20.00000;4.49337;2
326.44901;15.87417;     -0.89091; 90.98176;50.00000;20.00000;4.49276;2
326.60300;15.87750;     -0.89018; 90.96427;50.00000;20.00000;4.49215;2
326.75800;15.88083;     -0.88940; 90.94019;50.00000;20.00000;4.49154;2
326.91400;15.88417;     -0.88861; 90.91072;50.00000;20.00000;4.49092;2
327.06699;15.88750;     -0.88785; 90.90138;50.00000;20.00000;4.49031;2
327.22400;15.89083;     -0.88708; 90.88401;50.00000;20.00000;4.48969;2
327.38000;15.89417;     -0.88633; 90.85981;50.00000;20.00000;4.48907;2
327.53299;15.89750;     -0.88557; 90.82902;50.00000;20.00000;4.48847;2
327.69000;15.90083;     -0.88486; 90.81968;50.00000;20.00000;4.48785;2
327.84900;15.90417;     -0.88413; 90.80099;50.00000;20.00000;4.48722;2
328.00400;15.90750;     -0.88339; 90.77547;50.00000;20.00000;4.48660;2
328.15900;15.91083;     -0.88262; 90.74337;50.00000;20.00000;4.48599;2
328.31500;15.91417;     -0.88186; 90.73403;50.00000;20.00000;4.48537;2
328.47198;15.91750;     -0.88113; 90.71522;50.00000;20.00000;4.48475;2
328.62500;15.92083;     -0.88039; 90.68838;50.00000;20.00000;4.48415;2
328.78299;15.92417;     -0.87964; 90.65628;50.00000;20.00000;4.48352;2
328.93701;15.92750;     -0.87882; 90.64693;50.00000;20.00000;4.48291;2
329.09399;15.93083;     -0.87806; 90.62813;50.00000;20.00000;4.48229;2
329.25000;15.93417;     -0.87727; 90.60141;50.00000;20.00000;4.48168;2
329.40601;15.93750;     -0.87643; 90.56931;50.00000;20.00000;4.48106;2
329.56400;15.94083;     -0.87561; 90.55984;50.00000;20.00000;4.48043;2
329.71799;15.94417;     -0.87465; 90.54115;50.00000;20.00000;4.47983;2
329.87500;15.94750;     -0.87373; 90.51432;50.00000;20.00000;4.47920;2
330.03299;15.95083;     -0.87281; 90.48221;50.00000;20.00000;4.47858;2
330.19000;15.95417;     -0.87193; 90.47287;50.00000;20.00000;4.47796;2
330.34601;15.95750;     -0.87105; 90.45538;50.00000;20.00000;4.47734;2
330.50299;15.96083;     -0.87017; 90.43130;50.00000;20.00000;4.47672;2
330.66000;15.96417;     -0.86927; 90.40183;50.00000;20.00000;4.47610;2
330.81500;15.96750;     -0.86833; 90.39776;50.00000;20.00000;4.47549;2
330.97501;15.97083;     -0.86731; 90.38446;50.00000;20.00000;4.47486;2
331.13000;15.97417;     -0.86626; 90.36422;50.00000;20.00000;4.47425;2
331.28900;15.97750;     -0.86504; 90.33894;50.00000;20.00000;4.47362;2
331.44601;15.98083;     -0.86385; 90.32947;50.00000;20.00000;4.47300;2
331.60001;15.98417;     -0.86268; 90.31210;50.00000;20.00000;4.47239;2
331.75900;15.98750;     -0.86151; 90.28803;50.00000;20.00000;4.47177;2
331.91599;15.99083;     -0.86038; 90.25724;50.00000;20.00000;4.47115;2
332.07300;15.99417;     -0.85924; 90.24777;50.00000;20.00000;4.47053;2
332.23199;15.99750;     -0.85809; 90.23040;50.00000;20.00000;4.46990;2
332.38800;16.00083;     -0.85684; 90.20501;50.00000;20.00000;4.46928;2
332.54401;16.00417;     -0.85548; 90.17278;50.00000;20.00000;4.46867;2
332.70499;16.00750;     -0.85415; 90.16344;50.00000;20.00000;4.46803;2
332.86099;16.01083;     -0.85282; 90.14475;50.00000;20.00000;4.46742;2
333.01999;16.01417;     -0.85142; 90.11792;50.00000;20.00000;4.46679;2
333.17899;16.01750;     -0.84999; 90.08437;50.00000;20.00000;4.46616;2
333.33499;16.02083;     -0.84849; 90.07503;50.00000;20.00000;4.46555;2
333.49600;16.02417;     -0.84693; 90.05502;50.00000;20.00000;4.46492;2
333.65100;16.02750;     -0.84530; 90.02687;50.00000;20.00000;4.46430;2
333.81000;16.03083;     -0.84370; 89.99201;50.00000;20.00000;4.46368;2
333.96701;16.03417;     -0.84210; 89.98135;50.00000;20.00000;4.46306;2
334.12799;16.03750;     -0.84044; 89.96122;50.00000;20.00000;4.46242;2
334.28601;16.04083;     -0.83863; 89.93307;50.00000;20.00000;4.46180;2
334.44400;16.04417;     -0.83668; 89.89833;50.00000;20.00000;4.46118;2
334.60001;16.04750;     -0.83476; 89.88755;50.00000;20.00000;4.46057;2
334.75900;16.05083;     -0.83291; 89.86742;50.00000;20.00000;4.45994;2
334.92001;16.05417;     -0.83106; 89.83939;50.00000;20.00000;4.45931;2
335.07901;16.05750;     -0.82899; 89.80453;50.00000;20.00000;4.45868;2
335.23700;16.06083;     -0.82685; 89.79387;50.00000;20.00000;4.45806;2
335.39600;16.06417;     -0.82475; 89.77374;50.00000;20.00000;4.45743;2
335.55600;16.06750;     -0.82257; 89.74427;50.00000;20.00000;4.45680;2
335.71301;16.07083;     -0.82030; 89.70809;50.00000;20.00000;4.45618;2
335.87100;16.07417;     -0.81802; 89.69743;50.00000;20.00000;4.45556;2
336.03101;16.07750;     -0.81561; 89.67599;50.00000;20.00000;4.45493;2
336.19199;16.08083;     -0.81324; 89.64652;50.00000;20.00000;4.45430;2
336.34900;16.08417;     -0.81077; 89.60902;50.00000;20.00000;4.45368;2
336.50601;16.08750;     -0.80817; 89.59824;50.00000;20.00000;4.45307;2
336.66901;16.09083;     -0.80556; 89.57692;50.00000;20.00000;4.45242;2
336.82599;16.09417;     -0.80296; 89.54469;50.00000;20.00000;4.45181;2
336.98599;16.09750;     -0.80036; 89.50588;50.00000;20.00000;4.45118;2
337.14200;16.10083;     -0.79776; 89.49378;50.00000;20.00000;4.45056;2
337.30399;16.10417;     -0.79521; 89.47102;50.00000;20.00000;4.44993;2
337.46301;16.10750;     -0.79257; 89.43891;50.00000;20.00000;4.44930;2
337.62399;16.11083;     -0.78995; 89.40010;50.00000;20.00000;4.44867;2
337.78201;16.11417;     -0.78726; 89.38800;50.00000;20.00000;4.44805;2
337.94199;16.11750;     -0.78454; 89.36524;50.00000;20.00000;4.44742;2
338.10199;16.12083;     -0.78171; 89.33313;50.00000;20.00000;4.44679;2
338.26001;16.12417;     -0.77884; 89.29300;50.00000;20.00000;4.44617;2
338.41901;16.12750;     -0.77586; 89.28090;50.00000;20.00000;4.44555;2
338.57999;16.13083;     -0.77281; 89.25814;50.00000;20.00000;4.44492;2
338.73901;16.13417;     -0.76975; 89.22460;50.00000;20.00000;4.44429;2
338.90100;16.13750;     -0.76657; 89.18315;50.00000;20.00000;4.44366;2
339.06000;16.14083;     -0.76330; 89.17105;50.00000;20.00000;4.44303;2
339.22101;16.14417;     -0.75993; 89.14697;50.00000;20.00000;4.44240;2
339.38101;16.14750;     -0.75648; 89.11355;50.00000;20.00000;4.44177;2
339.54199;16.15083;     -0.75305; 89.07198;50.00000;20.00000;4.44114;2
339.70001;16.15417;     -0.74955; 89.05988;50.00000;20.00000;4.44052;2
339.85999;16.15750;     -0.74593; 89.03448;50.00000;20.00000;4.43989;2
340.02301;16.16083;     -0.74215; 88.99830;50.00000;20.00000;4.43925;2
340.18301;16.16417;     -0.73840; 88.95410;50.00000;20.00000;4.43863;2
340.34399;16.16750;     -0.73464; 88.94068;50.00000;20.00000;4.43799;2
340.50400;16.17083;     -0.73077; 88.91397;50.00000;20.00000;4.43737;2
340.66400;16.17417;     -0.72671; 88.87515;50.00000;20.00000;4.43674;2
340.82700;16.17750;     -0.72234; 88.82687;50.00000;20.00000;4.43610;2
340.98901;16.18083;     -0.71801; 88.81214;50.00000;20.00000;4.43547;2
341.14499;16.18417;     -0.71364; 88.78399;50.00000;20.00000;4.43485;2
341.30801;16.18750;     -0.70923; 88.74517;50.00000;20.00000;4.43422;2
341.46899;16.19083;     -0.70461; 88.69702;50.00000;20.00000;4.43359;2
341.63101;16.19417;     -0.70001; 88.68228;50.00000;20.00000;4.43295;2
341.79099;16.19750;     -0.69535; 88.65281;50.00000;20.00000;4.43232;2
341.95200;16.20083;     -0.69056; 88.61124;50.00000;20.00000;4.43169;2
342.11499;16.20417;     -0.68579; 88.56045;50.00000;20.00000;4.43105;2
342.27499;16.20750;     -0.68100; 88.54571;50.00000;20.00000;4.43043;2
342.43701;16.21083;     -0.67616; 88.51624;50.00000;20.00000;4.42979;2
342.59698;16.21417;     -0.67120; 88.47467;50.00000;20.00000;4.42917;2
342.75800;16.21750;     -0.66618; 88.42244;50.00000;20.00000;4.42854;2
342.91699;16.22083;     -0.66116; 88.40639;50.00000;20.00000;4.42791;2
343.08200;16.22417;     -0.65603; 88.37560;50.00000;20.00000;4.42727;2
343.24399;16.22750;     -0.65080; 88.33272;50.00000;20.00000;4.42664;2
343.40601;16.23083;     -0.64540; 88.27917;50.00000;20.00000;4.42600;2
343.56500;16.23417;     -0.63993; 88.26311;50.00000;20.00000;4.42538;2
343.72800;16.23750;     -0.63449; 88.23089;50.00000;20.00000;4.42474;2
343.89099;16.24083;     -0.62902; 88.18680;50.00000;20.00000;4.42410;2
344.05200;16.24417;     -0.62343; 88.13182;50.00000;20.00000;4.42348;2
344.21301;16.24750;     -0.61779; 88.11577;50.00000;20.00000;4.42285;2
344.37500;16.25083;     -0.61189; 88.08234;50.00000;20.00000;4.42221;2
344.53799;16.25417;     -0.60582; 88.03538;50.00000;20.00000;4.42158;2
344.69901;16.25750;     -0.59968; 87.97788;50.00000;20.00000;4.42095;2
344.86301;16.26083;     -0.59344; 87.96039;50.00000;20.00000;4.42031;2
345.02301;16.26417;     -0.58697; 87.92565;50.00000;20.00000;4.41968;2
345.18500;16.26750;     -0.58041; 87.87737;50.00000;20.00000;4.41905;2
345.34900;16.27083;     -0.57382; 87.81711;50.00000;20.00000;4.41841;2
345.51199;16.27417;     -0.56707; 87.79843;50.00000;20.00000;4.41777;2
345.67401;16.27750;     -0.56030; 87.76225;50.00000;20.00000;4.41714;2
345.83600;16.28083;     -0.55351; 87.71002;50.00000;20.00000;4.41650;2
345.99600;16.28417;     -0.54645; 87.64569;50.00000;20.00000;4.41588;2
346.16101;16.28750;     -0.53945; 87.62556;50.00000;20.00000;4.41524;2
346.32300;16.29083;     -0.53232; 87.58675;50.00000;20.00000;4.41460;2
346.48499;16.29417;     -0.52532; 87.53188;50.00000;20.00000;4.41397;2
346.64801;16.29750;     -0.51835; 87.46491;50.00000;20.00000;4.41333;2
346.81000;16.30083;     -0.51137; 87.44479;50.00000;20.00000;4.41270;2
346.97198;16.30417;     -0.50431; 87.40598;50.00000;20.00000;4.41207;2
347.13400;16.30750;     -0.49726; 87.34979;50.00000;20.00000;4.41144;2
347.29901;16.31083;     -0.49028; 87.28007;50.00000;20.00000;4.41080;2
347.46100;16.31417;     -0.48318; 87.25863;50.00000;20.00000;4.41016;2
347.62399;16.31750;     -0.47598; 87.21718;50.00000;20.00000;4.40953;2
347.78699;16.32083;     -0.46877; 87.15955;50.00000;20.00000;4.40889;2
347.95099;16.32417;     -0.46158; 87.08720;50.00000;20.00000;4.40825;2
348.11301;16.32750;     -0.45439; 87.06587;50.00000;20.00000;4.40762;2
348.27701;16.33083;     -0.44714; 87.02431;50.00000;20.00000;4.40698;2
348.43900;16.33417;     -0.43977; 86.96405;50.00000;20.00000;4.40635;2
348.60599;16.33750;     -0.43243; 86.89037;50.00000;20.00000;4.40570;2
348.76599;16.34083;     -0.42513; 86.86761;50.00000;20.00000;4.40508;2
348.92999;16.34417;     -0.41787; 86.82341;50.00000;20.00000;4.40444;2
349.09100;16.34750;     -0.41052; 86.76051;50.00000;20.00000;4.40381;2
349.25601;16.35083;     -0.40321; 86.68277;50.00000;20.00000;4.40317;2
349.41800;16.35417;     -0.39598; 86.65869;50.00000;20.00000;4.40254;2
349.58200;16.35750;     -0.38883; 86.61317;50.00000;20.00000;4.40190;2
349.74600;16.36083;     -0.38172; 86.54752;50.00000;20.00000;4.40126;2
349.91000;16.36417;     -0.37453; 86.46713;50.00000;20.00000;4.40062;2
350.07300;16.36750;     -0.36717; 86.44306;50.00000;20.00000;4.39999;2
350.23499;16.37083;     -0.35953; 86.39622;50.00000;20.00000;4.39936;2
350.39801;16.37417;     -0.35190; 86.32925;50.00000;20.00000;4.39872;2
350.56400;16.37750;     -0.34409; 86.24623;50.00000;20.00000;4.39808;2
350.72601;16.38083;     -0.33641; 86.22071;50.00000;20.00000;4.39745;2
350.88901;16.38417;     -0.32883; 86.17124;50.00000;20.00000;4.39681;2
351.05399;16.38750;     -0.32129; 86.10152;50.00000;20.00000;4.39617;2
351.21701;16.39083;     -0.31381; 86.01455;50.00000;20.00000;4.39554;2
351.38199;16.39417;     -0.30639; 85.98771;50.00000;20.00000;4.39490;2
351.54599;16.39750;     -0.29899; 85.93680;50.00000;20.00000;4.39426;2
351.70901;16.40083;     -0.29165; 85.86324;50.00000;20.00000;4.39363;2
351.87500;16.40417;     -0.28449; 85.77352;50.00000;20.00000;4.39298;2
352.03900;16.40750;     -0.27735; 85.74536;50.00000;20.00000;4.39234;2
352.20001;16.41083;     -0.27042; 85.69577;50.00000;20.00000;4.39172;2
352.36401;16.41417;     -0.26357; 85.62341;50.00000;20.00000;4.39108;2
352.52899;16.41750;     -0.25695; 85.53368;50.00000;20.00000;4.39044;2
352.69199;16.42083;     -0.25005; 85.50961;50.00000;20.00000;4.38981;2
352.85501;16.42417;     -0.24290; 85.45342;50.00000;20.00000;4.38917;2
353.02100;16.42750;     -0.23428; 85.37436;50.00000;20.00000;4.38853;2
353.18500;16.43083;     -0.22433; 85.27660;50.00000;20.00000;4.38789;2
353.35001;16.43417;     -0.21403; 85.24713;50.00000;20.00000;4.38725;2
353.51599;16.43750;     -0.20329; 85.18951;50.00000;20.00000;4.38661;2
353.67899;16.44083;     -0.19230; 85.10781;50.00000;20.00000;4.38597;2
353.84500;16.44417;     -0.18095; 85.00742;50.00000;20.00000;4.38533;2
354.01001;16.44750;     -0.16965; 84.97663;50.00000;20.00000;4.38469;2
354.17200;16.45083;     -0.15855; 84.91769;50.00000;20.00000;4.38406;2
354.33899;16.45417;     -0.14762; 84.83336;50.00000;20.00000;4.38341;2
354.50299;16.45750;     -0.13617; 84.73021;50.00000;20.00000;4.38278;2
354.66699;16.46083;     -0.12389; 84.69799;50.00000;20.00000;4.38214;2
354.83200;16.46417;     -0.11068; 84.63641;50.00000;20.00000;4.38150;2
354.99799;16.46750;-9.709555e-02; 84.54944;50.00000;20.00000;4.38086;2
355.16299;16.47083;-8.340086e-02; 84.44091;50.00000;20.00000;4.38022;2
355.32999;16.47417;-6.978577e-02; 84.40748;50.00000;20.00000;4.37957;2
355.49301;16.47750;-5.608296e-02; 84.34315;50.00000;20.00000;4.37894;2
355.65799;16.48083;-4.166650e-02; 84.25211;50.00000;20.00000;4.37830;2
355.82501;16.48417;-2.655692e-02; 84.13962;50.00000;20.00000;4.37765;2
355.98999;16.48750;-1.129669e-02; 84.10476;50.00000;20.00000;4.37701;2
356.15201;16.49083; 4.302130e-03; 84.03779;50.00000;20.00000;4.37639;2
356.32101;16.49417; 1.992644e-02; 83.94268;50.00000;20.00000;4.37573;2
356.48401;16.49750; 3.545079e-02; 83.82623;50.00000;20.00000;4.37510;2
356.65100;16.50083; 5.095890e-02; 83.79006;50.00000;20.00000;4.37445;2
356.81699;16.50417; 6.645064e-02; 83.72045;50.00000;20.00000;4.37381;2
356.98099;16.50750; 8.175869e-02; 83.62270;50.00000;20.00000;4.37318;2
357.14700;16.51083; 9.759391e-02; 83.50207;50.00000;20.00000;4.37254;2
357.31299;16.51417;      0.11423; 83.46457;50.00000;20.00000;4.37189;2
357.47800;16.51750;      0.13172; 83.39233;50.00000;20.00000;4.37125;2
357.64499;16.52083;      0.14929; 83.29051;50.00000;20.00000;4.37061;2
357.81100;16.52417;      0.16763; 83.16592;50.00000;20.00000;4.36997;2
357.97601;16.52750;      0.18721; 83.12842;50.00000;20.00000;4.36933;2
358.14200;16.53083;      0.20712; 83.05487;50.00000;20.00000;4.36869;2
358.30701;16.53417;      0.22690; 82.95041;50.00000;20.00000;4.36805;2
358.47101;16.53750;      0.24602; 82.82174;50.00000;20.00000;4.36741;2
358.63901;16.54083;      0.26391; 82.78293;50.00000;20.00000;4.36677;2
358.80499;16.54417;      0.27979; 82.70662;50.00000;20.00000;4.36612;2
358.97000;16.54750;      0.29470; 82.59952;50.00000;20.00000;4.36549;2
359.13699;16.55083;      0.30999; 82.54861;50.00000;20.00000;4.36484;2
359.30099;16.55417;      0.32591; 82.45349;50.00000;20.00000;4.36421;2
359.46701;16.55750;      0.34284; 82.32232;50.00000;20.00000;4.36357;2
