Repository: TristanHehnen/BESKID_ExperimentalData

# Experimental Data of the BESKID Project

The repository contains the public experimental data of the BESKID project.

The primary material investigate is Poly(methyl methacrylate) (PMMA).

The materials have been examined in various experimental setups, across different sizes, from micro- to real-scale. Data of the following setups is available:
- Thermogravimetric analysis (TGA)
- Micro-scale combustion calorimetry (MCC)
- Differential scanning calorimetry (DSC)
- Cone calorimetry

File: ExpData/TGA/DE_6mm/ExpDat_PMMA_DE_6mm_50Kmin_03.txt (part 4 of 8)
#SEG. 2:                     ;30�C/50.0(K/min)/700�C
#SEG. 3:                     ;700�C/00:10/700�C
##Temp./�C;Time/min;DSC/(mW/mg);Mass/%;Gas Flow(purge2)/(ml/min);Gas Flow(protective)/(ml/min);Sensit./(uV/mW);Segment
273.71201;14.68333;     -0.78044; 94.67344;50.00000;20.00000;4.70518;2
273.85599;14.68667;     -0.78035; 94.67344;50.00000;20.00000;4.70460;2
274.00299;14.69000;     -0.78029; 94.67344;50.00000;20.00000;4.70400;2
274.14999;14.69333;     -0.78022; 94.66959;50.00000;20.00000;4.70339;2
274.29401;14.69667;     -0.78023; 94.66434;50.00000;20.00000;4.70281;2
274.43799;14.70000;     -0.78014; 94.65780;50.00000;20.00000;4.70222;2
274.58499;14.70333;     -0.78003; 94.64998;50.00000;20.00000;4.70162;2
274.72800;14.70667;     -0.77988; 94.64998;50.00000;20.00000;4.70103;2
274.87399;14.71000;     -0.77973; 94.64998;50.00000;20.00000;4.70044;2
275.01999;14.71333;     -0.77958; 94.64998;50.00000;20.00000;4.69984;2
275.16599;14.71667;     -0.77947; 94.64870;50.00000;20.00000;4.69924;2
275.31100;14.72000;     -0.77936; 94.64613;50.00000;20.00000;4.69865;2
275.45499;14.72333;     -0.77920; 94.64345;50.00000;20.00000;4.69806;2
275.60001;14.72667;     -0.77905; 94.64345;50.00000;20.00000;4.69747;2
275.74600;14.73000;     -0.77890; 94.64345;50.00000;20.00000;4.69687;2
275.89099;14.73333;     -0.77871; 94.63820;50.00000;20.00000;4.69628;2
276.03601;14.73667;     -0.77851; 94.63166;50.00000;20.00000;4.69569;2
276.18100;14.74000;     -0.77832; 94.62384;50.00000;20.00000;4.69510;2
276.32599;14.74333;     -0.77817; 94.61474;50.00000;20.00000;4.69451;2
276.47299;14.74667;     -0.77803; 94.61474;50.00000;20.00000;4.69391;2
276.61600;14.75000;     -0.77793; 94.61871;50.00000;20.00000;4.69332;2
276.76300;14.75333;     -0.77779; 94.61859;50.00000;20.00000;4.69272;2
276.90601;14.75667;     -0.77764; 94.61731;50.00000;20.00000;4.69214;2
277.05200;14.76000;     -0.77751; 94.61486;50.00000;20.00000;4.69154;2
277.19501;14.76333;     -0.77730; 94.60692;50.00000;20.00000;4.69096;2
277.34100;14.76667;     -0.77696; 94.60692;50.00000;20.00000;4.69036;2
277.48499;14.77000;     -0.77689; 94.60692;50.00000;20.00000;4.68978;2
277.63000;14.77333;     -0.77682; 94.60307;50.00000;20.00000;4.68918;2
277.77499;14.77667;     -0.77661; 94.59782;50.00000;20.00000;4.68859;2
277.92001;14.78000;     -0.77637; 94.59129;50.00000;20.00000;4.68800;2
278.06699;14.78333;     -0.77614; 94.58347;50.00000;20.00000;4.68740;2
278.20700;14.78667;     -0.77580; 94.58347;50.00000;20.00000;4.68683;2
278.35400;14.79000;     -0.77554; 94.58347;50.00000;20.00000;4.68623;2
278.49799;14.79333;     -0.77533; 94.58347;50.00000;20.00000;4.68564;2
278.64301;14.79667;     -0.77513; 94.58090;50.00000;20.00000;4.68505;2
278.78900;14.80000;     -0.77505; 94.57822;50.00000;20.00000;4.68446;2
278.93201;14.80333;     -0.77487; 94.57565;50.00000;20.00000;4.68387;2
279.07501;14.80667;     -0.77460; 94.57565;50.00000;20.00000;4.68329;2
279.22198;14.81000;     -0.77432; 94.57565;50.00000;20.00000;4.68269;2
279.36600;14.81333;     -0.77402; 94.57040;50.00000;20.00000;4.68210;2
279.51099;14.81667;     -0.77372; 94.56386;50.00000;20.00000;4.68151;2
279.65302;14.82000;     -0.77343; 94.55604;50.00000;20.00000;4.68093;2
279.79999;14.82333;     -0.77309; 94.55091;50.00000;20.00000;4.68034;2
279.94400;14.82667;     -0.77277; 94.55476;50.00000;20.00000;4.67975;2
280.08701;14.83000;     -0.77243; 94.56001;50.00000;20.00000;4.67917;2
280.23300;14.83333;     -0.77211; 94.56001;50.00000;20.00000;4.67857;2
280.37701;14.83667;     -0.77179; 94.55348;50.00000;20.00000;4.67798;2
280.51999;14.84000;     -0.77154; 94.54566;50.00000;20.00000;4.67740;2
280.66400;14.84333;     -0.77131; 94.53656;50.00000;20.00000;4.67682;2
280.80801;14.84667;     -0.77107; 94.53656;50.00000;20.00000;4.67623;2
280.95401;14.85000;     -0.77073; 94.53656;50.00000;20.00000;4.67563;2
281.09799;14.85333;     -0.77042; 94.53130;50.00000;20.00000;4.67505;2
281.24301;14.85667;     -0.77010; 94.52477;50.00000;20.00000;4.67446;2
281.38699;14.86000;     -0.76982; 94.52080;50.00000;20.00000;4.67387;2
281.53201;14.86333;     -0.76948; 94.51567;50.00000;20.00000;4.67328;2
281.67700;14.86667;     -0.76914; 94.51952;50.00000;20.00000;4.67269;2
281.82199;14.87000;     -0.76881; 94.52349;50.00000;20.00000;4.67210;2
281.96399;14.87333;     -0.76847; 94.51952;50.00000;20.00000;4.67152;2
282.10699;14.87667;     -0.76809; 94.51438;50.00000;20.00000;4.67094;2
282.25299;14.88000;     -0.76775; 94.50785;50.00000;20.00000;4.67034;2
282.39499;14.88333;     -0.76741; 94.50131;50.00000;20.00000;4.66977;2
282.54099;14.88667;     -0.76699; 94.50131;50.00000;20.00000;4.66917;2
282.68301;14.89000;     -0.76659; 94.50131;50.00000;20.00000;4.66859;2
282.82999;14.89333;     -0.76625; 94.49606;50.00000;20.00000;4.66800;2
282.97400;14.89667;     -0.76594; 94.48953;50.00000;20.00000;4.66741;2
283.11700;14.90000;     -0.76556; 94.48171;50.00000;20.00000;4.66683;2
283.26199;14.90333;     -0.76514; 94.47646;50.00000;20.00000;4.66624;2
283.40500;14.90667;     -0.76472; 94.48043;50.00000;20.00000;4.66566;2
283.54800;14.91000;     -0.76436; 94.48031;50.00000;20.00000;4.66508;2
283.69501;14.91333;     -0.76385; 94.47914;50.00000;20.00000;4.66448;2
283.83801;14.91667;     -0.76331; 94.47121;50.00000;20.00000;4.66390;2
283.98199;14.92000;     -0.76284; 94.46210;50.00000;20.00000;4.66331;2
284.12601;14.92333;     -0.76240; 94.46210;50.00000;20.00000;4.66272;2
284.26901;14.92667;     -0.76202; 94.45825;50.00000;20.00000;4.66214;2
284.41400;14.93000;     -0.76158; 94.45172;50.00000;20.00000;4.66155;2
284.55701;14.93333;     -0.76118; 94.44390;50.00000;20.00000;4.66097;2
284.70099;14.93667;     -0.76076; 94.43468;50.00000;20.00000;4.66039;2
284.84601;14.94000;     -0.76022; 94.43853;50.00000;20.00000;4.65980;2
284.99100;14.94333;     -0.75974; 94.43865;50.00000;20.00000;4.65921;2
285.13400;14.94667;     -0.75927; 94.43736;50.00000;20.00000;4.65863;2
285.27899;14.95000;     -0.75879; 94.43468;50.00000;20.00000;4.65804;2
285.42401;14.95333;     -0.75827; 94.42558;50.00000;20.00000;4.65745;2
285.56601;14.95667;     -0.75775; 94.42558;50.00000;20.00000;4.65687;2
285.70901;14.96000;     -0.75724; 94.42558;50.00000;20.00000;4.65629;2
285.85501;14.96333;     -0.75670; 94.42161;50.00000;20.00000;4.65570;2
286.00000;14.96667;     -0.75622; 94.41636;50.00000;20.00000;4.65511;2
286.14200;14.97000;     -0.75571; 94.41391;50.00000;20.00000;4.65453;2
286.28601;14.97333;     -0.75519; 94.40982;50.00000;20.00000;4.65395;2
286.43100;14.97667;     -0.75461; 94.41379;50.00000;20.00000;4.65336;2
286.57599;14.98000;     -0.75402; 94.41519;50.00000;20.00000;4.65277;2
286.72000;14.98333;     -0.75341; 94.40994;50.00000;20.00000;4.65218;2
286.86301;14.98667;     -0.75281; 94.40212;50.00000;20.00000;4.65160;2
287.00900;14.99000;     -0.75220; 94.39302;50.00000;20.00000;4.65101;2
287.15201;14.99333;     -0.75155; 94.39302;50.00000;20.00000;4.65043;2
287.29599;14.99667;     -0.75095; 94.38905;50.00000;20.00000;4.64985;2
287.44000;15.00000;     -0.75036; 94.38252;50.00000;20.00000;4.64926;2
287.58401;15.00333;     -0.74972; 94.37470;50.00000;20.00000;4.64868;2
287.72601;15.00667;     -0.74907; 94.36431;50.00000;20.00000;4.64810;2
287.87201;15.01000;     -0.74846; 94.36431;50.00000;20.00000;4.64751;2
288.01700;15.01333;     -0.74782; 94.35906;50.00000;20.00000;4.64692;2
288.16000;15.01667;     -0.74715; 94.35124;50.00000;20.00000;4.64634;2
288.30600;15.02000;     -0.74646; 94.34214;50.00000;20.00000;4.64575;2
288.45001;15.02333;     -0.74579; 94.33036;50.00000;20.00000;4.64516;2
288.59500;15.02667;     -0.74513; 94.33036;50.00000;20.00000;4.64458;2
288.73801;15.03000;     -0.74442; 94.32522;50.00000;20.00000;4.64399;2
288.88199;15.03333;     -0.74373; 94.31869;50.00000;20.00000;4.64341;2
289.02701;15.03667;     -0.74302; 94.30947;50.00000;20.00000;4.64282;2
289.17300;15.04000;     -0.74217; 94.29908;50.00000;20.00000;4.64223;2
289.31500;15.04333;     -0.74135; 94.29908;50.00000;20.00000;4.64166;2
289.45901;15.04667;     -0.74054; 94.29383;50.00000;20.00000;4.64107;2
289.60300;15.05000;     -0.73984; 94.28601;50.00000;20.00000;4.64049;2
289.74799;15.05333;     -0.73913; 94.27563;50.00000;20.00000;4.63990;2
289.89301;15.05667;     -0.73842; 94.26384;50.00000;20.00000;4.63931;2
290.03699;15.06000;     -0.73767; 94.26769;50.00000;20.00000;4.63873;2
290.18100;15.06333;     -0.73676; 94.26641;50.00000;20.00000;4.63814;2
290.32501;15.06667;     -0.73593; 94.26384;50.00000;20.00000;4.63756;2
290.47000;15.07000;     -0.73512; 94.25859;50.00000;20.00000;4.63697;2
290.61301;15.07333;     -0.73420; 94.24820;50.00000;20.00000;4.63639;2
290.75900;15.07667;     -0.73337; 94.24820;50.00000;20.00000;4.63580;2
290.90399;15.08000;     -0.73256; 94.24295;50.00000;20.00000;4.63521;2
291.04800;15.08333;     -0.73173; 94.23513;50.00000;20.00000;4.63463;2
291.19199;15.08667;     -0.73086; 94.22475;50.00000;20.00000;4.63405;2
291.33600;15.09000;     -0.73003; 94.21296;50.00000;20.00000;4.63346;2
291.48001;15.09333;     -0.72918; 94.21296;50.00000;20.00000;4.63288;2
291.62601;15.09667;     -0.72835; 94.20771;50.00000;20.00000;4.63229;2
291.76999;15.10000;     -0.72756; 94.19989;50.00000;20.00000;4.63171;2
291.91400;15.10333;     -0.72673; 94.19079;50.00000;20.00000;4.63112;2
292.05899;15.10667;     -0.72588; 94.18040;50.00000;20.00000;4.63054;2
292.20401;15.11000;     -0.72499; 94.18040;50.00000;20.00000;4.62995;2
292.34698;15.11333;     -0.72402; 94.17515;50.00000;20.00000;4.62937;2
292.49200;15.11667;     -0.72310; 94.16862;50.00000;20.00000;4.62878;2
292.63699;15.12000;     -0.72217; 94.15951;50.00000;20.00000;4.62820;2
292.78201;15.12333;     -0.72120; 94.15286;50.00000;20.00000;4.62761;2
292.92599;15.12667;     -0.72023; 94.15683;50.00000;20.00000;4.62703;2
293.07300;15.13000;     -0.71927; 94.15555;50.00000;20.00000;4.62643;2
293.21701;15.13333;     -0.71830; 94.15158;50.00000;20.00000;4.62585;2
293.36200;15.13667;     -0.71724; 94.14119;50.00000;20.00000;4.62526;2
293.50800;15.14000;     -0.71617; 94.12941;50.00000;20.00000;4.62467;2
293.65302;15.14333;     -0.71513; 94.12941;50.00000;20.00000;4.62409;2
293.79700;15.14667;     -0.71412; 94.12427;50.00000;20.00000;4.62350;2
293.94101;15.15000;     -0.71315; 94.11645;50.00000;20.00000;4.62292;2
294.08701;15.15333;     -0.71214; 94.10595;50.00000;20.00000;4.62233;2
294.23199;15.15667;     -0.71108; 94.09428;50.00000;20.00000;4.62174;2
294.37701;15.16000;     -0.71007; 94.09428;50.00000;20.00000;4.62116;2
294.52301;15.16333;     -0.70902; 94.08775;50.00000;20.00000;4.62057;2
294.66699;15.16667;     -0.70794; 94.07853;50.00000;20.00000;4.61999;2
294.81100;15.17000;     -0.70681; 94.06686;50.00000;20.00000;4.61940;2
294.95801;15.17333;     -0.70569; 94.05379;50.00000;20.00000;4.61881;2
295.10300;15.17667;     -0.70458; 94.05379;50.00000;20.00000;4.61822;2
295.24899;15.18000;     -0.70348; 94.04725;50.00000;20.00000;4.61763;2
295.39301;15.18333;     -0.70233; 94.03687;50.00000;20.00000;4.61705;2
295.53601;15.18667;     -0.70122; 94.02380;50.00000;20.00000;4.61647;2
295.68600;15.19000;     -0.70014; 94.00944;50.00000;20.00000;4.61587;2
295.82999;15.19333;     -0.69905; 94.00944;50.00000;20.00000;4.61529;2
295.97299;15.19667;     -0.69790; 94.00291;50.00000;20.00000;4.61471;2
296.12000;15.20000;     -0.69678; 93.99252;50.00000;20.00000;4.61411;2
296.26501;15.20333;     -0.69552; 93.98342;50.00000;20.00000;4.61353;2
296.41101;15.20667;     -0.69429; 93.97292;50.00000;20.00000;4.61294;2
296.55600;15.21000;     -0.69299; 93.97688;50.00000;20.00000;4.61235;2
296.70200;15.21333;     -0.69177; 93.97420;50.00000;20.00000;4.61176;2
296.84698;15.21667;     -0.69048; 93.96370;50.00000;20.00000;4.61118;2
296.99399;15.22000;     -0.68905; 93.95075;50.00000;20.00000;4.61059;2
297.14099;15.22333;     -0.68777; 93.93511;50.00000;20.00000;4.60999;2
297.28601;15.22667;     -0.68654; 93.93511;50.00000;20.00000;4.60941;2
297.43201;15.23000;     -0.68531; 93.92717;50.00000;20.00000;4.60882;2
297.57700;15.23333;     -0.68411; 93.91679;50.00000;20.00000;4.60823;2
297.72198;15.23667;     -0.68288; 93.90243;50.00000;20.00000;4.60765;2
297.86801;15.24000;     -0.68161; 93.88680;50.00000;20.00000;4.60706;2
298.01300;15.24333;     -0.68029; 93.88283;50.00000;20.00000;4.60647;2
298.15799;15.24667;     -0.67891; 93.87629;50.00000;20.00000;4.60589;2
298.30600;15.25000;     -0.67749; 93.86591;50.00000;20.00000;4.60529;2
298.45001;15.25333;     -0.67606; 93.85155;50.00000;20.00000;4.60471;2
298.59500;15.25667;     -0.67466; 93.84770;50.00000;20.00000;4.60412;2
298.74301;15.26000;     -0.67326; 93.84245;50.00000;20.00000;4.60353;2
298.89001;15.26333;     -0.67184; 93.83323;50.00000;20.00000;4.60293;2
299.03500;15.26667;     -0.67039; 93.82156;50.00000;20.00000;4.60235;2
299.18100;15.27000;     -0.66897; 93.82028;50.00000;20.00000;4.60176;2
299.32901;15.27333;     -0.66757; 93.81106;50.00000;20.00000;4.60116;2
299.47299;15.27667;     -0.66616; 93.79811;50.00000;20.00000;4.60058;2
299.61899;15.28000;     -0.66478; 93.78107;50.00000;20.00000;4.60000;2
299.76401;15.28333;     -0.66339; 93.77594;50.00000;20.00000;4.59941;2
299.91199;15.28667;     -0.66195; 93.76672;50.00000;20.00000;4.59881;2
300.05899;15.29000;     -0.66048; 93.75236;50.00000;20.00000;4.59822;2
300.20499;15.29333;     -0.65898; 93.73544;50.00000;20.00000;4.59763;2
300.35300;15.29667;     -0.65750; 93.73147;50.00000;20.00000;4.59704;2
300.49899;15.30000;     -0.65589; 93.72237;50.00000;20.00000;4.59645;2
300.64499;15.30333;     -0.65427; 93.70930;50.00000;20.00000;4.59586;2
300.79099;15.30667;     -0.65269; 93.69238;50.00000;20.00000;4.59527;2
300.93701;15.31000;     -0.65111; 93.68713;50.00000;20.00000;4.59468;2
301.08301;15.31333;     -0.64954; 93.67803;50.00000;20.00000;4.59410;2
301.23099;15.31667;     -0.64796; 93.66367;50.00000;20.00000;4.59350;2
301.37601;15.32000;     -0.64634; 93.64675;50.00000;20.00000;4.59292;2
301.52399;15.32333;     -0.64472; 93.64547;50.00000;20.00000;4.59232;2
301.67001;15.32667;     -0.64315; 93.63894;50.00000;20.00000;4.59173;2
301.81699;15.33000;     -0.64159; 93.62855;50.00000;20.00000;4.59114;2
301.96399;15.33333;     -0.64000; 93.61408;50.00000;20.00000;4.59055;2
302.11099;15.33667;     -0.63841; 93.60883;50.00000;20.00000;4.58996;2
302.25900;15.34000;     -0.63673; 93.59973;50.00000;20.00000;4.58936;2
302.40500;15.34333;     -0.63499; 93.58537;50.00000;20.00000;4.58877;2
302.55399;15.34667;     -0.63331; 93.56845;50.00000;20.00000;4.58818;2
302.70001;15.35000;     -0.63160; 93.56320;50.00000;20.00000;4.58759;2
302.84799;15.35333;     -0.62994; 93.55281;50.00000;20.00000;4.58699;2
302.99301;15.35667;     -0.62825; 93.53846;50.00000;20.00000;4.58641;2
303.14001;15.36000;     -0.62664; 93.52142;50.00000;20.00000;4.58582;2
303.28799;15.36333;     -0.62500; 93.51629;50.00000;20.00000;4.58522;2
303.43701;15.36667;     -0.62335; 93.50707;50.00000;20.00000;4.58462;2
303.58499;15.37000;     -0.62168; 93.49412;50.00000;20.00000;4.58403;2
303.73300;15.37333;     -0.61990; 93.47708;50.00000;20.00000;4.58343;2
303.88101;15.37667;     -0.61815; 93.47194;50.00000;20.00000;4.58284;2
304.02499;15.38000;     -0.61637; 93.46273;50.00000;20.00000;4.58226;2
304.17401;15.38333;     -0.61464; 93.44837;50.00000;20.00000;4.58166;2
304.32401;15.38667;     -0.61287; 93.43145;50.00000;20.00000;4.58106;2
304.46899;15.39000;     -0.61112; 93.42620;50.00000;20.00000;4.58047;2
304.61700;15.39333;     -0.60938; 93.41581;50.00000;20.00000;4.57988;2
304.76599;15.39667;     -0.60763; 93.40146;50.00000;20.00000;4.57928;2
304.91299;15.40000;     -0.60590; 93.38314;50.00000;20.00000;4.57869;2
305.06100;15.40333;     -0.60413; 93.37800;50.00000;20.00000;4.57809;2
305.20999;15.40667;     -0.60226; 93.36622;50.00000;20.00000;4.57750;2
305.35599;15.41000;     -0.60045; 93.35058;50.00000;20.00000;4.57691;2
305.50400;15.41333;     -0.59866; 93.33098;50.00000;20.00000;4.57632;2
305.65302;15.41667;     -0.59688; 93.32584;50.00000;20.00000;4.57572;2
305.79901;15.42000;     -0.59508; 93.31406;50.00000;20.00000;4.57513;2
305.94901;15.42333;     -0.59329; 93.29713;50.00000;20.00000;4.57453;2
306.09500;15.42667;     -0.59148; 93.27625;50.00000;20.00000;4.57394;2
306.24500;15.43000;     -0.58965; 93.26971;50.00000;20.00000;4.57334;2
306.39200;15.43333;     -0.58764; 93.25792;50.00000;20.00000;4.57275;2
306.54001;15.43667;     -0.58571; 93.23972;50.00000;20.00000;4.57216;2
306.69000;15.44000;     -0.58384; 93.21755;50.00000;20.00000;4.57155;2
306.83801;15.44333;     -0.58203; 93.21101;50.00000;20.00000;4.57096;2
306.98499;15.44667;     -0.58022; 93.19923;50.00000;20.00000;4.57037;2
307.13599;15.45000;     -0.57840; 93.18102;50.00000;20.00000;4.56976;2
307.28400;15.45333;     -0.57661; 93.15885;50.00000;20.00000;4.56917;2
307.43201;15.45667;     -0.57481; 93.15232;50.00000;20.00000;4.56858;2
307.58200;15.46000;     -0.57306; 93.13925;50.00000;20.00000;4.56797;2
307.72900;15.46333;     -0.57130; 93.12092;50.00000;20.00000;4.56739;2
307.87701;15.46667;     -0.56954; 93.09875;50.00000;20.00000;4.56679;2
308.02600;15.47000;     -0.56774; 93.09222;50.00000;20.00000;4.56619;2
308.17599;15.47333;     -0.56591; 93.07926;50.00000;20.00000;4.56559;2
308.32599;15.47667;     -0.56405; 93.06094;50.00000;20.00000;4.56499;2
308.47400;15.48000;     -0.56223; 93.03877;50.00000;20.00000;4.56440;2
308.62201;15.48333;     -0.56039; 93.03620;50.00000;20.00000;4.56380;2
308.77499;15.48667;     -0.55854; 93.02850;50.00000;20.00000;4.56319;2
308.92099;15.49000;     -0.55656; 93.01403;50.00000;20.00000;4.56261;2
309.07101;15.49333;     -0.55468; 92.99583;50.00000;20.00000;4.56200;2
309.22000;15.49667;     -0.55282; 92.98929;50.00000;20.00000;4.56141;2
309.36801;15.50000;     -0.55098; 92.97622;50.00000;20.00000;4.56081;2
309.51801;15.50333;     -0.54914; 92.95802;50.00000;20.00000;4.56021;2
309.66699;15.50667;     -0.54728; 92.93456;50.00000;20.00000;4.55962;2
309.81601;15.51000;     -0.54542; 92.92803;50.00000;20.00000;4.55902;2
309.96600;15.51333;     -0.54357; 92.91496;50.00000;20.00000;4.55842;2
310.11401;15.51667;     -0.54177; 92.89535;50.00000;20.00000;4.55783;2
310.26501;15.52000;     -0.53995; 92.87190;50.00000;20.00000;4.55722;2
310.41501;15.52333;     -0.53810; 92.86536;50.00000;20.00000;4.55662;2
310.56500;15.52667;     -0.53626; 92.85101;50.00000;20.00000;4.55602;2
310.71301;15.53000;     -0.53439; 92.83140;50.00000;20.00000;4.55543;2
310.86401;15.53333;     -0.53257; 92.80666;50.00000;20.00000;4.55482;2
311.01199;15.53667;     -0.53072; 92.80013;50.00000;20.00000;4.55423;2
311.16400;15.54000;     -0.52892; 92.78578;50.00000;20.00000;4.55362;2
311.31500;15.54333;     -0.52707; 92.76617;50.00000;20.00000;4.55302;2
311.46399;15.54667;     -0.52526; 92.74143;50.00000;20.00000;4.55242;2
311.61301;15.55000;     -0.52341; 92.73361;50.00000;20.00000;4.55183;2
311.76401;15.55333;     -0.52157; 92.71926;50.00000;20.00000;4.55122;2
311.91400;15.55667;     -0.51972; 92.69837;50.00000;20.00000;4.55062;2
312.06299;15.56000;     -0.51791; 92.67363;50.00000;20.00000;4.55003;2
312.21399;15.56333;     -0.51612; 92.66581;50.00000;20.00000;4.54942;2
312.36499;15.56667;     -0.51436; 92.65146;50.00000;20.00000;4.54882;2
312.51599;15.57000;     -0.51263; 92.63057;50.00000;20.00000;4.54821;2
312.66599;15.57333;     -0.51084; 92.60443;50.00000;20.00000;4.54761;2
312.81400;15.57667;     -0.50905; 92.59661;50.00000;20.00000;4.54702;2
312.96701;15.58000;     -0.50725; 92.58097;50.00000;20.00000;4.54641;2
313.11801;15.58333;     -0.50548; 92.56009;50.00000;20.00000;4.54581;2
313.26801;15.58667;     -0.50378; 92.53406;50.00000;20.00000;4.54521;2
313.41800;15.59000;     -0.50213; 92.52624;50.00000;20.00000;4.54461;2
313.56900;15.59333;     -0.50043; 92.51189;50.00000;20.00000;4.54400;2
313.72101;15.59667;     -0.49875; 92.49100;50.00000;20.00000;4.54340;2
313.87100;15.60000;     -0.49715; 92.46486;50.00000;20.00000;4.54280;2
314.01999;15.60333;     -0.49545; 92.45704;50.00000;20.00000;4.54220;2
314.17401;15.60667;     -0.49376; 92.44269;50.00000;20.00000;4.54159;2
314.32501;15.61000;     -0.49208; 92.42180;50.00000;20.00000;4.54098;2
314.47400;15.61333;     -0.49040; 92.39578;50.00000;20.00000;4.54039;2
314.62601;15.61667;     -0.48870; 92.38796;50.00000;20.00000;4.53978;2
314.77499;15.62000;     -0.48703; 92.37221;50.00000;20.00000;4.53919;2
314.92700;15.62333;     -0.48539; 92.35003;50.00000;20.00000;4.53858;2
315.08099;15.62667;     -0.48377; 92.32273;50.00000;20.00000;4.53797;2
315.23001;15.63000;     -0.48219; 92.31479;50.00000;20.00000;4.53737;2
315.38199;15.63333;     -0.48058; 92.30301;50.00000;20.00000;4.53676;2
315.53201;15.63667;     -0.47896; 92.28083;50.00000;20.00000;4.53617;2
315.68500;15.64000;     -0.47739; 92.25750;50.00000;20.00000;4.53556;2
315.83600;15.64333;     -0.47581; 92.24956;50.00000;20.00000;4.53495;2
315.98599;15.64667;     -0.47420; 92.23264;50.00000;20.00000;4.53435;2
316.14001;15.65000;     -0.47272; 92.20918;50.00000;20.00000;4.53374;2
316.29099;15.65333;     -0.47119; 92.18048;50.00000;20.00000;4.53314;2
316.44101;15.65667;     -0.46968; 92.17266;50.00000;20.00000;4.53254;2
316.59698;15.66000;     -0.46819; 92.15574;50.00000;20.00000;4.53192;2
316.74799;15.66333;     -0.46670; 92.13602;50.00000;20.00000;4.53132;2
316.89899;15.66667;     -0.46535; 92.10999;50.00000;20.00000;4.53071;2
317.05200;15.67000;     -0.46396; 92.10217;50.00000;20.00000;4.53010;2
317.20300;15.67333;     -0.46250; 92.08525;50.00000;20.00000;4.52950;2
317.35400;15.67667;     -0.46103; 92.06180;50.00000;20.00000;4.52890;2
317.50800;15.68000;     -0.45962; 92.03169;50.00000;20.00000;4.52829;2
317.66199;15.68333;     -0.45815; 92.02387;50.00000;20.00000;4.52767;2
317.81201;15.68667;     -0.45675; 92.00695;50.00000;20.00000;4.52707;2
317.96399;15.69000;     -0.45540; 91.98349;50.00000;20.00000;4.52647;2
318.11700;15.69333;     -0.45406; 91.95479;50.00000;20.00000;4.52586;2
318.26999;15.69667;     -0.45265; 91.94697;50.00000;20.00000;4.52525;2
318.42099;15.70000;     -0.45127; 91.92993;50.00000;20.00000;4.52465;2
318.57501;15.70333;     -0.44994; 91.90648;50.00000;20.00000;4.52403;2
318.72501;15.70667;     -0.44858; 91.87777;50.00000;20.00000;4.52344;2
318.88000;15.71000;     -0.44722; 91.86867;50.00000;20.00000;4.52282;2
319.03201;15.71333;     -0.44588; 91.85175;50.00000;20.00000;4.52221;2
319.18399;15.71667;     -0.44461; 91.82689;50.00000;20.00000;4.52161;2
319.33801;15.72000;     -0.44341; 91.79690;50.00000;20.00000;4.52100;2
319.48901;15.72333;     -0.44214; 91.78908;50.00000;20.00000;4.52040;2
319.64499;15.72667;     -0.44093; 91.77216;50.00000;20.00000;4.51977;2
319.79700;15.73000;     -0.43972; 91.74870;50.00000;20.00000;4.51917;2
319.95001;15.73333;     -0.43858; 91.72000;50.00000;20.00000;4.51856;2
320.10400;15.73667;     -0.43742; 91.71218;50.00000;20.00000;4.51795;2
320.25900;15.74000;     -0.43645; 91.69514;50.00000;20.00000;4.51733;2
320.40900;15.74333;     -0.43539; 91.67168;50.00000;20.00000;4.51673;2
320.56299;15.74667;     -0.43428; 91.64298;50.00000;20.00000;4.51612;2
320.71701;15.75000;     -0.43316; 91.63516;50.00000;20.00000;4.51551;2
320.87000;15.75333;     -0.43207; 91.61824;50.00000;20.00000;4.51490;2
321.02499;15.75667;     -0.43103; 91.59467;50.00000;20.00000;4.51428;2
321.17899;15.76000;     -0.42992; 91.56467;50.00000;20.00000;4.51367;2
321.33099;15.76333;     -0.42892; 91.55686;50.00000;20.00000;4.51307;2
321.48599;15.76667;     -0.42797; 91.53994;50.00000;20.00000;4.51245;2
321.63800;15.77000;     -0.42702; 91.51648;50.00000;20.00000;4.51185;2
321.79401;15.77333;     -0.42607; 91.48777;50.00000;20.00000;4.51123;2
321.94800;15.77667;     -0.42506; 91.47855;50.00000;20.00000;4.51062;2
322.10101;15.78000;     -0.42413; 91.46163;50.00000;20.00000;4.51001;2
322.25400;15.78333;     -0.42322; 91.43818;50.00000;20.00000;4.50940;2
322.40900;15.78667;     -0.42239; 91.40819;50.00000;20.00000;4.50878;2
322.56299;15.79000;     -0.42156; 91.39908;50.00000;20.00000;4.50817;2
322.71799;15.79333;     -0.42073; 91.38076;50.00000;20.00000;4.50756;2
322.87100;15.79667;     -0.41988; 91.35602;50.00000;20.00000;4.50695;2
323.02802;15.80000;     -0.41905; 91.32592;50.00000;20.00000;4.50633;2
323.18100;15.80333;     -0.41819; 91.31681;50.00000;20.00000;4.50572;2
323.33499;15.80667;     -0.41738; 91.29989;50.00000;20.00000;4.50511;2
323.49100;15.81000;     -0.41657; 91.27504;50.00000;20.00000;4.50449;2
323.64301;15.81333;     -0.41587; 91.24505;50.00000;20.00000;4.50388;2
323.79700;15.81667;     -0.41522; 91.23594;50.00000;20.00000;4.50327;2
323.95300;15.82000;     -0.41456; 91.21902;50.00000;20.00000;4.50265;2
324.10599;15.82333;     -0.41383; 91.19417;50.00000;20.00000;4.50205;2
324.26300;15.82667;     -0.41315; 91.16418;50.00000;20.00000;4.50142;2
324.41800;15.83000;     -0.41246; 91.15507;50.00000;20.00000;4.50081;2
324.57001;15.83333;     -0.41172; 91.13675;50.00000;20.00000;4.50021;2
324.72800;15.83667;     -0.41099; 91.11201;50.00000;20.00000;4.49958;2
324.88300;15.84000;     -0.41031; 91.08074;50.00000;20.00000;4.49897;2
325.03601;15.84333;     -0.40962; 91.07164;50.00000;20.00000;4.49836;2
325.19199;15.84667;     -0.40902; 91.05332;50.00000;20.00000;4.49774;2
325.34799;15.85000;     -0.40842; 91.02858;50.00000;20.00000;4.49712;2
325.50101;15.85333;     -0.40784; 90.99719;50.00000;20.00000;4.49652;2
325.65701;15.85667;     -0.40727; 90.98808;50.00000;20.00000;4.49590;2
325.81299;15.86000;     -0.40663; 90.96988;50.00000;20.00000;4.49528;2
325.96899;15.86333;     -0.40601; 90.94502;50.00000;20.00000;4.49466;2
326.12399;15.86667;     -0.40537; 90.91375;50.00000;20.00000;4.49405;2
326.28101;15.87000;     -0.40477; 90.90465;50.00000;20.00000;4.49342;2
326.43500;15.87333;     -0.40416; 90.88761;50.00000;20.00000;4.49281;2
326.59201;15.87667;     -0.40362; 90.86287;50.00000;20.00000;4.49219;2
326.75000;15.88000;     -0.40306; 90.83288;50.00000;20.00000;4.49157;2
326.90302;15.88333;     -0.40248; 90.82366;50.00000;20.00000;4.49096;2
327.05899;15.88667;     -0.40190; 90.80674;50.00000;20.00000;4.49034;2
327.21600;15.89000;     -0.40128; 90.78200;50.00000;20.00000;4.48972;2
327.37201;15.89333;     -0.40072; 90.75201;50.00000;20.00000;4.48910;2
327.52899;15.89667;     -0.40016; 90.74279;50.00000;20.00000;4.48848;2
327.68301;15.90000;     -0.39964; 90.72458;50.00000;20.00000;4.48787;2
327.84100;15.90333;     -0.39910; 90.69973;50.00000;20.00000;4.48725;2
327.99600;15.90667;     -0.39858; 90.66845;50.00000;20.00000;4.48663;2
328.15201;15.91000;     -0.39802; 90.65935;50.00000;20.00000;4.48602;2
328.31000;15.91333;     -0.39746; 90.64103;50.00000;20.00000;4.48539;2
328.46500;15.91667;     -0.39688; 90.61629;50.00000;20.00000;4.48478;2
328.62100;15.92000;     -0.39632; 90.58502;50.00000;20.00000;4.48416;2
328.77701;15.92333;     -0.39576; 90.57580;50.00000;20.00000;4.48355;2
328.93500;15.92667;     -0.39518; 90.55759;50.00000;20.00000;4.48292;2
329.09100;15.93000;     -0.39466; 90.53285;50.00000;20.00000;4.48230;2
329.24899;15.93333;     -0.39400; 90.50146;50.00000;20.00000;4.48168;2
329.40500;15.93667;     -0.39337; 90.49236;50.00000;20.00000;4.48106;2
329.56299;15.94000;     -0.39269; 90.47404;50.00000;20.00000;4.48044;2
329.71899;15.94333;     -0.39201; 90.44930;50.00000;20.00000;4.47982;2
329.87500;15.94667;     -0.39131; 90.41803;50.00000;20.00000;4.47920;2
330.03201;15.95000;     -0.39061; 90.40881;50.00000;20.00000;4.47858;2
330.19000;15.95333;     -0.38993; 90.39189;50.00000;20.00000;4.47796;2
330.34799;15.95667;     -0.38923; 90.36715;50.00000;20.00000;4.47734;2
330.50400;15.96000;     -0.38849; 90.33716;50.00000;20.00000;4.47672;2
330.66101;15.96333;     -0.38774; 90.32794;50.00000;20.00000;4.47610;2
330.81900;15.96667;     -0.38708; 90.31487;50.00000;20.00000;4.47548;2
330.97501;15.97000;     -0.38636; 90.29410;50.00000;20.00000;4.47486;2
331.13501;15.97333;     -0.38558; 90.26656;50.00000;20.00000;4.47423;2
331.29099;15.97667;     -0.38470; 90.26142;50.00000;20.00000;4.47361;2
331.45001;15.98000;     -0.38373; 90.24322;50.00000;20.00000;4.47298;2
331.60501;15.98333;     -0.38281; 90.21708;50.00000;20.00000;4.47237;2
331.76599;15.98667;     -0.38191; 90.18580;50.00000;20.00000;4.47174;2
331.92200;15.99000;     -0.38087; 90.17658;50.00000;20.00000;4.47112;2
332.07901;15.99333;     -0.37975; 90.15838;50.00000;20.00000;4.47050;2
332.23901;15.99667;     -0.37866; 90.13224;50.00000;20.00000;4.46987;2
332.39700;16.00000;     -0.37758; 90.09968;50.00000;20.00000;4.46925;2
332.55301;16.00333;     -0.37652; 90.09058;50.00000;20.00000;4.46863;2
332.71301;16.00667;     -0.37539; 90.07097;50.00000;20.00000;4.46800;2
332.87000;16.01000;     -0.37429; 90.04355;50.00000;20.00000;4.46738;2
333.02899;16.01333;     -0.37311; 90.00959;50.00000;20.00000;4.46676;2
333.18500;16.01667;     -0.37178; 89.99921;50.00000;20.00000;4.46614;2
333.34601;16.02000;     -0.37050; 89.97832;50.00000;20.00000;4.46551;2
333.50400;16.02333;     -0.36920; 89.94961;50.00000;20.00000;4.46488;2
333.66199;16.02667;     -0.36773; 89.91437;50.00000;20.00000;4.46426;2
333.82101;16.03000;     -0.36623; 89.90398;50.00000;20.00000;4.46363;2
333.97900;16.03333;     -0.36480; 89.88438;50.00000;20.00000;4.46301;2
334.13699;16.03667;     -0.36336; 89.85567;50.00000;20.00000;4.46239;2
334.29800;16.04000;     -0.36181; 89.82043;50.00000;20.00000;4.46176;2
334.45499;16.04333;     -0.36015; 89.81004;50.00000;20.00000;4.46114;2
334.61499;16.04667;     -0.35842; 89.79044;50.00000;20.00000;4.46051;2
334.77600;16.05000;     -0.35678; 89.76173;50.00000;20.00000;4.45987;2
334.93301;16.05333;     -0.35517; 89.72661;50.00000;20.00000;4.45925;2
335.09201;16.05667;     -0.35340; 89.71610;50.00000;20.00000;4.45863;2
335.25400;16.06000;     -0.35145; 89.69522;50.00000;20.00000;4.45799;2
335.41000;16.06333;     -0.34958; 89.66651;50.00000;20.00000;4.45738;2
335.56900;16.06667;     -0.34770; 89.63138;50.00000;20.00000;4.45675;2
335.72800;16.07000;     -0.34567; 89.62088;50.00000;20.00000;4.45613;2
335.88800;16.07333;     -0.34350; 89.59999;50.00000;20.00000;4.45550;2
336.04800;16.07667;     -0.34137; 89.57128;50.00000;20.00000;4.45487;2
336.20700;16.08000;     -0.33924; 89.53476;50.00000;20.00000;4.45424;2
336.36700;16.08333;     -0.33693; 89.52437;50.00000;20.00000;4.45361;2
336.52499;16.08667;     -0.33463; 89.50220;50.00000;20.00000;4.45299;2
336.68399;16.09000;     -0.33236; 89.47081;50.00000;20.00000;4.45237;2
336.84399;16.09333;     -0.32997; 89.43172;50.00000;20.00000;4.45174;2
337.00400;16.09667;     -0.32751; 89.41993;50.00000;20.00000;4.45111;2
337.16299;16.10000;     -0.32490; 89.39647;50.00000;20.00000;4.45048;2
337.32199;16.10333;     -0.32228; 89.36392;50.00000;20.00000;4.44986;2
337.48300;16.10667;     -0.31963; 89.32342;50.00000;20.00000;4.44922;2
337.64301;16.11000;     -0.31683; 89.31175;50.00000;20.00000;4.44860;2
337.80399;16.11333;     -0.31399; 89.28818;50.00000;20.00000;4.44796;2
337.96600;16.11667;     -0.31122; 89.25434;50.00000;20.00000;4.44733;2
338.12601;16.12000;     -0.30830; 89.21256;50.00000;20.00000;4.44670;2
338.28699;16.12333;     -0.30524; 89.20078;50.00000;20.00000;4.44607;2
338.44501;16.12667;     -0.30210; 89.17732;50.00000;20.00000;4.44545;2
338.60699;16.13000;     -0.29901; 89.14336;50.00000;20.00000;4.44481;2
338.76700;16.13333;     -0.29587; 89.10170;50.00000;20.00000;4.44418;2
338.92801;16.13667;     -0.29251; 89.08992;50.00000;20.00000;4.44355;2
339.08600;16.14000;     -0.28914; 89.06646;50.00000;20.00000;4.44293;2
339.24600;16.14333;     -0.28570; 89.03250;50.00000;20.00000;4.44230;2
339.40701;16.14667;     -0.28215; 88.99084;50.00000;20.00000;4.44167;2
339.56900;16.15000;     -0.27844; 88.97777;50.00000;20.00000;4.44103;2
339.72900;16.15333;     -0.27477; 88.95163;50.00000;20.00000;4.44041;2
339.88901;16.15667;     -0.27102; 88.91511;50.00000;20.00000;4.43978;2
340.04999;16.16000;     -0.26717; 88.87076;50.00000;20.00000;4.43915;2
340.21301;16.16333;     -0.26329; 88.85769;50.00000;20.00000;4.43851;2
340.37299;16.16667;     -0.25944; 88.83027;50.00000;20.00000;4.43788;2
340.53299;16.17000;     -0.25542; 88.79246;50.00000;20.00000;4.43725;2
340.69400;16.17333;     -0.25128; 88.74555;50.00000;20.00000;4.43662;2
340.85800;16.17667;     -0.24713; 88.73119;50.00000;20.00000;4.43598;2
341.01801;16.18000;     -0.24280; 88.70377;50.00000;20.00000;4.43535;2
341.17899;16.18333;     -0.23840; 88.66468;50.00000;20.00000;4.43472;2
341.34000;16.18667;     -0.23392; 88.61637;50.00000;20.00000;4.43409;2
341.50101;16.19000;     -0.22935; 88.60201;50.00000;20.00000;4.43346;2
341.66199;16.19333;     -0.22473; 88.57331;50.00000;20.00000;4.43283;2
341.82700;16.19667;     -0.21996; 88.53153;50.00000;20.00000;4.43218;2
341.98700;16.20000;     -0.21517; 88.48065;50.00000;20.00000;4.43156;2
342.14801;16.20333;     -0.21034; 88.46501;50.00000;20.00000;4.43093;2
342.30801;16.20667;     -0.20538; 88.43502;50.00000;20.00000;4.43030;2
342.47101;16.21000;     -0.20047; 88.39196;50.00000;20.00000;4.42966;2
342.63300;16.21333;     -0.19543; 88.33980;50.00000;20.00000;4.42903;2
342.79501;16.21667;     -0.19041; 88.32416;50.00000;20.00000;4.42839;2
342.95599;16.22000;     -0.18531; 88.29289;50.00000;20.00000;4.42776;2
343.11700;16.22333;     -0.17999; 88.24854;50.00000;20.00000;4.42713;2
343.27899;16.22667;     -0.17462; 88.19370;50.00000;20.00000;4.42650;2
343.44299;16.23000;     -0.16928; 88.17677;50.00000;20.00000;4.42586;2
343.60101;16.23333;     -0.16383; 88.14410;50.00000;20.00000;4.42524;2
343.76700;16.23667;     -0.15832; 88.09847;50.00000;20.00000;4.42459;2
343.92700;16.24000;     -0.15269; 88.04106;50.00000;20.00000;4.42396;2
344.08899;16.24333;     -0.14691; 88.02414;50.00000;20.00000;4.42333;2
344.25400;16.24667;     -0.14118; 87.99018;50.00000;20.00000;4.42269;2
344.41699;16.25000;     -0.13534; 87.94187;50.00000;20.00000;4.42205;2
344.57800;16.25333;     -0.12926; 87.88317;50.00000;20.00000;4.42142;2
344.73999;16.25667;     -0.12321; 87.86625;50.00000;20.00000;4.42079;2
344.90100;16.26000;     -0.11719; 87.83229;50.00000;20.00000;4.42016;2
345.06601;16.26333;     -0.11108; 87.78281;50.00000;20.00000;4.41951;2
345.22699;16.26667;     -0.10481; 87.72143;50.00000;20.00000;4.41888;2
345.38901;16.27000;-9.845709e-02; 87.70322;50.00000;20.00000;4.41825;2
345.55301;16.27333;-9.208262e-02; 87.66670;50.00000;20.00000;4.41761;2
345.71399;16.27667;-8.564560e-02; 87.61582;50.00000;20.00000;4.41698;2
345.87601;16.28000;-7.926729e-02; 87.55187;50.00000;20.00000;4.41635;2
346.03699;16.28333;-7.274596e-02; 87.53227;50.00000;20.00000;4.41572;2
346.20401;16.28667;-6.586014e-02; 87.49446;50.00000;20.00000;4.41507;2
346.36600;16.29000;-5.852833e-02; 87.44101;50.00000;20.00000;4.41444;2
346.52802;16.29333;-5.113388e-02; 87.37578;50.00000;20.00000;4.41380;2
346.69101;16.29667;-4.365667e-02; 87.35617;50.00000;20.00000;4.41317;2
346.85501;16.30000;-3.617734e-02; 87.31836;50.00000;20.00000;4.41253;2
347.01801;16.30333;-2.867563e-02; 87.26352;50.00000;20.00000;4.41189;2
347.18100;16.30667;-2.123231e-02; 87.19572;50.00000;20.00000;4.41126;2
347.34299;16.31000;-1.370609e-02; 87.17483;50.00000;20.00000;4.41062;2
347.50500;16.31333;-6.177708e-03; 87.13434;50.00000;20.00000;4.40999;2
347.67200;16.31667; 1.554751e-03; 87.07832;50.00000;20.00000;4.40934;2
347.83200;16.32000; 9.511574e-03; 87.00912;50.00000;20.00000;4.40872;2
347.99500;16.32333; 1.757168e-02; 86.98823;50.00000;20.00000;4.40808;2
348.15900;16.32667; 2.585634e-02; 86.94657;50.00000;20.00000;4.40744;2
348.32300;16.33000; 3.414341e-02; 86.88787;50.00000;20.00000;4.40680;2
348.48599;16.33333; 4.259449e-02; 86.81611;50.00000;20.00000;4.40617;2
348.64999;16.33667; 5.106825e-02; 86.79393;50.00000;20.00000;4.40553;2
348.81299;16.34000; 5.978698e-02; 86.75087;50.00000;20.00000;4.40489;2
348.97800;16.34333; 6.889241e-02; 86.69089;50.00000;20.00000;4.40425;2
349.14301;16.34667; 7.808137e-02; 86.61644;50.00000;20.00000;4.40361;2
349.30499;16.35000; 8.713123e-02; 86.59427;50.00000;20.00000;4.40298;2
349.47000;16.35333; 9.598172e-02; 86.54992;50.00000;20.00000;4.40234;2
349.63300;16.35667;      0.10459; 86.48738;50.00000;20.00000;4.40170;2
349.79599;16.36000;      0.11314; 86.40907;50.00000;20.00000;4.40107;2
349.96201;16.36333;      0.12166; 86.38562;50.00000;20.00000;4.40042;2
350.12399;16.36667;      0.13034; 86.33987;50.00000;20.00000;4.39979;2
350.28799;16.37000;      0.13922; 86.27464;50.00000;20.00000;4.39915;2
350.45300;16.37333;      0.14807; 86.19377;50.00000;20.00000;4.39851;2
350.61499;16.37667;      0.15687; 86.16903;50.00000;20.00000;4.39788;2
350.78101;16.38000;      0.16566; 86.12200;50.00000;20.00000;4.39723;2
350.94400;16.38333;      0.17490; 86.05420;50.00000;20.00000;4.39660;2
351.10800;16.38667;      0.18451; 85.97077;50.00000;20.00000;4.39596;2
351.27100;16.39000;      0.19442; 85.94463;50.00000;20.00000;4.39533;2
351.43799;16.39333;      0.20449; 85.89503;50.00000;20.00000;4.39468;2
351.60199;16.39667;      0.21459; 85.82466;50.00000;20.00000;4.39404;2
351.76599;16.40000;      0.22464; 85.73726;50.00000;20.00000;4.39340;2
351.92999;16.40333;      0.23476; 85.70983;50.00000;20.00000;4.39277;2
352.09500;16.40667;      0.24497; 85.65767;50.00000;20.00000;4.39213;2
352.26001;16.41000;      0.25516; 85.58707;50.00000;20.00000;4.39148;2
352.42401;16.41333;      0.26648; 85.49978;50.00000;20.00000;4.39085;2
352.59000;16.41667;      0.27848; 85.47621;50.00000;20.00000;4.39020;2
352.75299;16.42000;      0.29075; 85.42545;50.00000;20.00000;4.38957;2
352.91599;16.42333;      0.30302; 85.34843;50.00000;20.00000;4.38894;2
353.07999;16.42667;      0.31518; 85.25321;50.00000;20.00000;4.38830;2
353.24600;16.43000;      0.32720; 85.22321;50.00000;20.00000;4.38765;2
353.40900;16.43333;      0.33928; 85.16580;50.00000;20.00000;4.38702;2
353.57599;16.43667;      0.35143; 85.08493;50.00000;20.00000;4.38637;2
353.74100;16.44000;      0.36374; 84.98446;50.00000;20.00000;4.38573;2
353.90601;16.44333;      0.37654; 84.95447;50.00000;20.00000;4.38509;2
354.07001;16.44667;      0.38984; 84.89577;50.00000;20.00000;4.38446;2
354.23599;16.45000;      0.40312; 84.81350;50.00000;20.00000;4.38381;2
354.39899;16.45333;      0.41624; 84.71174;50.00000;20.00000;4.38318;2
354.56400;16.45667;      0.42924; 84.68046;50.00000;20.00000;4.38254;2
354.73001;16.46000;      0.44232; 84.62048;50.00000;20.00000;4.38190;2
354.89600;16.46333;      0.45548; 84.53565;50.00000;20.00000;4.38125;2
355.06201;16.46667;      0.46851; 84.43004;50.00000;20.00000;4.38061;2
355.22501;16.47000;      0.48118; 84.39736;50.00000;20.00000;4.37998;2
355.39200;16.47333;      0.49320; 84.33481;50.00000;20.00000;4.37933;2
355.55600;16.47667;      0.50489; 84.24612;50.00000;20.00000;4.37870;2
355.72198;16.48000;      0.51633; 84.13643;50.00000;20.00000;4.37805;2
355.88699;16.48333;      0.52753; 84.10259;50.00000;20.00000;4.37741;2
356.05200;16.48667;      0.53857; 84.03736;50.00000;20.00000;4.37677;2
356.21600;16.49000;      0.54949; 83.94470;50.00000;20.00000;4.37614;2
356.38000;16.49333;      0.56040; 83.83127;50.00000;20.00000;4.37550;2
356.54599;16.49667;      0.57415; 83.79603;50.00000;20.00000;4.37486;2
356.71201;16.50000;      0.59327; 83.72811;50.00000;20.00000;4.37422;2
356.88000;16.50333;      0.61449; 83.63289;50.00000;20.00000;4.37357;2
357.04599;16.50667;      0.63571; 83.51421;50.00000;20.00000;4.37293;2
357.21100;16.51000;      0.65381; 83.47769;50.00000;20.00000;4.37229;2
357.37701;16.51333;      0.66875; 83.40720;50.00000;20.00000;4.37165;2
357.54401;16.51667;      0.68632; 83.30813;50.00000;20.00000;4.37100;2
357.70999;16.52000;      0.70728; 83.18676;50.00000;20.00000;4.37036;2
357.87399;16.52333;      0.72945; 83.15024;50.00000;20.00000;4.36972;2
358.04199;16.52667;      0.75183; 83.07847;50.00000;20.00000;4.36907;2
358.20901;16.53000;      0.77316; 82.97800;50.00000;20.00000;4.36843;2
358.37399;16.53333;      0.79309; 82.85407;50.00000;20.00000;4.36779;2
358.53900;16.53667;      0.81180; 82.81626;50.00000;20.00000;4.36715;2
358.70700;16.54000;      0.82974; 82.74192;50.00000;20.00000;4.36650;2
358.87299;16.54333;      0.84744; 82.63760;50.00000;20.00000;4.36586;2
359.03900;16.54667;      0.86496; 82.58800;50.00000;20.00000;4.36522;2
359.20700;16.55000;      0.88239; 82.49534;50.00000;20.00000;4.36457;2
359.37201;16.55333;      0.89935; 82.36885;50.00000;20.00000;4.36393;2
359.53601;16.55667;      0.91427; 82.31143;50.00000;20.00000;4.36330;2
