Repository: TristanHehnen/BESKID_ExperimentalData

# Experimental Data of the BESKID Project

The repository contains the public experimental data of the BESKID project.

The primary material investigate is Poly(methyl methacrylate) (PMMA).

The materials have been examined in various experimental setups, across different sizes, from micro- to real-scale. Data of the following setups is available:
- Thermogravimetric analysis (TGA)
- Micro-scale combustion calorimetry (MCC)
- Differential scanning calorimetry (DSC)
- Cone calorimetry

File: ExpData/TGA/DE_6mm/ExpDat_PMMA_DE_6mm_50Kmin_04.txt (part 4 of 8)
#SEG. 2:                     ;30�C/50.0(K/min)/700�C
#SEG. 3:                     ;700�C/00:10/700�C
##Temp./�C;Time/min;DSC/(mW/mg);Mass/%;Gas Flow(purge2)/(ml/min);Gas Flow(protective)/(ml/min);Sensit./(uV/mW);Segment
273.77701;14.68333;     -0.71227; 94.50937;50.00000;20.00000;4.70492;2
273.92599;14.68667;     -0.71207; 94.50937;50.00000;20.00000;4.70431;2
274.07101;14.69000;     -0.71191; 94.50548;50.00000;20.00000;4.70372;2
274.21701;14.69333;     -0.71174; 94.50016;50.00000;20.00000;4.70312;2
274.36301;14.69667;     -0.71162; 94.49355;50.00000;20.00000;4.70252;2
274.50601;14.70000;     -0.71151; 94.48565;50.00000;20.00000;4.70194;2
274.65302;14.70333;     -0.71135; 94.48565;50.00000;20.00000;4.70134;2
274.79901;14.70667;     -0.71112; 94.48175;50.00000;20.00000;4.70074;2
274.94501;14.71000;     -0.71079; 94.47644;50.00000;20.00000;4.70015;2
275.09000;14.71333;     -0.71055; 94.47384;50.00000;20.00000;4.69955;2
275.23401;14.71667;     -0.71030; 94.46983;50.00000;20.00000;4.69897;2
275.38000;14.72000;     -0.71008; 94.47384;50.00000;20.00000;4.69837;2
275.52600;14.72333;     -0.70984; 94.47502;50.00000;20.00000;4.69777;2
275.67099;14.72667;     -0.70963; 94.46983;50.00000;20.00000;4.69718;2
275.81799;14.73000;     -0.70933; 94.46322;50.00000;20.00000;4.69658;2
275.96100;14.73333;     -0.70902; 94.45531;50.00000;20.00000;4.69600;2
276.10501;14.73667;     -0.70870; 94.45531;50.00000;20.00000;4.69541;2
276.24899;14.74000;     -0.70837; 94.45130;50.00000;20.00000;4.69482;2
276.39600;14.74333;     -0.70808; 94.44610;50.00000;20.00000;4.69422;2
276.54099;14.74667;     -0.70776; 94.43949;50.00000;20.00000;4.69363;2
276.68500;14.75000;     -0.70747; 94.43560;50.00000;20.00000;4.69304;2
276.83200;14.75333;     -0.70718; 94.43949;50.00000;20.00000;4.69244;2
276.97601;14.75667;     -0.70688; 94.44351;50.00000;20.00000;4.69185;2
277.12100;14.76000;     -0.70655; 94.44221;50.00000;20.00000;4.69126;2
277.26599;14.76333;     -0.70629; 94.43560;50.00000;20.00000;4.69067;2
277.40900;14.76667;     -0.70600; 94.42769;50.00000;20.00000;4.69009;2
277.55600;14.77000;     -0.70584; 94.41978;50.00000;20.00000;4.68949;2
277.70001;14.77333;     -0.70560; 94.41978;50.00000;20.00000;4.68890;2
277.84399;14.77667;     -0.70530; 94.41978;50.00000;20.00000;4.68831;2
277.98700;14.78000;     -0.70495; 94.41577;50.00000;20.00000;4.68773;2
278.13300;14.78333;     -0.70456; 94.41057;50.00000;20.00000;4.68713;2
278.27899;14.78667;     -0.70415; 94.40397;50.00000;20.00000;4.68654;2
278.42200;14.79000;     -0.70358; 94.39606;50.00000;20.00000;4.68595;2
278.56601;14.79333;     -0.70315; 94.39995;50.00000;20.00000;4.68537;2
278.70999;14.79667;     -0.70280; 94.40397;50.00000;20.00000;4.68478;2
278.85800;14.80000;     -0.70256; 94.40385;50.00000;20.00000;4.68418;2
279.00101;14.80333;     -0.70228; 94.40255;50.00000;20.00000;4.68359;2
279.14700;14.80667;     -0.70191; 94.39464;50.00000;20.00000;4.68300;2
279.28900;14.81000;     -0.70154; 94.38543;50.00000;20.00000;4.68242;2
279.43701;14.81333;     -0.70120; 94.38543;50.00000;20.00000;4.68182;2
279.57999;14.81667;     -0.70087; 94.38543;50.00000;20.00000;4.68123;2
279.72400;14.82000;     -0.70051; 94.38012;50.00000;20.00000;4.68065;2
279.86899;14.82333;     -0.70012; 94.37753;50.00000;20.00000;4.68005;2
280.01199;14.82667;     -0.69973; 94.37221;50.00000;20.00000;4.67947;2
280.15601;14.83000;     -0.69929; 94.36832;50.00000;20.00000;4.67889;2
280.30099;14.83333;     -0.69888; 94.37363;50.00000;20.00000;4.67829;2
280.44601;14.83667;     -0.69851; 94.36962;50.00000;20.00000;4.67770;2
280.59201;14.84000;     -0.69819; 94.36431;50.00000;20.00000;4.67711;2
280.73499;14.84333;     -0.69786; 94.35770;50.00000;20.00000;4.67653;2
280.87799;14.84667;     -0.69744; 94.34979;50.00000;20.00000;4.67594;2
281.02200;14.85000;     -0.69703; 94.34979;50.00000;20.00000;4.67536;2
281.16699;14.85333;     -0.69660; 94.34589;50.00000;20.00000;4.67477;2
281.31201;14.85667;     -0.69611; 94.34058;50.00000;20.00000;4.67418;2
281.45499;14.86000;     -0.69562; 94.33787;50.00000;20.00000;4.67359;2
281.60001;14.86333;     -0.69512; 94.33397;50.00000;20.00000;4.67300;2
281.74399;14.86667;     -0.69452; 94.33787;50.00000;20.00000;4.67242;2
281.88699;14.87000;     -0.69393; 94.34188;50.00000;20.00000;4.67184;2
282.03101;14.87333;     -0.69340; 94.33657;50.00000;20.00000;4.67125;2
282.17599;14.87667;     -0.69291; 94.32996;50.00000;20.00000;4.67066;2
282.31900;14.88000;     -0.69246; 94.32205;50.00000;20.00000;4.67008;2
282.46399;14.88333;     -0.69202; 94.31414;50.00000;20.00000;4.66949;2
282.60901;14.88667;     -0.69157; 94.31414;50.00000;20.00000;4.66890;2
282.75299;14.89000;     -0.69108; 94.31414;50.00000;20.00000;4.66831;2
282.89600;14.89333;     -0.69059; 94.31025;50.00000;20.00000;4.66773;2
283.04099;14.89667;     -0.69015; 94.30493;50.00000;20.00000;4.66714;2
283.18701;14.90000;     -0.68970; 94.29832;50.00000;20.00000;4.66654;2
283.32999;14.90333;     -0.68919; 94.29431;50.00000;20.00000;4.66596;2
283.47299;14.90667;     -0.68869; 94.29832;50.00000;20.00000;4.66538;2
283.61801;14.91000;     -0.68822; 94.29832;50.00000;20.00000;4.66479;2
283.76300;14.91333;     -0.68765; 94.29703;50.00000;20.00000;4.66420;2
283.90500;14.91667;     -0.68700; 94.28912;50.00000;20.00000;4.66362;2
284.04901;14.92000;     -0.68628; 94.27991;50.00000;20.00000;4.66304;2
284.19501;14.92333;     -0.68565; 94.27991;50.00000;20.00000;4.66244;2
284.33801;14.92667;     -0.68508; 94.27590;50.00000;20.00000;4.66186;2
284.48499;14.93000;     -0.68451; 94.26929;50.00000;20.00000;4.66127;2
284.62701;14.93333;     -0.68392; 94.26138;50.00000;20.00000;4.66069;2
284.76999;14.93667;     -0.68331; 94.25217;50.00000;20.00000;4.66011;2
284.91599;14.94000;     -0.68270; 94.25607;50.00000;20.00000;4.65951;2
285.05801;14.94333;     -0.68215; 94.25607;50.00000;20.00000;4.65894;2
285.20200;14.94667;     -0.68158; 94.25607;50.00000;20.00000;4.65835;2
285.34799;14.95000;     -0.68099; 94.25335;50.00000;20.00000;4.65776;2
285.49100;14.95333;     -0.68037; 94.24415;50.00000;20.00000;4.65718;2
285.63599;14.95667;     -0.67976; 94.24415;50.00000;20.00000;4.65659;2
285.78000;14.96000;     -0.67913; 94.24025;50.00000;20.00000;4.65600;2
285.92401;14.96333;     -0.67848; 94.23364;50.00000;20.00000;4.65542;2
286.06601;14.96667;     -0.67783; 94.22573;50.00000;20.00000;4.65484;2
286.21201;14.97000;     -0.67707; 94.22042;50.00000;20.00000;4.65425;2
286.35501;14.97333;     -0.67642; 94.22432;50.00000;20.00000;4.65367;2
286.49899;14.97667;     -0.67575; 94.22443;50.00000;20.00000;4.65308;2
286.64301;14.98000;     -0.67500; 94.22443;50.00000;20.00000;4.65250;2
286.78601;14.98333;     -0.67423; 94.21782;50.00000;20.00000;4.65192;2
286.93100;14.98667;     -0.67349; 94.20992;50.00000;20.00000;4.65133;2
287.07501;14.99000;     -0.67276; 94.20992;50.00000;20.00000;4.65074;2
287.22000;14.99333;     -0.67203; 94.20602;50.00000;20.00000;4.65015;2
287.36200;14.99667;     -0.67134; 94.19941;50.00000;20.00000;4.64958;2
287.50800;15.00000;     -0.67063; 94.19150;50.00000;20.00000;4.64899;2
287.65302;15.00333;     -0.66986; 94.18218;50.00000;20.00000;4.64840;2
287.79599;15.00667;     -0.66907; 94.18218;50.00000;20.00000;4.64782;2
287.93900;15.01000;     -0.66828; 94.17828;50.00000;20.00000;4.64724;2
288.08401;15.01333;     -0.66750; 94.17167;50.00000;20.00000;4.64665;2
288.22800;15.01667;     -0.66663; 94.16376;50.00000;20.00000;4.64606;2
288.37399;15.02000;     -0.66584; 94.15314;50.00000;20.00000;4.64547;2
288.51599;15.02333;     -0.66509; 94.15314;50.00000;20.00000;4.64490;2
288.66000;15.02667;     -0.66430; 94.14795;50.00000;20.00000;4.64431;2
288.80499;15.03000;     -0.66357; 94.14134;50.00000;20.00000;4.64372;2
288.95099;15.03333;     -0.66282; 94.13213;50.00000;20.00000;4.64313;2
289.09299;15.03667;     -0.66199; 94.12151;50.00000;20.00000;4.64256;2
289.23999;15.04000;     -0.66101; 94.12151;50.00000;20.00000;4.64196;2
289.38300;15.04333;     -0.66005; 94.11620;50.00000;20.00000;4.64138;2
289.52701;15.04667;     -0.65914; 94.10829;50.00000;20.00000;4.64080;2
289.67001;15.05000;     -0.65835; 94.09778;50.00000;20.00000;4.64022;2
289.81500;15.05333;     -0.65748; 94.08586;50.00000;20.00000;4.63963;2
289.95700;15.05667;     -0.65653; 94.08586;50.00000;20.00000;4.63905;2
290.10300;15.06000;     -0.65555; 94.08456;50.00000;20.00000;4.63846;2
290.24600;15.06333;     -0.65445; 94.08067;50.00000;20.00000;4.63788;2
290.39301;15.06667;     -0.65345; 94.07524;50.00000;20.00000;4.63729;2
290.53500;15.07000;     -0.65246; 94.06745;50.00000;20.00000;4.63671;2
290.67999;15.07333;     -0.65149; 94.06745;50.00000;20.00000;4.63612;2
290.82401;15.07667;     -0.65058; 94.06214;50.00000;20.00000;4.63554;2
290.96799;15.08000;     -0.64965; 94.05553;50.00000;20.00000;4.63496;2
291.11499;15.08333;     -0.64869; 94.04632;50.00000;20.00000;4.63436;2
291.25699;15.08667;     -0.64770; 94.03570;50.00000;20.00000;4.63378;2
291.39999;15.09000;     -0.64673; 94.03570;50.00000;20.00000;4.63321;2
291.54700;15.09333;     -0.64578; 94.03050;50.00000;20.00000;4.63261;2
291.69000;15.09667;     -0.64480; 94.02259;50.00000;20.00000;4.63203;2
291.83401;15.10000;     -0.64373; 94.01197;50.00000;20.00000;4.63145;2
291.98001;15.10333;     -0.64266; 94.00017;50.00000;20.00000;4.63086;2
292.12201;15.10667;     -0.64166; 94.00017;50.00000;20.00000;4.63028;2
292.26801;15.11000;     -0.64061; 93.99486;50.00000;20.00000;4.62969;2
292.41299;15.11333;     -0.63956; 93.98695;50.00000;20.00000;4.62910;2
292.55899;15.11667;     -0.63850; 93.97632;50.00000;20.00000;4.62851;2
292.70099;15.12000;     -0.63741; 93.96452;50.00000;20.00000;4.62794;2
292.84500;15.12333;     -0.63630; 93.96842;50.00000;20.00000;4.62736;2
292.98999;15.12667;     -0.63514; 93.96712;50.00000;20.00000;4.62677;2
293.13599;15.13000;     -0.63401; 93.96310;50.00000;20.00000;4.62618;2
293.28201;15.13333;     -0.63294; 93.95649;50.00000;20.00000;4.62559;2
293.42499;15.13667;     -0.63183; 93.94339;50.00000;20.00000;4.62501;2
293.57101;15.14000;     -0.63071; 93.94339;50.00000;20.00000;4.62442;2
293.71600;15.14333;     -0.62956; 93.93808;50.00000;20.00000;4.62383;2
293.85999;15.14667;     -0.62843; 93.92887;50.00000;20.00000;4.62325;2
294.00500;15.15000;     -0.62726; 93.91695;50.00000;20.00000;4.62266;2
294.14700;15.15333;     -0.62610; 93.90373;50.00000;20.00000;4.62209;2
294.29501;15.15667;     -0.62489; 93.90373;50.00000;20.00000;4.62149;2
294.44000;15.16000;     -0.62370; 93.89712;50.00000;20.00000;4.62090;2
294.58499;15.16333;     -0.62248; 93.88792;50.00000;20.00000;4.62032;2
294.72900;15.16667;     -0.62127; 93.87611;50.00000;20.00000;4.61974;2
294.87500;15.17000;     -0.62000; 93.86289;50.00000;20.00000;4.61914;2
295.02100;15.17333;     -0.61870; 93.86289;50.00000;20.00000;4.61855;2
295.16400;15.17667;     -0.61739; 93.85628;50.00000;20.00000;4.61798;2
295.31000;15.18000;     -0.61605; 93.84708;50.00000;20.00000;4.61739;2
295.45599;15.18333;     -0.61476; 93.83515;50.00000;20.00000;4.61680;2
295.60101;15.18667;     -0.61349; 93.82064;50.00000;20.00000;4.61621;2
295.74500;15.19000;     -0.61218; 93.82064;50.00000;20.00000;4.61563;2
295.89099;15.19333;     -0.61090; 93.81403;50.00000;20.00000;4.61504;2
296.03601;15.19667;     -0.60955; 93.80482;50.00000;20.00000;4.61445;2
296.18100;15.20000;     -0.60820; 93.79290;50.00000;20.00000;4.61387;2
296.32700;15.20333;     -0.60687; 93.78239;50.00000;20.00000;4.61328;2
296.47299;15.20667;     -0.60554; 93.78629;50.00000;20.00000;4.61269;2
296.61899;15.21000;     -0.60420; 93.78369;50.00000;20.00000;4.61210;2
296.76099;15.21333;     -0.60283; 93.77708;50.00000;20.00000;4.61153;2
296.90900;15.21667;     -0.60146; 93.76386;50.00000;20.00000;4.61093;2
297.05301;15.22000;     -0.60007; 93.74805;50.00000;20.00000;4.61035;2
297.20001;15.22333;     -0.59874; 93.74805;50.00000;20.00000;4.60975;2
297.34299;15.22667;     -0.59735; 93.74144;50.00000;20.00000;4.60918;2
297.48999;15.23000;     -0.59598; 93.73093;50.00000;20.00000;4.60858;2
297.63800;15.23333;     -0.59459; 93.71641;50.00000;20.00000;4.60799;2
297.78101;15.23667;     -0.59310; 93.69918;50.00000;20.00000;4.60741;2
297.92599;15.24000;     -0.59165; 93.69528;50.00000;20.00000;4.60682;2
298.07300;15.24333;     -0.59019; 93.68738;50.00000;20.00000;4.60623;2
298.21899;15.24667;     -0.58872; 93.67545;50.00000;20.00000;4.60564;2
298.36499;15.25000;     -0.58721; 93.65964;50.00000;20.00000;4.60505;2
298.51001;15.25333;     -0.58570; 93.65562;50.00000;20.00000;4.60447;2
298.65500;15.25667;     -0.58417; 93.64642;50.00000;20.00000;4.60388;2
298.79901;15.26000;     -0.58266; 93.63591;50.00000;20.00000;4.60330;2
298.94699;15.26333;     -0.58113; 93.62269;50.00000;20.00000;4.60270;2
299.09201;15.26667;     -0.57958; 93.62139;50.00000;20.00000;4.60212;2
299.23901;15.27000;     -0.57805; 93.61478;50.00000;20.00000;4.60153;2
299.38501;15.27333;     -0.57646; 93.60027;50.00000;20.00000;4.60094;2
299.53000;15.27667;     -0.57491; 93.58173;50.00000;20.00000;4.60035;2
299.67599;15.28000;     -0.57334; 93.57654;50.00000;20.00000;4.59977;2
299.82199;15.28333;     -0.57179; 93.56592;50.00000;20.00000;4.59918;2
299.96799;15.28667;     -0.57019; 93.55140;50.00000;20.00000;4.59859;2
300.11200;15.29000;     -0.56862; 93.53428;50.00000;20.00000;4.59801;2
300.25900;15.29333;     -0.56697; 93.53027;50.00000;20.00000;4.59742;2
300.40701;15.29667;     -0.56532; 93.52106;50.00000;20.00000;4.59682;2
300.55301;15.30000;     -0.56361; 93.50784;50.00000;20.00000;4.59623;2
300.70001;15.30333;     -0.56194; 93.49203;50.00000;20.00000;4.59564;2
300.84601;15.30667;     -0.56029; 93.48813;50.00000;20.00000;4.59505;2
300.99100;15.31000;     -0.55863; 93.47881;50.00000;20.00000;4.59447;2
301.14099;15.31333;     -0.55698; 93.46559;50.00000;20.00000;4.59386;2
301.28400;15.31667;     -0.55525; 93.44847;50.00000;20.00000;4.59329;2
301.43399;15.32000;     -0.55350; 93.44316;50.00000;20.00000;4.59268;2
301.57700;15.32333;     -0.55176; 93.43667;50.00000;20.00000;4.59211;2
301.72501;15.32667;     -0.54995; 93.42605;50.00000;20.00000;4.59151;2
301.87299;15.33000;     -0.54814; 93.41165;50.00000;20.00000;4.59092;2
302.01801;15.33333;     -0.54640; 93.41023;50.00000;20.00000;4.59033;2
302.16501;15.33667;     -0.54469; 93.39961;50.00000;20.00000;4.58974;2
302.31201;15.34000;     -0.54289; 93.38509;50.00000;20.00000;4.58915;2
302.45801;15.34333;     -0.54112; 93.36667;50.00000;20.00000;4.58856;2
302.60400;15.34667;     -0.53934; 93.36136;50.00000;20.00000;4.58797;2
302.75400;15.35000;     -0.53753; 93.35086;50.00000;20.00000;4.58737;2
302.89899;15.35333;     -0.53577; 93.33504;50.00000;20.00000;4.58679;2
303.04501;15.35667;     -0.53401; 93.31521;50.00000;20.00000;4.58620;2
303.19199;15.36000;     -0.53228; 93.30990;50.00000;20.00000;4.58561;2
303.34100;15.36333;     -0.53050; 93.29939;50.00000;20.00000;4.58501;2
303.48901;15.36667;     -0.52872; 93.28358;50.00000;20.00000;4.58441;2
303.63599;15.37000;     -0.52688; 93.26505;50.00000;20.00000;4.58382;2
303.78400;15.37333;     -0.52499; 93.25973;50.00000;20.00000;4.58323;2
303.93100;15.37667;     -0.52315; 93.24923;50.00000;20.00000;4.58264;2
304.07599;15.38000;     -0.52135; 93.23471;50.00000;20.00000;4.58205;2
304.22198;15.38333;     -0.51957; 93.21618;50.00000;20.00000;4.58147;2
304.37299;15.38667;     -0.51773; 93.21099;50.00000;20.00000;4.58086;2
304.51801;15.39000;     -0.51589; 93.19906;50.00000;20.00000;4.58028;2
304.66699;15.39333;     -0.51403; 93.18325;50.00000;20.00000;4.57968;2
304.81500;15.39667;     -0.51215; 93.16342;50.00000;20.00000;4.57908;2
304.96301;15.40000;     -0.51025; 93.15681;50.00000;20.00000;4.57849;2
305.10901;15.40333;     -0.50833; 93.14500;50.00000;20.00000;4.57790;2
305.25900;15.40667;     -0.50647; 93.12777;50.00000;20.00000;4.57730;2
305.40500;15.41000;     -0.50462; 93.10676;50.00000;20.00000;4.57671;2
305.55399;15.41333;     -0.50274; 93.10145;50.00000;20.00000;4.57612;2
305.70099;15.41667;     -0.50086; 93.08953;50.00000;20.00000;4.57552;2
305.84900;15.42000;     -0.49899; 93.07241;50.00000;20.00000;4.57493;2
305.99600;15.42333;     -0.49715; 93.05128;50.00000;20.00000;4.57434;2
306.14499;15.42667;     -0.49526; 93.04468;50.00000;20.00000;4.57374;2
306.29300;15.43000;     -0.49340; 93.03146;50.00000;20.00000;4.57315;2
306.43900;15.43333;     -0.49145; 93.01304;50.00000;20.00000;4.57256;2
306.58600;15.43667;     -0.48951; 92.99062;50.00000;20.00000;4.57197;2
306.73700;15.44000;     -0.48764; 92.98401;50.00000;20.00000;4.57137;2
306.88599;15.44333;     -0.48577; 92.97079;50.00000;20.00000;4.57077;2
307.03400;15.44667;     -0.48389; 92.95237;50.00000;20.00000;4.57017;2
307.18100;15.45000;     -0.48198; 92.92995;50.00000;20.00000;4.56958;2
307.32901;15.45333;     -0.48007; 92.92334;50.00000;20.00000;4.56899;2
307.47900;15.45667;     -0.47814; 92.91012;50.00000;20.00000;4.56839;2
307.62601;15.46000;     -0.47623; 92.89158;50.00000;20.00000;4.56780;2
307.77499;15.46333;     -0.47426; 92.86916;50.00000;20.00000;4.56720;2
307.92300;15.46667;     -0.47231; 92.86255;50.00000;20.00000;4.56661;2
308.07300;15.47000;     -0.47038; 92.85074;50.00000;20.00000;4.56601;2
308.22101;15.47333;     -0.46847; 92.83351;50.00000;20.00000;4.56541;2
308.37000;15.47667;     -0.46660; 92.81250;50.00000;20.00000;4.56481;2
308.51700;15.48000;     -0.46473; 92.80589;50.00000;20.00000;4.56423;2
308.66501;15.48333;     -0.46281; 92.79668;50.00000;20.00000;4.56363;2
308.81400;15.48667;     -0.46090; 92.78217;50.00000;20.00000;4.56303;2
308.96201;15.49000;     -0.45899; 92.76363;50.00000;20.00000;4.56244;2
309.11301;15.49333;     -0.45707; 92.76104;50.00000;20.00000;4.56184;2
309.26001;15.49667;     -0.45518; 92.74794;50.00000;20.00000;4.56125;2
309.40799;15.50000;     -0.45330; 92.72940;50.00000;20.00000;4.56065;2
309.56000;15.50333;     -0.45143; 92.70568;50.00000;20.00000;4.56005;2
309.70801;15.50667;     -0.44955; 92.69907;50.00000;20.00000;4.55945;2
309.85699;15.51000;     -0.44760; 92.68455;50.00000;20.00000;4.55886;2
310.00601;15.51333;     -0.44566; 92.66342;50.00000;20.00000;4.55826;2
310.15799;15.51667;     -0.44380; 92.63840;50.00000;20.00000;4.55765;2
310.30600;15.52000;     -0.44196; 92.63049;50.00000;20.00000;4.55706;2
310.45499;15.52333;     -0.44008; 92.61597;50.00000;20.00000;4.55646;2
310.60300;15.52667;     -0.43820; 92.59484;50.00000;20.00000;4.55587;2
310.75500;15.53000;     -0.43632; 92.56840;50.00000;20.00000;4.55526;2
310.90500;15.53333;     -0.43452; 92.56050;50.00000;20.00000;4.55466;2
311.05099;15.53667;     -0.43274; 92.54598;50.00000;20.00000;4.55407;2
311.20200;15.54000;     -0.43094; 92.52485;50.00000;20.00000;4.55347;2
311.35400;15.54333;     -0.42910; 92.49853;50.00000;20.00000;4.55286;2
311.50299;15.54667;     -0.42721; 92.49062;50.00000;20.00000;4.55227;2
311.65201;15.55000;     -0.42541; 92.47610;50.00000;20.00000;4.55167;2
311.80099;15.55333;     -0.42361; 92.45497;50.00000;20.00000;4.55107;2
311.94901;15.55667;     -0.42178; 92.42983;50.00000;20.00000;4.55048;2
312.09900;15.56000;     -0.41998; 92.42334;50.00000;20.00000;4.54988;2
312.25000;15.56333;     -0.41819; 92.40882;50.00000;20.00000;4.54928;2
312.40201;15.56667;     -0.41643; 92.38769;50.00000;20.00000;4.54867;2
312.55399;15.57000;     -0.41468; 92.36255;50.00000;20.00000;4.54806;2
312.70300;15.57333;     -0.41291; 92.35464;50.00000;20.00000;4.54747;2
312.85400;15.57667;     -0.41115; 92.34012;50.00000;20.00000;4.54686;2
313.00201;15.58000;     -0.40944; 92.31900;50.00000;20.00000;4.54627;2
313.15399;15.58333;     -0.40775; 92.29267;50.00000;20.00000;4.54566;2
313.30301;15.58667;     -0.40608; 92.28477;50.00000;20.00000;4.54507;2
313.45401;15.59000;     -0.40441; 92.26895;50.00000;20.00000;4.54446;2
313.60501;15.59333;     -0.40280; 92.24652;50.00000;20.00000;4.54386;2
313.75400;15.59667;     -0.40114; 92.21878;50.00000;20.00000;4.54327;2
313.90399;15.60000;     -0.39949; 92.21088;50.00000;20.00000;4.54267;2
314.05701;15.60333;     -0.39782; 92.19364;50.00000;20.00000;4.54206;2
314.20401;15.60667;     -0.39615; 92.16992;50.00000;20.00000;4.54147;2
314.35800;15.61000;     -0.39448; 92.14088;50.00000;20.00000;4.54085;2
314.50601;15.61333;     -0.39286; 92.13297;50.00000;20.00000;4.54026;2
314.65900;15.61667;     -0.39133; 92.11586;50.00000;20.00000;4.53965;2
314.81100;15.62000;     -0.38975; 92.09213;50.00000;20.00000;4.53904;2
314.96100;15.62333;     -0.38816; 92.06310;50.00000;20.00000;4.53844;2
315.11099;15.62667;     -0.38656; 92.05519;50.00000;20.00000;4.53785;2
315.26001;15.63000;     -0.38502; 92.03925;50.00000;20.00000;4.53725;2
315.41199;15.63333;     -0.38347; 92.02072;50.00000;20.00000;4.53664;2
315.56400;15.63667;     -0.38191; 91.99310;50.00000;20.00000;4.53604;2
315.71600;15.64000;     -0.38041; 91.98921;50.00000;20.00000;4.53543;2
315.86700;15.64333;     -0.37885; 91.97327;50.00000;20.00000;4.53483;2
316.01901;15.64667;     -0.37728; 91.95085;50.00000;20.00000;4.53422;2
316.16901;15.65000;     -0.37576; 91.92323;50.00000;20.00000;4.53362;2
316.32101;15.65333;     -0.37434; 91.91532;50.00000;20.00000;4.53302;2
316.47198;15.65667;     -0.37298; 91.89938;50.00000;20.00000;4.53242;2
316.62500;15.66000;     -0.37166; 91.87566;50.00000;20.00000;4.53181;2
316.77499;15.66333;     -0.37031; 91.85052;50.00000;20.00000;4.53121;2
316.92899;15.66667;     -0.36905; 91.84662;50.00000;20.00000;4.53059;2
317.08099;15.67000;     -0.36767; 91.82951;50.00000;20.00000;4.52999;2
317.23099;15.67333;     -0.36631; 91.80578;50.00000;20.00000;4.52939;2
317.38199;15.67667;     -0.36490; 91.77674;50.00000;20.00000;4.52879;2
317.53400;15.68000;     -0.36354; 91.76884;50.00000;20.00000;4.52818;2
317.68701;15.68333;     -0.36214; 91.75160;50.00000;20.00000;4.52757;2
317.83801;15.68667;     -0.36077; 91.72788;50.00000;20.00000;4.52697;2
317.98901;15.69000;     -0.35945; 91.69754;50.00000;20.00000;4.52637;2
318.14200;15.69333;     -0.35822; 91.68834;50.00000;20.00000;4.52576;2
318.29401;15.69667;     -0.35710; 91.67110;50.00000;20.00000;4.52515;2
318.44601;15.70000;     -0.35593; 91.64738;50.00000;20.00000;4.52455;2
318.59698;15.70333;     -0.35472; 91.61704;50.00000;20.00000;4.52395;2
318.75000;15.70667;     -0.35356; 91.60913;50.00000;20.00000;4.52334;2
318.90302;15.71000;     -0.35239; 91.59202;50.00000;20.00000;4.52273;2
319.05499;15.71333;     -0.35122; 91.56818;50.00000;20.00000;4.52212;2
319.20999;15.71667;     -0.35000; 91.53784;50.00000;20.00000;4.52151;2
319.36099;15.72000;     -0.34883; 91.52863;50.00000;20.00000;4.52090;2
319.51401;15.72333;     -0.34768; 91.51152;50.00000;20.00000;4.52030;2
319.66699;15.72667;     -0.34659; 91.48638;50.00000;20.00000;4.51969;2
319.81799;15.73000;     -0.34554; 91.45604;50.00000;20.00000;4.51909;2
319.97400;15.73333;     -0.34449; 91.44684;50.00000;20.00000;4.51847;2
320.12399;15.73667;     -0.34344; 91.42960;50.00000;20.00000;4.51787;2
320.27802;15.74000;     -0.34245; 91.40458;50.00000;20.00000;4.51726;2
320.42999;15.74333;     -0.34142; 91.37425;50.00000;20.00000;4.51665;2
320.58301;15.74667;     -0.34039; 91.36634;50.00000;20.00000;4.51604;2
320.73700;15.75000;     -0.33948; 91.34922;50.00000;20.00000;4.51543;2
320.88901;15.75333;     -0.33865; 91.32538;50.00000;20.00000;4.51483;2
321.04199;15.75667;     -0.33789; 91.29634;50.00000;20.00000;4.51422;2
321.19501;15.76000;     -0.33718; 91.28843;50.00000;20.00000;4.51361;2
321.34900;15.76333;     -0.33637; 91.27132;50.00000;20.00000;4.51300;2
321.50400;15.76667;     -0.33552; 91.24759;50.00000;20.00000;4.51238;2
321.65799;15.77000;     -0.33472; 91.21856;50.00000;20.00000;4.51177;2
321.81000;15.77333;     -0.33393; 91.21065;50.00000;20.00000;4.51116;2
321.96301;15.77667;     -0.33308; 91.19342;50.00000;20.00000;4.51056;2
322.11700;15.78000;     -0.33226; 91.16969;50.00000;20.00000;4.50994;2
322.26999;15.78333;     -0.33147; 91.14065;50.00000;20.00000;4.50934;2
322.42401;15.78667;     -0.33074; 91.13275;50.00000;20.00000;4.50873;2
322.57800;15.79000;     -0.33022; 91.11693;50.00000;20.00000;4.50811;2
322.73099;15.79333;     -0.32959; 91.09320;50.00000;20.00000;4.50751;2
322.88501;15.79667;     -0.32887; 91.06417;50.00000;20.00000;4.50689;2
323.04099;15.80000;     -0.32828; 91.05626;50.00000;20.00000;4.50627;2
323.19299;15.80333;     -0.32764; 91.03903;50.00000;20.00000;4.50567;2
323.34698;15.80667;     -0.32703; 91.01530;50.00000;20.00000;4.50506;2
323.50299;15.81000;     -0.32639; 90.98626;50.00000;20.00000;4.50444;2
323.65799;15.81333;     -0.32574; 90.97836;50.00000;20.00000;4.50383;2
323.81100;15.81667;     -0.32508; 90.96124;50.00000;20.00000;4.50322;2
323.96399;15.82000;     -0.32452; 90.93752;50.00000;20.00000;4.50261;2
324.11801;15.82333;     -0.32395; 90.90718;50.00000;20.00000;4.50200;2
324.27200;15.82667;     -0.32337; 90.89786;50.00000;20.00000;4.50139;2
324.42899;15.83000;     -0.32282; 90.88074;50.00000;20.00000;4.50077;2
324.58099;15.83333;     -0.32228; 90.85572;50.00000;20.00000;4.50016;2
324.73599;15.83667;     -0.32170; 90.82526;50.00000;20.00000;4.49955;2
324.89200;15.84000;     -0.32117; 90.81606;50.00000;20.00000;4.49893;2
325.04700;15.84333;     -0.32057; 90.79894;50.00000;20.00000;4.49832;2
325.20001;15.84667;     -0.32005; 90.77380;50.00000;20.00000;4.49771;2
325.35599;15.85000;     -0.31952; 90.74217;50.00000;20.00000;4.49709;2
325.51199;15.85333;     -0.31904; 90.73296;50.00000;20.00000;4.49647;2
325.66699;15.85667;     -0.31864; 90.71443;50.00000;20.00000;4.49586;2
325.81900;15.86000;     -0.31818; 90.68941;50.00000;20.00000;4.49525;2
325.97601;15.86333;     -0.31767; 90.65907;50.00000;20.00000;4.49463;2
326.13101;15.86667;     -0.31713; 90.64986;50.00000;20.00000;4.49402;2
326.28601;15.87000;     -0.31659; 90.63263;50.00000;20.00000;4.49340;2
326.44199;15.87333;     -0.31607; 90.60891;50.00000;20.00000;4.49279;2
326.59601;15.87667;     -0.31558; 90.57857;50.00000;20.00000;4.49218;2
326.75400;15.88000;     -0.31504; 90.57066;50.00000;20.00000;4.49155;2
326.90701;15.88333;     -0.31450; 90.55343;50.00000;20.00000;4.49095;2
327.06299;15.88667;     -0.31398; 90.52971;50.00000;20.00000;4.49033;2
327.22000;15.89000;     -0.31342; 90.50067;50.00000;20.00000;4.48971;2
327.37399;15.89333;     -0.31288; 90.49146;50.00000;20.00000;4.48910;2
327.52899;15.89667;     -0.31226; 90.47435;50.00000;20.00000;4.48848;2
327.68701;15.90000;     -0.31169; 90.45050;50.00000;20.00000;4.48786;2
327.84201;15.90333;     -0.31111; 90.42017;50.00000;20.00000;4.48724;2
327.99799;15.90667;     -0.31053; 90.41096;50.00000;20.00000;4.48663;2
328.15500;15.91000;     -0.30995; 90.39385;50.00000;20.00000;4.48601;2
328.31100;15.91333;     -0.30947; 90.36871;50.00000;20.00000;4.48539;2
328.46701;15.91667;     -0.30893; 90.33837;50.00000;20.00000;4.48477;2
328.62201;15.92000;     -0.30839; 90.32916;50.00000;20.00000;4.48416;2
328.77802;15.92333;     -0.30773; 90.31063;50.00000;20.00000;4.48354;2
328.93399;15.92667;     -0.30707; 90.28561;50.00000;20.00000;4.48292;2
329.09100;15.93000;     -0.30647; 90.25398;50.00000;20.00000;4.48230;2
329.24600;15.93333;     -0.30581; 90.24477;50.00000;20.00000;4.48169;2
329.40201;15.93667;     -0.30512; 90.22754;50.00000;20.00000;4.48107;2
329.56201;15.94000;     -0.30444; 90.20251;50.00000;20.00000;4.48044;2
329.71600;15.94333;     -0.30362; 90.17218;50.00000;20.00000;4.47983;2
329.87299;15.94667;     -0.30284; 90.16285;50.00000;20.00000;4.47921;2
330.02802;15.95000;     -0.30210; 90.14574;50.00000;20.00000;4.47860;2
330.18799;15.95333;     -0.30133; 90.12071;50.00000;20.00000;4.47797;2
330.34299;15.95667;     -0.30041; 90.09038;50.00000;20.00000;4.47736;2
330.50101;15.96000;     -0.29955; 90.08105;50.00000;20.00000;4.47673;2
330.65701;15.96333;     -0.29856; 90.06394;50.00000;20.00000;4.47612;2
330.81400;15.96667;     -0.29762; 90.04281;50.00000;20.00000;4.47550;2
330.97101;15.97000;     -0.29665; 90.01637;50.00000;20.00000;4.47488;2
331.12900;15.97333;     -0.29565; 90.01106;50.00000;20.00000;4.47425;2
331.28400;15.97667;     -0.29462; 89.99796;50.00000;20.00000;4.47364;2
331.44101;15.98000;     -0.29347; 89.97282;50.00000;20.00000;4.47302;2
331.60101;15.98333;     -0.29227; 89.94118;50.00000;20.00000;4.47239;2
331.75800;15.98667;     -0.29114; 89.93198;50.00000;20.00000;4.47177;2
331.91299;15.99000;     -0.29003; 89.91215;50.00000;20.00000;4.47116;2
332.07401;15.99333;     -0.28890; 89.88441;50.00000;20.00000;4.47052;2
332.22900;15.99667;     -0.28759; 89.85018;50.00000;20.00000;4.46991;2
332.38800;16.00000;     -0.28630; 89.83956;50.00000;20.00000;4.46928;2
332.54599;16.00333;     -0.28489; 89.81984;50.00000;20.00000;4.46866;2
332.70401;16.00667;     -0.28352; 89.79211;50.00000;20.00000;4.46804;2
332.86099;16.01000;     -0.28211; 89.75646;50.00000;20.00000;4.46742;2
333.01901;16.01333;     -0.28060; 89.74595;50.00000;20.00000;4.46680;2
333.17599;16.01667;     -0.27910; 89.72612;50.00000;20.00000;4.46618;2
333.33600;16.02000;     -0.27755; 89.69709;50.00000;20.00000;4.46555;2
333.49200;16.02333;     -0.27589; 89.66144;50.00000;20.00000;4.46493;2
333.64999;16.02667;     -0.27426; 89.65094;50.00000;20.00000;4.46431;2
333.80801;16.03000;     -0.27262; 89.63111;50.00000;20.00000;4.46369;2
333.96701;16.03333;     -0.27078; 89.60207;50.00000;20.00000;4.46306;2
334.12601;16.03667;     -0.26890; 89.56642;50.00000;20.00000;4.46243;2
334.28299;16.04000;     -0.26698; 89.55592;50.00000;20.00000;4.46181;2
334.44199;16.04333;     -0.26506; 89.53609;50.00000;20.00000;4.46119;2
334.60001;16.04667;     -0.26316; 89.50835;50.00000;20.00000;4.46057;2
334.75900;16.05000;     -0.26120; 89.47412;50.00000;20.00000;4.45994;2
334.92001;16.05333;     -0.25901; 89.46350;50.00000;20.00000;4.45931;2
335.07800;16.05667;     -0.25675; 89.44378;50.00000;20.00000;4.45868;2
335.23599;16.06000;     -0.25456; 89.41605;50.00000;20.00000;4.45806;2
335.39401;16.06333;     -0.25223; 89.38170;50.00000;20.00000;4.45744;2
335.55399;16.06667;     -0.24991; 89.37119;50.00000;20.00000;4.45681;2
335.71399;16.07000;     -0.24739; 89.35006;50.00000;20.00000;4.45618;2
335.87100;16.07333;     -0.24482; 89.31973;50.00000;20.00000;4.45556;2
336.03101;16.07667;     -0.24221; 89.28278;50.00000;20.00000;4.45493;2
336.18900;16.08000;     -0.23957; 89.27086;50.00000;20.00000;4.45431;2
336.34900;16.08333;     -0.23684; 89.24844;50.00000;20.00000;4.45368;2
336.50601;16.08667;     -0.23412; 89.21680;50.00000;20.00000;4.45307;2
336.66800;16.09000;     -0.23130; 89.17856;50.00000;20.00000;4.45243;2
336.82501;16.09333;     -0.22838; 89.16664;50.00000;20.00000;4.45181;2
336.98499;16.09667;     -0.22542; 89.14421;50.00000;20.00000;4.45118;2
337.14401;16.10000;     -0.22237; 89.11116;50.00000;20.00000;4.45056;2
337.30499;16.10333;     -0.21919; 89.07162;50.00000;20.00000;4.44992;2
337.46500;16.10667;     -0.21604; 89.05970;50.00000;20.00000;4.44930;2
337.62500;16.11000;     -0.21283; 89.03597;50.00000;20.00000;4.44867;2
337.78299;16.11333;     -0.20940; 89.00174;50.00000;20.00000;4.44805;2
337.94400;16.11667;     -0.20595; 88.95949;50.00000;20.00000;4.44741;2
338.10300;16.12000;     -0.20239; 88.94757;50.00000;20.00000;4.44679;2
338.26199;16.12333;     -0.19875; 88.92254;50.00000;20.00000;4.44616;2
338.42401;16.12667;     -0.19510; 88.88819;50.00000;20.00000;4.44553;2
338.58401;16.13000;     -0.19138; 88.84464;50.00000;20.00000;4.44490;2
338.74301;16.13333;     -0.18751; 88.83142;50.00000;20.00000;4.44428;2
338.90399;16.13667;     -0.18369; 88.80640;50.00000;20.00000;4.44364;2
339.06500;16.14000;     -0.17980; 88.77075;50.00000;20.00000;4.44301;2
339.22299;16.14333;     -0.17561; 88.72590;50.00000;20.00000;4.44239;2
339.38501;16.14667;     -0.17142; 88.71268;50.00000;20.00000;4.44176;2
339.54401;16.15000;     -0.16725; 88.68506;50.00000;20.00000;4.44113;2
339.70700;16.15333;     -0.16279; 88.64669;50.00000;20.00000;4.44049;2
339.86600;16.15667;     -0.15827; 88.59924;50.00000;20.00000;4.43987;2
340.02499;16.16000;     -0.15373; 88.58473;50.00000;20.00000;4.43925;2
340.18701;16.16333;     -0.14906; 88.55699;50.00000;20.00000;4.43861;2
340.34799;16.16667;     -0.14437; 88.51745;50.00000;20.00000;4.43798;2
340.50800;16.17000;     -0.13967; 88.46858;50.00000;20.00000;4.43735;2
340.66901;16.17333;     -0.13477; 88.45406;50.00000;20.00000;4.43672;2
340.82901;16.17667;     -0.12984; 88.42502;50.00000;20.00000;4.43609;2
340.98999;16.18000;     -0.12478; 88.38418;50.00000;20.00000;4.43546;2
341.15201;16.18333;     -0.11956; 88.33402;50.00000;20.00000;4.43483;2
341.31400;16.18667;     -0.11434; 88.31950;50.00000;20.00000;4.43419;2
341.47400;16.19000;     -0.10899; 88.29047;50.00000;20.00000;4.43357;2
341.63699;16.19333;     -0.10346; 88.24821;50.00000;20.00000;4.43293;2
341.79700;16.19667;-9.780872e-02; 88.19675;50.00000;20.00000;4.43230;2
341.95801;16.20000;-9.213291e-02; 88.18093;50.00000;20.00000;4.43167;2
342.11899;16.20333;-8.639452e-02; 88.15059;50.00000;20.00000;4.43104;2
342.27802;16.20667;-8.051207e-02; 88.10834;50.00000;20.00000;4.43042;2
342.44000;16.21000;-7.458750e-02; 88.05558;50.00000;20.00000;4.42978;2
342.60300;16.21333;-6.855963e-02; 88.03976;50.00000;20.00000;4.42914;2
342.76401;16.21667;-6.255025e-02; 88.00813;50.00000;20.00000;4.42851;2
342.92499;16.22000;-5.643746e-02; 87.96315;50.00000;20.00000;4.42788;2
343.08899;16.22333;-5.005862e-02; 87.90780;50.00000;20.00000;4.42724;2
343.24799;16.22667;-4.365741e-02; 87.89068;50.00000;20.00000;4.42662;2
343.41000;16.23000;-3.715277e-02; 87.85763;50.00000;20.00000;4.42599;2
343.57300;16.23333;-3.054455e-02; 87.81018;50.00000;20.00000;4.42535;2
343.73300;16.23667;-2.379189e-02; 87.75211;50.00000;20.00000;4.42472;2
343.89499;16.24000;-1.699664e-02; 87.73358;50.00000;20.00000;4.42409;2
344.05899;16.24333;-9.995882e-03; 87.69935;50.00000;20.00000;4.42345;2
344.22000;16.24667;-2.769111e-03; 87.64918;50.00000;20.00000;4.42282;2
344.38300;16.25000; 4.337541e-03; 87.58710;50.00000;20.00000;4.42218;2
344.54300;16.25333; 1.162951e-02; 87.56868;50.00000;20.00000;4.42156;2
344.70599;16.25667; 1.892360e-02; 87.53174;50.00000;20.00000;4.42092;2
344.86899;16.26000; 2.638278e-02; 87.48027;50.00000;20.00000;4.42028;2
345.03000;16.26333; 3.394592e-02; 87.41689;50.00000;20.00000;4.41965;2
345.19299;16.26667; 4.159280e-02; 87.39718;50.00000;20.00000;4.41902;2
345.35599;16.27000; 4.930302e-02; 87.35882;50.00000;20.00000;4.41838;2
345.51801;16.27333; 5.730081e-02; 87.30605;50.00000;20.00000;4.41775;2
345.68100;16.27667; 6.534172e-02; 87.24007;50.00000;20.00000;4.41711;2
345.84201;16.28000; 7.334403e-02; 87.22036;50.00000;20.00000;4.41648;2
346.00500;16.28333; 8.153230e-02; 87.18200;50.00000;20.00000;4.41585;2
346.16699;16.28667; 8.988601e-02; 87.12794;50.00000;20.00000;4.41521;2
346.33099;16.29000; 9.838510e-02; 87.06196;50.00000;20.00000;4.41457;2
346.49100;16.29333;      0.10699; 87.04213;50.00000;20.00000;4.41395;2
346.65399;16.29667;      0.11576; 87.00259;50.00000;20.00000;4.41331;2
346.81699;16.30000;      0.12459; 86.94711;50.00000;20.00000;4.41268;2
346.98099;16.30333;      0.13347; 86.87853;50.00000;20.00000;4.41204;2
347.14301;16.30667;      0.14249; 86.85740;50.00000;20.00000;4.41140;2
347.30801;16.31000;      0.15157; 86.81656;50.00000;20.00000;4.41076;2
347.47101;16.31333;      0.16081; 86.75849;50.00000;20.00000;4.41012;2
347.63300;16.31667;      0.17016; 86.68590;50.00000;20.00000;4.40949;2
347.79599;16.32000;      0.17962; 86.66347;50.00000;20.00000;4.40886;2
347.95901;16.32333;      0.18915; 86.61992;50.00000;20.00000;4.40822;2
348.12100;16.32667;      0.19874; 86.55795;50.00000;20.00000;4.40759;2
348.28500;16.33000;      0.20831; 86.48134;50.00000;20.00000;4.40695;2
348.44901;16.33333;      0.21843; 86.45762;50.00000;20.00000;4.40631;2
348.61200;16.33667;      0.22856; 86.41147;50.00000;20.00000;4.40568;2
348.77701;16.34000;      0.23882; 86.34678;50.00000;20.00000;4.40503;2
348.93799;16.34333;      0.24904; 86.26628;50.00000;20.00000;4.40441;2
349.10400;16.34667;      0.25966; 86.24126;50.00000;20.00000;4.40376;2
349.26700;16.35000;      0.27021; 86.19369;50.00000;20.00000;4.40313;2
349.43100;16.35333;      0.28067; 86.12641;50.00000;20.00000;4.40249;2
349.59399;16.35667;      0.29130; 86.04332;50.00000;20.00000;4.40185;2
349.75699;16.36000;      0.30217; 86.01818;50.00000;20.00000;4.40122;2
349.92099;16.36333;      0.31322; 85.96943;50.00000;20.00000;4.40058;2
350.08401;16.36667;      0.32440; 85.89943;50.00000;20.00000;4.39994;2
350.24799;16.37000;      0.33571; 85.81374;50.00000;20.00000;4.39931;2
350.41299;16.37333;      0.34704; 85.78730;50.00000;20.00000;4.39866;2
350.57700;16.37667;      0.35882; 85.73713;50.00000;20.00000;4.39803;2
350.74100;16.38000;      0.37061; 85.66584;50.00000;20.00000;4.39739;2
350.90399;16.38333;      0.38242; 85.57885;50.00000;20.00000;4.39675;2
351.06799;16.38667;      0.39441; 85.55241;50.00000;20.00000;4.39612;2
351.23199;16.39000;      0.40650; 85.49965;50.00000;20.00000;4.39548;2
351.39700;16.39333;      0.41871; 85.42576;50.00000;20.00000;4.39484;2
351.56000;16.39667;      0.43086; 85.33463;50.00000;20.00000;4.39420;2
351.72601;16.40000;      0.44324; 85.30701;50.00000;20.00000;4.39356;2
351.89001;16.40333;      0.45589; 85.25284;50.00000;20.00000;4.39292;2
352.05499;16.40667;      0.46861; 85.17635;50.00000;20.00000;4.39228;2
352.21701;16.41000;      0.48145; 85.08653;50.00000;20.00000;4.39165;2
352.38101;16.41333;      0.49440; 85.06150;50.00000;20.00000;4.39101;2
352.54800;16.41667;      0.50756; 85.01004;50.00000;20.00000;4.39037;2
352.71201;16.42000;      0.52070; 84.93485;50.00000;20.00000;4.38973;2
352.87601;16.42333;      0.53397; 84.83724;50.00000;20.00000;4.38909;2
353.04001;16.42667;      0.54753; 84.80690;50.00000;20.00000;4.38846;2
353.20401;16.43000;      0.56128; 84.74883;50.00000;20.00000;4.38782;2
353.36899;16.43333;      0.57499; 84.66703;50.00000;20.00000;4.38718;2
353.53500;16.43667;      0.58887; 84.56540;50.00000;20.00000;4.38653;2
353.70200;16.44000;      0.60275; 84.53507;50.00000;20.00000;4.38589;2
353.86301;16.44333;      0.61689; 84.47569;50.00000;20.00000;4.38526;2
354.02701;16.44667;      0.63121; 84.39118;50.00000;20.00000;4.38462;2
354.19400;16.45000;      0.64562; 84.28696;50.00000;20.00000;4.38398;2
354.35999;16.45333;      0.66018; 84.25532;50.00000;20.00000;4.38333;2
354.52399;16.45667;      0.67484; 84.19324;50.00000;20.00000;4.38270;2
354.68799;16.46000;      0.68957; 84.10483;50.00000;20.00000;4.38206;2
354.85400;16.46333;      0.70453; 83.99529;50.00000;20.00000;4.38142;2
355.01801;16.46667;      0.71956; 83.96236;50.00000;20.00000;4.38078;2
355.18500;16.47000;      0.73498; 83.89638;50.00000;20.00000;4.38013;2
355.34799;16.47333;      0.75031; 83.80396;50.00000;20.00000;4.37950;2
355.51401;16.47667;      0.76572; 83.69053;50.00000;20.00000;4.37886;2
355.67899;16.48000;      0.78144; 83.65618;50.00000;20.00000;4.37822;2
355.84399;16.48333;      0.79735; 83.58890;50.00000;20.00000;4.37758;2
356.01001;16.48667;      0.81323; 83.49388;50.00000;20.00000;4.37694;2
356.17499;16.49000;      0.82930; 83.37644;50.00000;20.00000;4.37630;2
356.34000;16.49333;      0.84553; 83.33949;50.00000;20.00000;4.37566;2
356.50500;16.49667;      0.86179; 83.26961;50.00000;20.00000;4.37502;2
356.67099;16.50000;      0.87816; 83.16928;50.00000;20.00000;4.37438;2
356.83701;16.50333;      0.89472; 83.04665;50.00000;20.00000;4.37373;2
357.00000;16.50667;      0.91151; 83.00970;50.00000;20.00000;4.37310;2
357.16599;16.51000;      0.92843; 82.93711;50.00000;20.00000;4.37246;2
357.33200;16.51333;      0.94544; 82.83418;50.00000;20.00000;4.37182;2
357.49899;16.51667;      0.96272; 82.70741;50.00000;20.00000;4.37117;2
357.66400;16.52000;      0.97990; 82.66917;50.00000;20.00000;4.37054;2
357.82999;16.52333;      0.99729; 82.59398;50.00000;20.00000;4.36989;2
357.99701;16.52667;      1.01500; 82.48716;50.00000;20.00000;4.36925;2
358.16101;16.53000;      1.03283; 82.43700;50.00000;20.00000;4.36861;2
358.32700;16.53333;      1.05063; 82.34328;50.00000;20.00000;4.36797;2
358.49200;16.53667;      1.06858; 82.21533;50.00000;20.00000;4.36733;2
358.65900;16.54000;      1.08689; 82.15725;50.00000;20.00000;4.36669;2
358.82599;16.54333;      1.10524; 82.05161;50.00000;20.00000;4.36604;2
358.98999;16.54667;      1.12372; 81.98044;50.00000;20.00000;4.36541;2
359.15799;16.55000;      1.14229; 81.85508;50.00000;20.00000;4.36476;2
359.32300;16.55333;      1.16086; 81.77057;50.00000;20.00000;4.36412;2
359.48901;16.55667;      1.17975; 81.62810;50.00000;20.00000;4.36348;2
