Repository: TristanHehnen/BESKID_ExperimentalData

# Experimental Data of the BESKID Project

The repository contains the public experimental data of the BESKID project.

The primary material investigate is Poly(methyl methacrylate) (PMMA).

The materials have been examined in various experimental setups, across different sizes, from micro- to real-scale. Data of the following setups is available:
- Thermogravimetric analysis (TGA)
- Micro-scale combustion calorimetry (MCC)
- Differential scanning calorimetry (DSC)
- Cone calorimetry

File: ExpData/TGA/DE_6mm/ExpDat_PMMA_DE_6mm_50Kmin_05.txt (part 4 of 8)
#SEG. 2:                     ;30�C/50.0(K/min)/700�C
#SEG. 3:                     ;700�C/00:10/700�C
##Temp./�C;Time/min;DSC/(mW/mg);Mass/%;Gas Flow(purge2)/(ml/min);Gas Flow(protective)/(ml/min);Sensit./(uV/mW);Segment
273.65201;14.68333;     -0.93303; 94.51880;50.00000;20.00000;4.70543;2
273.79800;14.68667;     -0.93315; 94.51104;50.00000;20.00000;4.70483;2
273.94299;14.69000;     -0.93331; 94.51104;50.00000;20.00000;4.70424;2
274.08899;14.69333;     -0.93335; 94.51104;50.00000;20.00000;4.70364;2
274.23300;14.69667;     -0.93345; 94.50595;50.00000;20.00000;4.70305;2
274.37900;14.70000;     -0.93362; 94.49947;50.00000;20.00000;4.70246;2
274.52399;14.70333;     -0.93380; 94.49171;50.00000;20.00000;4.70187;2
274.67001;14.70667;     -0.93392; 94.48257;50.00000;20.00000;4.70127;2
274.81500;14.71000;     -0.93400; 94.48257;50.00000;20.00000;4.70068;2
274.95999;14.71333;     -0.93408; 94.48651;50.00000;20.00000;4.70008;2
275.10501;14.71667;     -0.93417; 94.48523;50.00000;20.00000;4.69949;2
275.25101;14.72000;     -0.93422; 94.48269;50.00000;20.00000;4.69890;2
275.39600;14.72333;     -0.93417; 94.48002;50.00000;20.00000;4.69830;2
275.54001;14.72667;     -0.93410; 94.47088;50.00000;20.00000;4.69772;2
275.68600;14.73000;     -0.93404; 94.47088;50.00000;20.00000;4.69712;2
275.83301;14.73333;     -0.93405; 94.47088;50.00000;20.00000;4.69652;2
275.97699;14.73667;     -0.93411; 94.46579;50.00000;20.00000;4.69593;2
276.12299;14.74000;     -0.93417; 94.45931;50.00000;20.00000;4.69533;2
276.26599;14.74333;     -0.93429; 94.45155;50.00000;20.00000;4.69475;2
276.41101;14.74667;     -0.93441; 94.44241;50.00000;20.00000;4.69416;2
276.55701;14.75000;     -0.93453; 94.44634;50.00000;20.00000;4.69356;2
276.70300;14.75333;     -0.93461; 94.45016;50.00000;20.00000;4.69297;2
276.84399;14.75667;     -0.93468; 94.45028;50.00000;20.00000;4.69239;2
276.99301;14.76000;     -0.93464; 94.44773;50.00000;20.00000;4.69178;2
277.13699;14.76333;     -0.93462; 94.44125;50.00000;20.00000;4.69120;2
277.28101;14.76667;     -0.93459; 94.43349;50.00000;20.00000;4.69061;2
277.42700;14.77000;     -0.93476; 94.43349;50.00000;20.00000;4.69001;2
277.57300;14.77333;     -0.93488; 94.43349;50.00000;20.00000;4.68942;2
277.71701;14.77667;     -0.93492; 94.42828;50.00000;20.00000;4.68883;2
277.86099;14.78000;     -0.93491; 94.42180;50.00000;20.00000;4.68824;2
278.00500;14.78333;     -0.93489; 94.41405;50.00000;20.00000;4.68765;2
278.15100;14.78667;     -0.93477; 94.40502;50.00000;20.00000;4.68706;2
278.29800;14.79000;     -0.93474; 94.40502;50.00000;20.00000;4.68646;2
278.44199;14.79333;     -0.93472; 94.40884;50.00000;20.00000;4.68587;2
278.58200;14.79667;     -0.93470; 94.40757;50.00000;20.00000;4.68530;2
278.72800;14.80000;     -0.93482; 94.40629;50.00000;20.00000;4.68471;2
278.87201;14.80333;     -0.93485; 94.40363;50.00000;20.00000;4.68412;2
279.01700;14.80667;     -0.93483; 94.39460;50.00000;20.00000;4.68353;2
279.16199;14.81000;     -0.93478; 94.39460;50.00000;20.00000;4.68294;2
279.30499;14.81333;     -0.93471; 94.39460;50.00000;20.00000;4.68235;2
279.45001;14.81667;     -0.93466; 94.38939;50.00000;20.00000;4.68176;2
279.59500;14.82000;     -0.93464; 94.38303;50.00000;20.00000;4.68117;2
279.73999;14.82333;     -0.93457; 94.37921;50.00000;20.00000;4.68058;2
279.88501;14.82667;     -0.93448; 94.37516;50.00000;20.00000;4.67999;2
280.02899;14.83000;     -0.93439; 94.38037;50.00000;20.00000;4.67940;2
280.17401;14.83333;     -0.93430; 94.38557;50.00000;20.00000;4.67881;2
280.31699;14.83667;     -0.93423; 94.38175;50.00000;20.00000;4.67823;2
280.46100;14.84000;     -0.93420; 94.37655;50.00000;20.00000;4.67764;2
280.60599;14.84333;     -0.93416; 94.37134;50.00000;20.00000;4.67705;2
280.75000;14.84667;     -0.93409; 94.36497;50.00000;20.00000;4.67647;2
280.89401;14.85000;     -0.93396; 94.36497;50.00000;20.00000;4.67588;2
281.04099;14.85333;     -0.93382; 94.36497;50.00000;20.00000;4.67528;2
281.18399;14.85667;     -0.93369; 94.36104;50.00000;20.00000;4.67470;2
281.32700;14.86000;     -0.93360; 94.35965;50.00000;20.00000;4.67412;2
281.47198;14.86333;     -0.93353; 94.35849;50.00000;20.00000;4.67352;2
281.61499;14.86667;     -0.93343; 94.35583;50.00000;20.00000;4.67294;2
281.75900;14.87000;     -0.93336; 94.35976;50.00000;20.00000;4.67236;2
281.90500;14.87333;     -0.93327; 94.35976;50.00000;20.00000;4.67176;2
282.04800;14.87667;     -0.93314; 94.35583;50.00000;20.00000;4.67118;2
282.19400;14.88000;     -0.93304; 94.34935;50.00000;20.00000;4.67059;2
282.33801;14.88333;     -0.93293; 94.34159;50.00000;20.00000;4.67000;2
282.48199;14.88667;     -0.93280; 94.33256;50.00000;20.00000;4.66941;2
282.62399;14.89000;     -0.93267; 94.33256;50.00000;20.00000;4.66884;2
282.76901;14.89333;     -0.93250; 94.32863;50.00000;20.00000;4.66824;2
282.91400;14.89667;     -0.93239; 94.32353;50.00000;20.00000;4.66765;2
283.05801;14.90000;     -0.93223; 94.31578;50.00000;20.00000;4.66707;2
283.20001;14.90333;     -0.93204; 94.31045;50.00000;20.00000;4.66649;2
283.34601;14.90667;     -0.93176; 94.31439;50.00000;20.00000;4.66590;2
283.48999;14.91000;     -0.93157; 94.31439;50.00000;20.00000;4.66531;2
283.63599;14.91333;     -0.93141; 94.31184;50.00000;20.00000;4.66472;2
283.77600;14.91667;     -0.93112; 94.30409;50.00000;20.00000;4.66415;2
283.92200;14.92000;     -0.93086; 94.29506;50.00000;20.00000;4.66355;2
284.06601;14.92333;     -0.93062; 94.29506;50.00000;20.00000;4.66297;2
284.20901;14.92667;     -0.93045; 94.29112;50.00000;20.00000;4.66239;2
284.35400;14.93000;     -0.93031; 94.28464;50.00000;20.00000;4.66180;2
284.50000;14.93333;     -0.93018; 94.27561;50.00000;20.00000;4.66120;2
284.64200;14.93667;     -0.93001; 94.26520;50.00000;20.00000;4.66063;2
284.78601;14.94000;     -0.92980; 94.26902;50.00000;20.00000;4.66004;2
284.93201;14.94333;     -0.92958; 94.26786;50.00000;20.00000;4.65945;2
285.07599;14.94667;     -0.92928; 94.26531;50.00000;20.00000;4.65886;2
285.21899;14.95000;     -0.92902; 94.26126;50.00000;20.00000;4.65828;2
285.36200;14.95333;     -0.92873; 94.24969;50.00000;20.00000;4.65770;2
285.50699;14.95667;     -0.92847; 94.24969;50.00000;20.00000;4.65711;2
285.65201;14.96000;     -0.92823; 94.24448;50.00000;20.00000;4.65652;2
285.79501;14.96333;     -0.92795; 94.23800;50.00000;20.00000;4.65594;2
285.94000;14.96667;     -0.92770; 94.22897;50.00000;20.00000;4.65535;2
286.08499;14.97000;     -0.92735; 94.22260;50.00000;20.00000;4.65476;2
286.22699;14.97333;     -0.92705; 94.22642;50.00000;20.00000;4.65419;2
286.37100;14.97667;     -0.92673; 94.22642;50.00000;20.00000;4.65360;2
286.51599;14.98000;     -0.92641; 94.22515;50.00000;20.00000;4.65301;2
286.66000;14.98333;     -0.92609; 94.21739;50.00000;20.00000;4.65243;2
286.80499;14.98667;     -0.92579; 94.20837;50.00000;20.00000;4.65184;2
286.94901;14.99000;     -0.92547; 94.20837;50.00000;20.00000;4.65125;2
287.09299;14.99333;     -0.92509; 94.20443;50.00000;20.00000;4.65067;2
287.23801;14.99667;     -0.92473; 94.19922;50.00000;20.00000;4.65008;2
287.38199;15.00000;     -0.92439; 94.19286;50.00000;20.00000;4.64950;2
287.52701;15.00333;     -0.92399; 94.18510;50.00000;20.00000;4.64891;2
287.66901;15.00667;     -0.92365; 94.18510;50.00000;20.00000;4.64833;2
287.81500;15.01000;     -0.92333; 94.18116;50.00000;20.00000;4.64774;2
287.95801;15.01333;     -0.92299; 94.17596;50.00000;20.00000;4.64716;2
288.10300;15.01667;     -0.92263; 94.16820;50.00000;20.00000;4.64657;2
288.24600;15.02000;     -0.92224; 94.15917;50.00000;20.00000;4.64599;2
288.39001;15.02333;     -0.92182; 94.15917;50.00000;20.00000;4.64541;2
288.53699;15.02667;     -0.92139; 94.15524;50.00000;20.00000;4.64481;2
288.67999;15.03000;     -0.92099; 94.15014;50.00000;20.00000;4.64423;2
288.82501;15.03333;     -0.92061; 94.14239;50.00000;20.00000;4.64364;2
288.96799;15.03667;     -0.92018; 94.13325;50.00000;20.00000;4.64306;2
289.11200;15.04000;     -0.91955; 94.13325;50.00000;20.00000;4.64248;2
289.25800;15.04333;     -0.91894; 94.12943;50.00000;20.00000;4.64189;2
289.40302;15.04667;     -0.91837; 94.12294;50.00000;20.00000;4.64130;2
289.54501;15.05000;     -0.91797; 94.11392;50.00000;20.00000;4.64072;2
289.68900;15.05333;     -0.91752; 94.10350;50.00000;20.00000;4.64014;2
289.83401;15.05667;     -0.91708; 94.10350;50.00000;20.00000;4.63955;2
289.98001;15.06000;     -0.91661; 94.10223;50.00000;20.00000;4.63896;2
290.12201;15.06333;     -0.91594; 94.09968;50.00000;20.00000;4.63838;2
290.26901;15.06667;     -0.91540; 94.09435;50.00000;20.00000;4.63779;2
290.41199;15.07000;     -0.91488; 94.08799;50.00000;20.00000;4.63721;2
290.55701;15.07333;     -0.91435; 94.08799;50.00000;20.00000;4.63662;2
290.70099;15.07667;     -0.91382; 94.08278;50.00000;20.00000;4.63604;2
290.84601;15.08000;     -0.91315; 94.07502;50.00000;20.00000;4.63545;2
290.99301;15.08333;     -0.91251; 94.06600;50.00000;20.00000;4.63485;2
291.13800;15.08667;     -0.91188; 94.05431;50.00000;20.00000;4.63427;2
291.28000;15.09000;     -0.91131; 94.05431;50.00000;20.00000;4.63369;2
291.42401;15.09333;     -0.91073; 94.04921;50.00000;20.00000;4.63311;2
291.57001;15.09667;     -0.91020; 94.04134;50.00000;20.00000;4.63252;2
291.71399;15.10000;     -0.90965; 94.03104;50.00000;20.00000;4.63193;2
291.85800;15.10333;     -0.90910; 94.01935;50.00000;20.00000;4.63135;2
292.00299;15.10667;     -0.90851; 94.01935;50.00000;20.00000;4.63076;2
292.14801;15.11000;     -0.90788; 94.01426;50.00000;20.00000;4.63018;2
292.29199;15.11333;     -0.90723; 94.00650;50.00000;20.00000;4.62959;2
292.43701;15.11667;     -0.90662; 93.99609;50.00000;20.00000;4.62901;2
292.57999;15.12000;     -0.90597; 93.98451;50.00000;20.00000;4.62843;2
292.72601;15.12333;     -0.90528; 93.98833;50.00000;20.00000;4.62784;2
292.86899;15.12667;     -0.90454; 93.98706;50.00000;20.00000;4.62726;2
293.01599;15.13000;     -0.90383; 93.98312;50.00000;20.00000;4.62666;2
293.16101;15.13333;     -0.90315; 93.97664;50.00000;20.00000;4.62608;2
293.30600;15.13667;     -0.90240; 93.96379;50.00000;20.00000;4.62549;2
293.44901;15.14000;     -0.90166; 93.96379;50.00000;20.00000;4.62491;2
293.59500;15.14333;     -0.90091; 93.95731;50.00000;20.00000;4.62432;2
293.73999;15.14667;     -0.90021; 93.94817;50.00000;20.00000;4.62373;2
293.88599;15.15000;     -0.89952; 93.93659;50.00000;20.00000;4.62314;2
294.03000;15.15333;     -0.89879; 93.92235;50.00000;20.00000;4.62256;2
294.17700;15.15667;     -0.89803; 93.92235;50.00000;20.00000;4.62197;2
294.32001;15.16000;     -0.89728; 93.91587;50.00000;20.00000;4.62139;2
294.46500;15.16333;     -0.89650; 93.90684;50.00000;20.00000;4.62080;2
294.60999;15.16667;     -0.89567; 93.89515;50.00000;20.00000;4.62022;2
294.75500;15.17000;     -0.89481; 93.88092;50.00000;20.00000;4.61963;2
294.90201;15.17333;     -0.89397; 93.88092;50.00000;20.00000;4.61904;2
295.04599;15.17667;     -0.89307; 93.87444;50.00000;20.00000;4.61845;2
295.18900;15.18000;     -0.89219; 93.86413;50.00000;20.00000;4.61788;2
295.33600;15.18333;     -0.89131; 93.85117;50.00000;20.00000;4.61728;2
295.48099;15.18667;     -0.89048; 93.83566;50.00000;20.00000;4.61670;2
295.62701;15.19000;     -0.88964; 93.83566;50.00000;20.00000;4.61611;2
295.77200;15.19333;     -0.88880; 93.82918;50.00000;20.00000;4.61552;2
295.91800;15.19667;     -0.88790; 93.81876;50.00000;20.00000;4.61493;2
296.06500;15.20000;     -0.88698; 93.80591;50.00000;20.00000;4.61434;2
296.20801;15.20333;     -0.88604; 93.79434;50.00000;20.00000;4.61376;2
296.35400;15.20667;     -0.88512; 93.79816;50.00000;20.00000;4.61317;2
296.50101;15.21000;     -0.88418; 93.79561;50.00000;20.00000;4.61258;2
296.64499;15.21333;     -0.88323; 93.78901;50.00000;20.00000;4.61199;2
296.79199;15.21667;     -0.88228; 93.77605;50.00000;20.00000;4.61140;2
296.93799;15.22000;     -0.88134; 93.76054;50.00000;20.00000;4.61081;2
297.08401;15.22333;     -0.88045; 93.76054;50.00000;20.00000;4.61022;2
297.23001;15.22667;     -0.87947; 93.75406;50.00000;20.00000;4.60963;2
297.37399;15.23000;     -0.87843; 93.74376;50.00000;20.00000;4.60905;2
297.52100;15.23333;     -0.87742; 93.72952;50.00000;20.00000;4.60846;2
297.66400;15.23667;     -0.87638; 93.71274;50.00000;20.00000;4.60788;2
297.81201;15.24000;     -0.87540; 93.70880;50.00000;20.00000;4.60728;2
297.95801;15.24333;     -0.87436; 93.70105;50.00000;20.00000;4.60669;2
298.10199;15.24667;     -0.87334; 93.68936;50.00000;20.00000;4.60611;2
298.24799;15.25000;     -0.87236; 93.67512;50.00000;20.00000;4.60552;2
298.39600;15.25333;     -0.87132; 93.67130;50.00000;20.00000;4.60493;2
298.54300;15.25667;     -0.87022; 93.66227;50.00000;20.00000;4.60433;2
298.68799;15.26000;     -0.86905; 93.65324;50.00000;20.00000;4.60375;2
298.83401;15.26333;     -0.86791; 93.64155;50.00000;20.00000;4.60316;2
298.98099;15.26667;     -0.86678; 93.64028;50.00000;20.00000;4.60257;2
299.12601;15.27000;     -0.86558; 93.63507;50.00000;20.00000;4.60198;2
299.27200;15.27333;     -0.86439; 93.62211;50.00000;20.00000;4.60139;2
299.42001;15.27667;     -0.86329; 93.60532;50.00000;20.00000;4.60080;2
299.56601;15.28000;     -0.86217; 93.60011;50.00000;20.00000;4.60021;2
299.70999;15.28333;     -0.86105; 93.59109;50.00000;20.00000;4.59963;2
299.85699;15.28667;     -0.85992; 93.57812;50.00000;20.00000;4.59904;2
300.00201;15.29000;     -0.85880; 93.56134;50.00000;20.00000;4.59845;2
300.15100;15.29333;     -0.85762; 93.55613;50.00000;20.00000;4.59785;2
300.29901;15.29667;     -0.85647; 93.54710;50.00000;20.00000;4.59726;2
300.44501;15.30000;     -0.85517; 93.53414;50.00000;20.00000;4.59667;2
300.58899;15.30333;     -0.85388; 93.51724;50.00000;20.00000;4.59609;2
300.73599;15.30667;     -0.85264; 93.51215;50.00000;20.00000;4.59549;2
300.88300;15.31000;     -0.85143; 93.50173;50.00000;20.00000;4.59490;2
301.03000;15.31333;     -0.85021; 93.48749;50.00000;20.00000;4.59431;2
301.17599;15.31667;     -0.84895; 93.46944;50.00000;20.00000;4.59372;2
301.32199;15.32000;     -0.84762; 93.46423;50.00000;20.00000;4.59313;2
301.47000;15.32333;     -0.84631; 93.45786;50.00000;20.00000;4.59254;2
301.61899;15.32667;     -0.84507; 93.44606;50.00000;20.00000;4.59194;2
301.76501;15.33000;     -0.84380; 93.43066;50.00000;20.00000;4.59135;2
301.91101;15.33333;     -0.84248; 93.42927;50.00000;20.00000;4.59076;2
302.05899;15.33667;     -0.84120; 93.41897;50.00000;20.00000;4.59017;2
302.20700;15.34000;     -0.83993; 93.40346;50.00000;20.00000;4.58957;2
302.35400;15.34333;     -0.83861; 93.38402;50.00000;20.00000;4.58898;2
302.50101;15.34667;     -0.83733; 93.37881;50.00000;20.00000;4.58839;2
302.64700;15.35000;     -0.83604; 93.36850;50.00000;20.00000;4.58780;2
302.79599;15.35333;     -0.83476; 93.35427;50.00000;20.00000;4.58720;2
302.94000;15.35667;     -0.83334; 93.33610;50.00000;20.00000;4.58662;2
303.08801;15.36000;     -0.83193; 93.33089;50.00000;20.00000;4.58603;2
303.23700;15.36333;     -0.83054; 93.32059;50.00000;20.00000;4.58543;2
303.38501;15.36667;     -0.82922; 93.30635;50.00000;20.00000;4.58483;2
303.53101;15.37000;     -0.82784; 93.28829;50.00000;20.00000;4.58425;2
303.67899;15.37333;     -0.82641; 93.28308;50.00000;20.00000;4.58365;2
303.82599;15.37667;     -0.82501; 93.27267;50.00000;20.00000;4.58306;2
303.97501;15.38000;     -0.82364; 93.25843;50.00000;20.00000;4.58246;2
304.12399;15.38333;     -0.82228; 93.24037;50.00000;20.00000;4.58186;2
304.27100;15.38667;     -0.82084; 93.23516;50.00000;20.00000;4.58127;2
304.41901;15.39000;     -0.81945; 93.22486;50.00000;20.00000;4.58068;2
304.56601;15.39333;     -0.81807; 93.21063;50.00000;20.00000;4.58008;2
304.71201;15.39667;     -0.81667; 93.19245;50.00000;20.00000;4.57950;2
304.86200;15.40000;     -0.81529; 93.18736;50.00000;20.00000;4.57889;2
305.01001;15.40333;     -0.81385; 93.17567;50.00000;20.00000;4.57830;2
305.15701;15.40667;     -0.81232; 93.16016;50.00000;20.00000;4.57771;2
305.30200;15.41000;     -0.81076; 93.14071;50.00000;20.00000;4.57713;2
305.45099;15.41333;     -0.80929; 93.13423;50.00000;20.00000;4.57653;2
305.59900;15.41667;     -0.80789; 93.12266;50.00000;20.00000;4.57593;2
305.74799;15.42000;     -0.80649; 93.10576;50.00000;20.00000;4.57534;2
305.89700;15.42333;     -0.80507; 93.08504;50.00000;20.00000;4.57474;2
306.04401;15.42667;     -0.80365; 93.07867;50.00000;20.00000;4.57415;2
306.19101;15.43000;     -0.80221; 93.06571;50.00000;20.00000;4.57356;2
306.34100;15.43333;     -0.80073; 93.04754;50.00000;20.00000;4.57295;2
306.49100;15.43667;     -0.79927; 93.02555;50.00000;20.00000;4.57235;2
306.63800;15.44000;     -0.79785; 93.01906;50.00000;20.00000;4.57176;2
306.78699;15.44333;     -0.79640; 93.00610;50.00000;20.00000;4.57116;2
306.93500;15.44667;     -0.79496; 92.98677;50.00000;20.00000;4.57057;2
307.08401;15.45000;     -0.79352; 92.96351;50.00000;20.00000;4.56997;2
307.23401;15.45333;     -0.79208; 92.95702;50.00000;20.00000;4.56937;2
307.38101;15.45667;     -0.79060; 92.94279;50.00000;20.00000;4.56878;2
307.53000;15.46000;     -0.78910; 92.92334;50.00000;20.00000;4.56818;2
307.67899;15.46333;     -0.78765; 92.90008;50.00000;20.00000;4.56759;2
307.82700;15.46667;     -0.78619; 92.89359;50.00000;20.00000;4.56699;2
307.97601;15.47000;     -0.78474; 92.88063;50.00000;20.00000;4.56639;2
308.12701;15.47333;     -0.78328; 92.86257;50.00000;20.00000;4.56579;2
308.27399;15.47667;     -0.78182; 92.83919;50.00000;20.00000;4.56520;2
308.42300;15.48000;     -0.78035; 92.83271;50.00000;20.00000;4.56460;2
308.57101;15.48333;     -0.77887; 92.82380;50.00000;20.00000;4.56401;2
308.72101;15.48667;     -0.77738; 92.80829;50.00000;20.00000;4.56341;2
308.86801;15.49000;     -0.77590; 92.78884;50.00000;20.00000;4.56282;2
309.01901;15.49333;     -0.77441; 92.78630;50.00000;20.00000;4.56221;2
309.17001;15.49667;     -0.77293; 92.77206;50.00000;20.00000;4.56161;2
309.31699;15.50000;     -0.77150; 92.75262;50.00000;20.00000;4.56102;2
309.46799;15.50333;     -0.77003; 92.72808;50.00000;20.00000;4.56041;2
309.61801;15.50667;     -0.76856; 92.72159;50.00000;20.00000;4.55981;2
309.76801;15.51000;     -0.76711; 92.70736;50.00000;20.00000;4.55921;2
309.91599;15.51333;     -0.76565; 92.68791;50.00000;20.00000;4.55862;2
310.06601;15.51667;     -0.76424; 92.66337;50.00000;20.00000;4.55802;2
310.21399;15.52000;     -0.76278; 92.65562;50.00000;20.00000;4.55743;2
310.36301;15.52333;     -0.76133; 92.64138;50.00000;20.00000;4.55683;2
310.51199;15.52667;     -0.75988; 92.62066;50.00000;20.00000;4.55623;2
310.66501;15.53000;     -0.75843; 92.59613;50.00000;20.00000;4.55562;2
310.81299;15.53333;     -0.75700; 92.58964;50.00000;20.00000;4.55503;2
310.96301;15.53667;     -0.75567; 92.57541;50.00000;20.00000;4.55443;2
311.11200;15.54000;     -0.75429; 92.55596;50.00000;20.00000;4.55383;2
311.26300;15.54333;     -0.75282; 92.53142;50.00000;20.00000;4.55323;2
311.41400;15.54667;     -0.75129; 92.52355;50.00000;20.00000;4.55262;2
311.56400;15.55000;     -0.74982; 92.50943;50.00000;20.00000;4.55202;2
311.71500;15.55333;     -0.74835; 92.48871;50.00000;20.00000;4.55142;2
311.86499;15.55667;     -0.74685; 92.46278;50.00000;20.00000;4.55082;2
312.01300;15.56000;     -0.74542; 92.45503;50.00000;20.00000;4.55023;2
312.16400;15.56333;     -0.74398; 92.44079;50.00000;20.00000;4.54962;2
312.31601;15.56667;     -0.74259; 92.42007;50.00000;20.00000;4.54901;2
312.46399;15.57000;     -0.74129; 92.39426;50.00000;20.00000;4.54842;2
312.61700;15.57333;     -0.73997; 92.38639;50.00000;20.00000;4.54781;2
312.76700;15.57667;     -0.73867; 92.37088;50.00000;20.00000;4.54721;2
312.91800;15.58000;     -0.73743; 92.35016;50.00000;20.00000;4.54661;2
313.07101;15.58333;     -0.73615; 92.32435;50.00000;20.00000;4.54600;2
313.22101;15.58667;     -0.73483; 92.31660;50.00000;20.00000;4.54540;2
313.37100;15.59000;     -0.73348; 92.30109;50.00000;20.00000;4.54480;2
313.51999;15.59333;     -0.73216; 92.27909;50.00000;20.00000;4.54420;2
313.67200;15.59667;     -0.73086; 92.25189;50.00000;20.00000;4.54359;2
313.82199;15.60000;     -0.72960; 92.24414;50.00000;20.00000;4.54299;2
313.97400;15.60333;     -0.72835; 92.22863;50.00000;20.00000;4.54239;2
314.12601;15.60667;     -0.72711; 92.20664;50.00000;20.00000;4.54178;2
314.27701;15.61000;     -0.72580; 92.18071;50.00000;20.00000;4.54118;2
314.42599;15.61333;     -0.72454; 92.17295;50.00000;20.00000;4.54058;2
314.57901;15.61667;     -0.72329; 92.15744;50.00000;20.00000;4.53997;2
314.72900;15.62000;     -0.72203; 92.13545;50.00000;20.00000;4.53937;2
314.88000;15.62333;     -0.72078; 92.10825;50.00000;20.00000;4.53877;2
315.03400;15.62667;     -0.71956; 92.10050;50.00000;20.00000;4.53815;2
315.18399;15.63000;     -0.71840; 92.08499;50.00000;20.00000;4.53755;2
315.33600;15.63333;     -0.71733; 92.06681;50.00000;20.00000;4.53695;2
315.48499;15.63667;     -0.71626; 92.03961;50.00000;20.00000;4.53635;2
315.63800;15.64000;     -0.71517; 92.03579;50.00000;20.00000;4.53574;2
315.79001;15.64333;     -0.71402; 92.02028;50.00000;20.00000;4.53514;2
315.94000;15.64667;     -0.71287; 91.99829;50.00000;20.00000;4.53454;2
316.09100;15.65000;     -0.71175; 91.97109;50.00000;20.00000;4.53394;2
316.24399;15.65333;     -0.71062; 91.96334;50.00000;20.00000;4.53333;2
316.39499;15.65667;     -0.70951; 91.94783;50.00000;20.00000;4.53272;2
316.54901;15.66000;     -0.70842; 91.92583;50.00000;20.00000;4.53211;2
316.69901;15.66333;     -0.70736; 91.90245;50.00000;20.00000;4.53151;2
316.85101;15.66667;     -0.70644; 91.89863;50.00000;20.00000;4.53090;2
317.00500;15.67000;     -0.70548; 91.88312;50.00000;20.00000;4.53029;2
317.15500;15.67333;     -0.70454; 91.86113;50.00000;20.00000;4.52969;2
317.31000;15.67667;     -0.70351; 91.83266;50.00000;20.00000;4.52907;2
317.46100;15.68000;     -0.70249; 91.82490;50.00000;20.00000;4.52847;2
317.61401;15.68333;     -0.70147; 91.80800;50.00000;20.00000;4.52786;2
317.76700;15.68667;     -0.70051; 91.78474;50.00000;20.00000;4.52725;2
317.91800;15.69000;     -0.69955; 91.75626;50.00000;20.00000;4.52665;2
318.07101;15.69333;     -0.69858; 91.74724;50.00000;20.00000;4.52604;2
318.22501;15.69667;     -0.69777; 91.73034;50.00000;20.00000;4.52543;2
318.37701;15.70000;     -0.69695; 91.70580;50.00000;20.00000;4.52482;2
318.52899;15.70333;     -0.69609; 91.67605;50.00000;20.00000;4.52422;2
318.68100;15.70667;     -0.69520; 91.66702;50.00000;20.00000;4.52361;2
318.83499;15.71000;     -0.69434; 91.65012;50.00000;20.00000;4.52300;2
318.98700;15.71333;     -0.69346; 91.62559;50.00000;20.00000;4.52239;2
319.14099;15.71667;     -0.69252; 91.59584;50.00000;20.00000;4.52178;2
319.29300;15.72000;     -0.69165; 91.58681;50.00000;20.00000;4.52118;2
319.44800;15.72333;     -0.69085; 91.56991;50.00000;20.00000;4.52056;2
319.59900;15.72667;     -0.69022; 91.54537;50.00000;20.00000;4.51996;2
319.75299;15.73000;     -0.68959; 91.51563;50.00000;20.00000;4.51934;2
319.90500;15.73333;     -0.68894; 91.50648;50.00000;20.00000;4.51874;2
320.05801;15.73667;     -0.68827; 91.48970;50.00000;20.00000;4.51813;2
320.21500;15.74000;     -0.68764; 91.46643;50.00000;20.00000;4.51751;2
320.36600;15.74333;     -0.68699; 91.43669;50.00000;20.00000;4.51691;2
320.51901;15.74667;     -0.68628; 91.42766;50.00000;20.00000;4.51630;2
320.67499;15.75000;     -0.68561; 91.41076;50.00000;20.00000;4.51568;2
320.82700;15.75333;     -0.68500; 91.38622;50.00000;20.00000;4.51507;2
320.97800;15.75667;     -0.68446; 91.35509;50.00000;20.00000;4.51447;2
321.13501;15.76000;     -0.68387; 91.34606;50.00000;20.00000;4.51385;2
321.28699;15.76333;     -0.68338; 91.32800;50.00000;20.00000;4.51324;2
321.44299;15.76667;     -0.68288; 91.30207;50.00000;20.00000;4.51262;2
321.59500;15.77000;     -0.68237; 91.27105;50.00000;20.00000;4.51202;2
321.74799;15.77333;     -0.68185; 91.26202;50.00000;20.00000;4.51141;2
321.90302;15.77667;     -0.68132; 91.24385;50.00000;20.00000;4.51079;2
322.05600;15.78000;     -0.68080; 91.21793;50.00000;20.00000;4.51019;2
322.20999;15.78333;     -0.68033; 91.18690;50.00000;20.00000;4.50958;2
322.36499;15.78667;     -0.67987; 91.17788;50.00000;20.00000;4.50896;2
322.51901;15.79000;     -0.67955; 91.15970;50.00000;20.00000;4.50835;2
322.67499;15.79333;     -0.67916; 91.13389;50.00000;20.00000;4.50773;2
322.82700;15.79667;     -0.67880; 91.10287;50.00000;20.00000;4.50712;2
322.98300;15.80000;     -0.67846; 91.09373;50.00000;20.00000;4.50651;2
323.13599;15.80333;     -0.67810; 91.07695;50.00000;20.00000;4.50590;2
323.29199;15.80667;     -0.67776; 91.05241;50.00000;20.00000;4.50528;2
323.44601;15.81000;     -0.67754; 91.02254;50.00000;20.00000;4.50467;2
323.60101;15.81333;     -0.67724; 91.01352;50.00000;20.00000;4.50405;2
323.75500;15.81667;     -0.67694; 90.99673;50.00000;20.00000;4.50344;2
323.91000;15.82000;     -0.67662; 90.97208;50.00000;20.00000;4.50283;2
324.06500;15.82333;     -0.67626; 90.94233;50.00000;20.00000;4.50221;2
324.21899;15.82667;     -0.67606; 90.93330;50.00000;20.00000;4.50160;2
324.37601;15.83000;     -0.67592; 90.91652;50.00000;20.00000;4.50098;2
324.52899;15.83333;     -0.67572; 90.89325;50.00000;20.00000;4.50037;2
324.68301;15.83667;     -0.67551; 90.86339;50.00000;20.00000;4.49976;2
324.84100;15.84000;     -0.67529; 90.85436;50.00000;20.00000;4.49913;2
324.99500;15.84333;     -0.67501; 90.83758;50.00000;20.00000;4.49852;2
325.14999;15.84667;     -0.67475; 90.81432;50.00000;20.00000;4.49791;2
325.30499;15.85000;     -0.67447; 90.78445;50.00000;20.00000;4.49729;2
325.46201;15.85333;     -0.67429; 90.77542;50.00000;20.00000;4.49667;2
325.61499;15.85667;     -0.67412; 90.75864;50.00000;20.00000;4.49606;2
325.77100;15.86000;     -0.67398; 90.73538;50.00000;20.00000;4.49545;2
325.92801;15.86333;     -0.67380; 90.70563;50.00000;20.00000;4.49482;2
326.08301;15.86667;     -0.67352; 90.69648;50.00000;20.00000;4.49421;2
326.23801;15.87000;     -0.67330; 90.67970;50.00000;20.00000;4.49360;2
326.39499;15.87333;     -0.67307; 90.65516;50.00000;20.00000;4.49297;2
326.54999;15.87667;     -0.67289; 90.62530;50.00000;20.00000;4.49236;2
326.70599;15.88000;     -0.67271; 90.61627;50.00000;20.00000;4.49174;2
326.86200;15.88333;     -0.67251; 90.59949;50.00000;20.00000;4.49112;2
327.01801;15.88667;     -0.67230; 90.57622;50.00000;20.00000;4.49051;2
327.17300;15.89000;     -0.67208; 90.54636;50.00000;20.00000;4.48989;2
327.32800;15.89333;     -0.67188; 90.53733;50.00000;20.00000;4.48928;2
327.48499;15.89667;     -0.67168; 90.52055;50.00000;20.00000;4.48866;2
327.64200;15.90000;     -0.67147; 90.49590;50.00000;20.00000;4.48804;2
327.79901;15.90333;     -0.67127; 90.46615;50.00000;20.00000;4.48741;2
327.95599;15.90667;     -0.67107; 90.45712;50.00000;20.00000;4.48679;2
328.11099;15.91000;     -0.67083; 90.44034;50.00000;20.00000;4.48618;2
328.26801;15.91333;     -0.67066; 90.41568;50.00000;20.00000;4.48556;2
328.42401;15.91667;     -0.67048; 90.38594;50.00000;20.00000;4.48494;2
328.57999;15.92000;     -0.67028; 90.37691;50.00000;20.00000;4.48432;2
328.73901;15.92333;     -0.67008; 90.35873;50.00000;20.00000;4.48370;2
328.89499;15.92667;     -0.66987; 90.33420;50.00000;20.00000;4.48308;2
329.04901;15.93000;     -0.66965; 90.30318;50.00000;20.00000;4.48247;2
329.20801;15.93333;     -0.66931; 90.29415;50.00000;20.00000;4.48184;2
329.36401;15.93667;     -0.66899; 90.27725;50.00000;20.00000;4.48122;2
329.52200;15.94000;     -0.66869; 90.25271;50.00000;20.00000;4.48060;2
329.68100;15.94333;     -0.66839; 90.22296;50.00000;20.00000;4.47997;2
329.83499;15.94667;     -0.66806; 90.21382;50.00000;20.00000;4.47936;2
329.99301;15.95000;     -0.66772; 90.19576;50.00000;20.00000;4.47874;2
330.14899;15.95333;     -0.66724; 90.17111;50.00000;20.00000;4.47812;2
330.30801;15.95667;     -0.66684; 90.14009;50.00000;20.00000;4.47749;2
330.46500;15.96000;     -0.66642; 90.13106;50.00000;20.00000;4.47687;2
330.62100;15.96333;     -0.66596; 90.11289;50.00000;20.00000;4.47626;2
330.77899;15.96667;     -0.66552; 90.09090;50.00000;20.00000;4.47563;2
330.93701;15.97000;     -0.66500; 90.06381;50.00000;20.00000;4.47501;2
331.09299;15.97333;     -0.66440; 90.05849;50.00000;20.00000;4.47439;2
331.25201;15.97667;     -0.66373; 90.04437;50.00000;20.00000;4.47377;2
331.41199;15.98000;     -0.66313; 90.01844;50.00000;20.00000;4.47313;2
331.56699;15.98333;     -0.66245; 89.98742;50.00000;20.00000;4.47252;2
331.72699;15.98667;     -0.66169; 89.97839;50.00000;20.00000;4.47189;2
331.88599;15.99000;     -0.66102; 89.95894;50.00000;20.00000;4.47126;2
332.04001;15.99333;     -0.66034; 89.93174;50.00000;20.00000;4.47066;2
332.20099;15.99667;     -0.65956; 89.89818;50.00000;20.00000;4.47002;2
332.35999;16.00000;     -0.65872; 89.88776;50.00000;20.00000;4.46939;2
332.51801;16.00333;     -0.65793; 89.86704;50.00000;20.00000;4.46877;2
332.67499;16.00667;     -0.65707; 89.83857;50.00000;20.00000;4.46815;2
332.83301;16.01000;     -0.65625; 89.80361;50.00000;20.00000;4.46753;2
332.99200;16.01333;     -0.65544; 89.79331;50.00000;20.00000;4.46690;2
333.14999;16.01667;     -0.65458; 89.77387;50.00000;20.00000;4.46628;2
333.30801;16.02000;     -0.65356; 89.74539;50.00000;20.00000;4.46566;2
333.46701;16.02333;     -0.65245; 89.71055;50.00000;20.00000;4.46503;2
333.62500;16.02667;     -0.65117; 89.70013;50.00000;20.00000;4.46441;2
333.78400;16.03000;     -0.64994; 89.67942;50.00000;20.00000;4.46378;2
333.94501;16.03333;     -0.64873; 89.65094;50.00000;20.00000;4.46315;2
334.10101;16.03667;     -0.64745; 89.61471;50.00000;20.00000;4.46253;2
334.25900;16.04000;     -0.64617; 89.60441;50.00000;20.00000;4.46191;2
334.42001;16.04333;     -0.64482; 89.58369;50.00000;20.00000;4.46127;2
334.57999;16.04667;     -0.64341; 89.55522;50.00000;20.00000;4.46064;2
334.73801;16.05000;     -0.64199; 89.52026;50.00000;20.00000;4.46002;2
334.89600;16.05333;     -0.64050; 89.50996;50.00000;20.00000;4.45940;2
335.05701;16.05667;     -0.63894; 89.48924;50.00000;20.00000;4.45877;2
335.21399;16.06000;     -0.63733; 89.45950;50.00000;20.00000;4.45815;2
335.37201;16.06333;     -0.63560; 89.42327;50.00000;20.00000;4.45753;2
335.53000;16.06667;     -0.63386; 89.41285;50.00000;20.00000;4.45690;2
335.69101;16.07000;     -0.63205; 89.39086;50.00000;20.00000;4.45627;2
335.85101;16.07333;     -0.63024; 89.36111;50.00000;20.00000;4.45564;2
336.01001;16.07667;     -0.62836; 89.32361;50.00000;20.00000;4.45502;2
336.16901;16.08000;     -0.62647; 89.31192;50.00000;20.00000;4.45439;2
336.32901;16.08333;     -0.62428; 89.28993;50.00000;20.00000;4.45376;2
336.48999;16.08667;     -0.62224; 89.25891;50.00000;20.00000;4.45313;2
336.65100;16.09000;     -0.62017; 89.22140;50.00000;20.00000;4.45250;2
336.81000;16.09333;     -0.61804; 89.20971;50.00000;20.00000;4.45187;2
336.96799;16.09667;     -0.61580; 89.18772;50.00000;20.00000;4.45125;2
337.12900;16.10000;     -0.61343; 89.15543;50.00000;20.00000;4.45062;2
337.28699;16.10333;     -0.61089; 89.11526;50.00000;20.00000;4.45000;2
337.45099;16.10667;     -0.60852; 89.10357;50.00000;20.00000;4.44935;2
337.60800;16.11000;     -0.60602; 89.08031;50.00000;20.00000;4.44873;2
337.76901;16.11333;     -0.60349; 89.04674;50.00000;20.00000;4.44810;2
337.92899;16.11667;     -0.60072; 89.00530;50.00000;20.00000;4.44747;2
338.08801;16.12000;     -0.59784; 88.99361;50.00000;20.00000;4.44685;2
338.25000;16.12333;     -0.59495; 88.97035;50.00000;20.00000;4.44621;2
338.40799;16.12667;     -0.59201; 88.93667;50.00000;20.00000;4.44559;2
338.57001;16.13000;     -0.58912; 88.89535;50.00000;20.00000;4.44496;2
338.73199;16.13333;     -0.58622; 88.88238;50.00000;20.00000;4.44432;2
338.89001;16.13667;     -0.58316; 88.85773;50.00000;20.00000;4.44370;2
339.05099;16.14000;     -0.57987; 88.82289;50.00000;20.00000;4.44307;2
339.21201;16.14333;     -0.57651; 88.77879;50.00000;20.00000;4.44243;2
339.37500;16.14667;     -0.57315; 88.76594;50.00000;20.00000;4.44180;2
339.53400;16.15000;     -0.56969; 88.74001;50.00000;20.00000;4.44117;2
339.69299;16.15333;     -0.56624; 88.70251;50.00000;20.00000;4.44055;2
339.85501;16.15667;     -0.56262; 88.65586;50.00000;20.00000;4.43991;2
340.01700;16.16000;     -0.55902; 88.64174;50.00000;20.00000;4.43928;2
340.17700;16.16333;     -0.55530; 88.61454;50.00000;20.00000;4.43865;2
340.33899;16.16667;     -0.55140; 88.57565;50.00000;20.00000;4.43801;2
340.49899;16.17000;     -0.54767; 88.52912;50.00000;20.00000;4.43739;2
340.66299;16.17333;     -0.54405; 88.51488;50.00000;20.00000;4.43674;2
340.82001;16.17667;     -0.54026; 88.48641;50.00000;20.00000;4.43613;2
340.98401;16.18000;     -0.53626; 88.44625;50.00000;20.00000;4.43549;2
341.14600;16.18333;     -0.53220; 88.39717;50.00000;20.00000;4.43485;2
341.30600;16.18667;     -0.52795; 88.38293;50.00000;20.00000;4.43422;2
341.46701;16.19000;     -0.52346; 88.35446;50.00000;20.00000;4.43359;2
341.62900;16.19333;     -0.51906; 88.31429;50.00000;20.00000;4.43296;2
341.78900;16.19667;     -0.51451; 88.26383;50.00000;20.00000;4.43233;2
341.95200;16.20000;     -0.50984; 88.24959;50.00000;20.00000;4.43169;2
342.11401;16.20333;     -0.50505; 88.22112;50.00000;20.00000;4.43106;2
342.27399;16.20667;     -0.50024; 88.17980;50.00000;20.00000;4.43043;2
342.43799;16.21000;     -0.49527; 88.12933;50.00000;20.00000;4.42979;2
342.60001;16.21333;     -0.49025; 88.11371;50.00000;20.00000;4.42916;2
342.76099;16.21667;     -0.48520; 88.08269;50.00000;20.00000;4.42853;2
342.92401;16.22000;     -0.48002; 88.03870;50.00000;20.00000;4.42789;2
343.08499;16.22333;     -0.47467; 87.98430;50.00000;20.00000;4.42726;2
343.24799;16.22667;     -0.46929; 87.96752;50.00000;20.00000;4.42662;2
343.40900;16.23000;     -0.46379; 87.93522;50.00000;20.00000;4.42599;2
343.57001;16.23333;     -0.45817; 87.88985;50.00000;20.00000;4.42536;2
343.73199;16.23667;     -0.45248; 87.83429;50.00000;20.00000;4.42473;2
343.89499;16.24000;     -0.44678; 87.81739;50.00000;20.00000;4.42409;2
344.05701;16.24333;     -0.44098; 87.78510;50.00000;20.00000;4.42346;2
344.22000;16.24667;     -0.43515; 87.73845;50.00000;20.00000;4.42282;2
344.38300;16.25000;     -0.42930; 87.68023;50.00000;20.00000;4.42218;2
344.54401;16.25333;     -0.42303; 87.66218;50.00000;20.00000;4.42155;2
344.70700;16.25667;     -0.41684; 87.62722;50.00000;20.00000;4.42092;2
344.87000;16.26000;     -0.41051; 87.57803;50.00000;20.00000;4.42028;2
345.03299;16.26333;     -0.40395; 87.51726;50.00000;20.00000;4.41964;2
345.19501;16.26667;     -0.39742; 87.49782;50.00000;20.00000;4.41901;2
345.35901;16.27000;     -0.39078; 87.46159;50.00000;20.00000;4.41837;2
345.51901;16.27333;     -0.38412; 87.40985;50.00000;20.00000;4.41774;2
345.68301;16.27667;     -0.37735; 87.34514;50.00000;20.00000;4.41710;2
345.84698;16.28000;     -0.37053; 87.32570;50.00000;20.00000;4.41646;2
346.00800;16.28333;     -0.36360; 87.28692;50.00000;20.00000;4.41583;2
346.17099;16.28667;     -0.35656; 87.23252;50.00000;20.00000;4.41520;2
346.33499;16.29000;     -0.34921; 87.16527;50.00000;20.00000;4.41456;2
346.49701;16.29333;     -0.34175; 87.14456;50.00000;20.00000;4.41392;2
346.66101;16.29667;     -0.33430; 87.10451;50.00000;20.00000;4.41328;2
346.82300;16.30000;     -0.32666; 87.04756;50.00000;20.00000;4.41265;2
346.98801;16.30333;     -0.31899; 86.97765;50.00000;20.00000;4.41201;2
347.15100;16.30667;     -0.31122; 86.95693;50.00000;20.00000;4.41137;2
347.31500;16.31000;     -0.30334; 86.91549;50.00000;20.00000;4.41073;2
347.47699;16.31333;     -0.29539; 86.85727;50.00000;20.00000;4.41010;2
347.64099;16.31667;     -0.28745; 86.78609;50.00000;20.00000;4.40946;2
347.80600;16.32000;     -0.27938; 86.76548;50.00000;20.00000;4.40882;2
347.96899;16.32333;     -0.27120; 86.72405;50.00000;20.00000;4.40818;2
348.13101;16.32667;     -0.26285; 86.66455;50.00000;20.00000;4.40755;2
348.29599;16.33000;     -0.25445; 86.59209;50.00000;20.00000;4.40691;2
348.45999;16.33333;     -0.24581; 86.57010;50.00000;20.00000;4.40627;2
348.62201;16.33667;     -0.23702; 86.52600;50.00000;20.00000;4.40564;2
348.78500;16.34000;     -0.22812; 86.46396;50.00000;20.00000;4.40500;2
348.95001;16.34333;     -0.21917; 86.38757;50.00000;20.00000;4.40436;2
349.11401;16.34667;     -0.21016; 86.36430;50.00000;20.00000;4.40372;2
349.27802;16.35000;     -0.20106; 86.31905;50.00000;20.00000;4.40308;2
349.44299;16.35333;     -0.19190; 86.25562;50.00000;20.00000;4.40244;2
349.60501;16.35667;     -0.18260; 86.17668;50.00000;20.00000;4.40181;2
349.76999;16.36000;     -0.17326; 86.15214;50.00000;20.00000;4.40117;2
349.93399;16.36333;     -0.16375; 86.10549;50.00000;20.00000;4.40053;2
350.09799;16.36667;     -0.15394; 86.03952;50.00000;20.00000;4.39989;2
350.26099;16.37000;     -0.14411; 85.95676;50.00000;20.00000;4.39926;2
350.42499;16.37333;     -0.13411; 85.93211;50.00000;20.00000;4.39862;2
350.59000;16.37667;     -0.12395; 85.88291;50.00000;20.00000;4.39798;2
350.75400;16.38000;     -0.11356; 85.81312;50.00000;20.00000;4.39734;2
350.91901;16.38333;     -0.10318; 85.72770;50.00000;20.00000;4.39670;2
351.08301;16.38667;-9.274627e-02; 85.70177;50.00000;20.00000;4.39606;2
351.24799;16.39000;-8.217189e-02; 85.65130;50.00000;20.00000;4.39542;2
351.41299;16.39333;-7.159443e-02; 85.58012;50.00000;20.00000;4.39478;2
351.57800;16.39667;-6.075261e-02; 85.49088;50.00000;20.00000;4.39413;2
351.74200;16.40000;-4.984729e-02; 85.46368;50.00000;20.00000;4.39350;2
351.90500;16.40333;-3.881812e-02; 85.41066;50.00000;20.00000;4.39286;2
352.06900;16.40667;-2.776572e-02; 85.33566;50.00000;20.00000;4.39223;2
352.23599;16.41000;-1.662972e-02; 85.24758;50.00000;20.00000;4.39158;2
352.39801;16.41333;-5.369736e-03; 85.22304;50.00000;20.00000;4.39095;2
352.56500;16.41667; 5.953845e-03; 85.17246;50.00000;20.00000;4.39030;2
352.73001;16.42000; 1.756238e-02; 85.09884;50.00000;20.00000;4.38966;2
352.89499;16.42333; 2.927493e-02; 85.00300;50.00000;20.00000;4.38902;2
353.06100;16.42667; 4.107140e-02; 84.97326;50.00000;20.00000;4.38837;2
353.22400;16.43000; 5.307247e-02; 84.91631;50.00000;20.00000;4.38774;2
353.38800;16.43333; 6.521796e-02; 84.83610;50.00000;20.00000;4.38710;2
353.55200;16.43667; 7.736697e-02; 84.73644;50.00000;20.00000;4.38647;2
353.71799;16.44000; 8.947939e-02; 84.70669;50.00000;20.00000;4.38582;2
353.88199;16.44333;      0.10194; 84.64720;50.00000;20.00000;4.38519;2
354.04501;16.44667;      0.11456; 84.56444;50.00000;20.00000;4.38455;2
354.21399;16.45000;      0.12721; 84.46212;50.00000;20.00000;4.38390;2
354.37701;16.45333;      0.13998; 84.43110;50.00000;20.00000;4.38327;2
354.54401;16.45667;      0.15288; 84.37033;50.00000;20.00000;4.38262;2
354.70901;16.46000;      0.16567; 84.28364;50.00000;20.00000;4.38198;2
354.87500;16.46333;      0.17876; 84.17750;50.00000;20.00000;4.38134;2
355.04099;16.46667;      0.19203; 84.14520;50.00000;20.00000;4.38069;2
355.20599;16.47000;      0.20542; 84.08305;50.00000;20.00000;4.38005;2
355.37201;16.47333;      0.21888; 83.99508;50.00000;20.00000;4.37941;2
355.53699;16.47667;      0.23247; 83.88639;50.00000;20.00000;4.37877;2
355.70200;16.48000;      0.24618; 83.85271;50.00000;20.00000;4.37813;2
355.86899;16.48333;      0.26007; 83.78801;50.00000;20.00000;4.37748;2
356.03201;16.48667;      0.27397; 83.69610;50.00000;20.00000;4.37685;2
356.19699;16.49000;      0.28814; 83.58360;50.00000;20.00000;4.37621;2
356.36499;16.49333;      0.30253; 83.54864;50.00000;20.00000;4.37556;2
356.53000;16.49667;      0.31693; 83.48139;50.00000;20.00000;4.37492;2
356.69601;16.50000;      0.33131; 83.38555;50.00000;20.00000;4.37428;2
356.85999;16.50333;      0.34589; 83.26784;50.00000;20.00000;4.37365;2
357.02701;16.50667;      0.36064; 83.23161;50.00000;20.00000;4.37300;2
357.19400;16.51000;      0.37546; 83.16170;50.00000;20.00000;4.37235;2
357.35901;16.51333;      0.39040; 83.06216;50.00000;20.00000;4.37172;2
357.52499;16.51667;      0.40541; 82.93912;50.00000;20.00000;4.37107;2
357.69101;16.52000;      0.42050; 82.90162;50.00000;20.00000;4.37043;2
357.85699;16.52333;      0.43588; 82.82916;50.00000;20.00000;4.36979;2
358.02399;16.52667;      0.45137; 82.72568;50.00000;20.00000;4.36914;2
358.18900;16.53000;      0.46720; 82.67776;50.00000;20.00000;4.36850;2
358.35599;16.53333;      0.48308; 82.58725;50.00000;20.00000;4.36786;2
358.52100;16.53667;      0.49890; 82.46166;50.00000;20.00000;4.36722;2
358.68701;16.54000;      0.51487; 82.40610;50.00000;20.00000;4.36658;2
358.85400;16.54333;      0.53097; 82.30251;50.00000;20.00000;4.36593;2
359.02100;16.54667;      0.54717; 82.23399;50.00000;20.00000;4.36529;2
359.18399;16.55000;      0.56350; 82.11234;50.00000;20.00000;4.36466;2
359.35199;16.55333;      0.57993; 82.03085;50.00000;20.00000;4.36401;2
359.51700;16.55667;      0.59661; 81.89242;50.00000;20.00000;4.36337;2
