Repository: TristanHehnen/BESKID_ExperimentalData

# Experimental Data of the BESKID Project

The repository contains the public experimental data of the BESKID project.

The primary material investigate is Poly(methyl methacrylate) (PMMA).

The materials have been examined in various experimental setups, across different sizes, from micro- to real-scale. Data of the following setups is available:
- Thermogravimetric analysis (TGA)
- Micro-scale combustion calorimetry (MCC)
- Differential scanning calorimetry (DSC)
- Cone calorimetry

File: ExpData/TGA/DE_6mm/ExpDat_PMMA_DE_6mm_50Kmin_06.txt (part 4 of 8)
#SEG. 2:                     ;30�C/50.0(K/min)/700�C
#SEG. 3:                     ;700�C/00:10/700�C
##Temp./�C;Time/min;DSC/(mW/mg);Mass/%;Gas Flow(purge2)/(ml/min);Gas Flow(protective)/(ml/min);Sensit./(uV/mW);Segment
273.67499;14.68417;     -0.87117; 94.57793;50.00000;20.00000;4.70534;2
273.82001;14.68750;     -0.87146; 94.57150;50.00000;20.00000;4.70474;2
273.96600;14.69083;     -0.87180; 94.56366;50.00000;20.00000;4.70415;2
274.10999;14.69417;     -0.87203; 94.55570;50.00000;20.00000;4.70356;2
274.25699;14.69750;     -0.87233; 94.55570;50.00000;20.00000;4.70296;2
274.40201;14.70083;     -0.87272; 94.55570;50.00000;20.00000;4.70236;2
274.54700;14.70417;     -0.87312; 94.55184;50.00000;20.00000;4.70177;2
274.69199;14.70750;     -0.87340; 94.54658;50.00000;20.00000;4.70118;2
274.83801;14.71083;     -0.87360; 94.54002;50.00000;20.00000;4.70058;2
274.98401;14.71417;     -0.87377; 94.53745;50.00000;20.00000;4.69999;2
275.13000;14.71750;     -0.87392; 94.54131;50.00000;20.00000;4.69939;2
275.27399;14.72083;     -0.87403; 94.54529;50.00000;20.00000;4.69880;2
275.41901;14.72417;     -0.87420; 94.54658;50.00000;20.00000;4.69821;2
275.56201;14.72750;     -0.87442; 94.54131;50.00000;20.00000;4.69763;2
275.70999;14.73083;     -0.87465; 94.53476;50.00000;20.00000;4.69702;2
275.85501;14.73417;     -0.87483; 94.52692;50.00000;20.00000;4.69643;2
275.99899;14.73750;     -0.87500; 94.52692;50.00000;20.00000;4.69584;2
276.14499;14.74083;     -0.87519; 94.52692;50.00000;20.00000;4.69524;2
276.28900;14.74417;     -0.87539; 94.52306;50.00000;20.00000;4.69466;2
276.43301;14.74750;     -0.87561; 94.51779;50.00000;20.00000;4.69407;2
276.57700;14.75083;     -0.87584; 94.51522;50.00000;20.00000;4.69348;2
276.72198;14.75417;     -0.87606; 94.51124;50.00000;20.00000;4.69289;2
276.86700;14.75750;     -0.87629; 94.51522;50.00000;20.00000;4.69230;2
277.01300;14.76083;     -0.87655; 94.51522;50.00000;20.00000;4.69170;2
277.15701;14.76417;     -0.87664; 94.51007;50.00000;20.00000;4.69111;2
277.30200;14.76750;     -0.87677; 94.50352;50.00000;20.00000;4.69052;2
277.44601;14.77083;     -0.87707; 94.49568;50.00000;20.00000;4.68993;2
277.59000;14.77417;     -0.87731; 94.49568;50.00000;20.00000;4.68935;2
277.73499;14.77750;     -0.87746; 94.49170;50.00000;20.00000;4.68876;2
277.88101;14.78083;     -0.87757; 94.48643;50.00000;20.00000;4.68816;2
278.02399;14.78417;     -0.87767; 94.47859;50.00000;20.00000;4.68758;2
278.17001;14.78750;     -0.87774; 94.46947;50.00000;20.00000;4.68698;2
278.31400;14.79083;     -0.87783; 94.46947;50.00000;20.00000;4.68639;2
278.45901;14.79417;     -0.87798; 94.46947;50.00000;20.00000;4.68580;2
278.60199;14.79750;     -0.87811; 94.46818;50.00000;20.00000;4.68522;2
278.74701;14.80083;     -0.87831; 94.46677;50.00000;20.00000;4.68463;2
278.89301;14.80417;     -0.87839; 94.46420;50.00000;20.00000;4.68403;2
279.03799;14.80750;     -0.87844; 94.46420;50.00000;20.00000;4.68344;2
279.18201;14.81083;     -0.87844; 94.46420;50.00000;20.00000;4.68285;2
279.32599;14.81417;     -0.87849; 94.45893;50.00000;20.00000;4.68227;2
279.47101;14.81750;     -0.87858; 94.45238;50.00000;20.00000;4.68168;2
279.61401;14.82083;     -0.87869; 94.44454;50.00000;20.00000;4.68109;2
279.75800;14.82417;     -0.87870; 94.43939;50.00000;20.00000;4.68051;2
279.90100;14.82750;     -0.87876; 94.44325;50.00000;20.00000;4.67992;2
280.04800;14.83083;     -0.87879; 94.44454;50.00000;20.00000;4.67933;2
280.19000;14.83417;     -0.87883; 94.44466;50.00000;20.00000;4.67875;2
280.33401;14.83750;     -0.87884; 94.43682;50.00000;20.00000;4.67816;2
280.48199;14.84083;     -0.87880; 94.42758;50.00000;20.00000;4.67756;2
280.62399;14.84417;     -0.87880; 94.42758;50.00000;20.00000;4.67698;2
280.76700;14.84750;     -0.87875; 94.42371;50.00000;20.00000;4.67640;2
280.91199;14.85083;     -0.87875; 94.41845;50.00000;20.00000;4.67580;2
281.05701;14.85417;     -0.87873; 94.41061;50.00000;20.00000;4.67521;2
281.20001;14.85750;     -0.87872; 94.40148;50.00000;20.00000;4.67463;2
281.34601;14.86083;     -0.87874; 94.40534;50.00000;20.00000;4.67404;2
281.48901;14.86417;     -0.87883; 94.40534;50.00000;20.00000;4.67346;2
281.63300;14.86750;     -0.87888; 94.40265;50.00000;20.00000;4.67287;2
281.77701;14.87083;     -0.87888; 94.39879;50.00000;20.00000;4.67228;2
281.92099;14.87417;     -0.87881; 94.38966;50.00000;20.00000;4.67170;2
282.06400;14.87750;     -0.87879; 94.38966;50.00000;20.00000;4.67111;2
282.20999;14.88083;     -0.87879; 94.38569;50.00000;20.00000;4.67052;2
282.35199;14.88417;     -0.87876; 94.38054;50.00000;20.00000;4.66994;2
282.49600;14.88750;     -0.87870; 94.37398;50.00000;20.00000;4.66936;2
282.64099;14.89083;     -0.87866; 94.36614;50.00000;20.00000;4.66877;2
282.78500;14.89417;     -0.87865; 94.36614;50.00000;20.00000;4.66818;2
282.92801;14.89750;     -0.87869; 94.36614;50.00000;20.00000;4.66760;2
283.07599;14.90083;     -0.87869; 94.36088;50.00000;20.00000;4.66700;2
283.22000;14.90417;     -0.87860; 94.35819;50.00000;20.00000;4.66641;2
283.36301;14.90750;     -0.87837; 94.35433;50.00000;20.00000;4.66583;2
283.50601;14.91083;     -0.87827; 94.35035;50.00000;20.00000;4.66525;2
283.64999;14.91417;     -0.87819; 94.35433;50.00000;20.00000;4.66466;2
283.79401;14.91750;     -0.87801; 94.35433;50.00000;20.00000;4.66408;2
283.93900;14.92083;     -0.87783; 94.34906;50.00000;20.00000;4.66349;2
284.08301;14.92417;     -0.87773; 94.34251;50.00000;20.00000;4.66290;2
284.22501;14.92750;     -0.87767; 94.33467;50.00000;20.00000;4.66232;2
284.37000;14.93083;     -0.87759; 94.32683;50.00000;20.00000;4.66173;2
284.51401;14.93417;     -0.87755; 94.32683;50.00000;20.00000;4.66115;2
284.65799;14.93750;     -0.87729; 94.32683;50.00000;20.00000;4.66056;2
284.80099;14.94083;     -0.87713; 94.32554;50.00000;20.00000;4.65998;2
284.94501;14.94417;     -0.87705; 94.32156;50.00000;20.00000;4.65940;2
285.09100;14.94750;     -0.87684; 94.31770;50.00000;20.00000;4.65880;2
285.23300;14.95083;     -0.87653; 94.31244;50.00000;20.00000;4.65823;2
285.38000;14.95417;     -0.87626; 94.31244;50.00000;20.00000;4.65763;2
285.52301;14.95750;     -0.87608; 94.30846;50.00000;20.00000;4.65705;2
285.66400;14.96083;     -0.87586; 94.30331;50.00000;20.00000;4.65647;2
285.80899;14.96417;     -0.87559; 94.29676;50.00000;20.00000;4.65588;2
285.95300;14.96750;     -0.87543; 94.28892;50.00000;20.00000;4.65530;2
286.09799;14.97083;     -0.87525; 94.29290;50.00000;20.00000;4.65471;2
286.24100;14.97417;     -0.87507; 94.29278;50.00000;20.00000;4.65413;2
286.38501;14.97750;     -0.87488; 94.29020;50.00000;20.00000;4.65354;2
286.52701;14.98083;     -0.87460; 94.28763;50.00000;20.00000;4.65297;2
286.67200;14.98417;     -0.87429; 94.27850;50.00000;20.00000;4.65238;2
286.81601;14.98750;     -0.87398; 94.27850;50.00000;20.00000;4.65179;2
286.95999;14.99083;     -0.87366; 94.27452;50.00000;20.00000;4.65121;2
287.10599;14.99417;     -0.87328; 94.26797;50.00000;20.00000;4.65062;2
287.24899;14.99750;     -0.87294; 94.25885;50.00000;20.00000;4.65004;2
287.39200;15.00083;     -0.87259; 94.24843;50.00000;20.00000;4.64946;2
287.53799;15.00417;     -0.87226; 94.24843;50.00000;20.00000;4.64886;2
287.68201;15.00750;     -0.87195; 94.24445;50.00000;20.00000;4.64828;2
287.82599;15.01083;     -0.87165; 94.23790;50.00000;20.00000;4.64770;2
287.97101;15.01417;     -0.87132; 94.22877;50.00000;20.00000;4.64711;2
288.11401;15.01750;     -0.87101; 94.21836;50.00000;20.00000;4.64653;2
288.25699;15.02083;     -0.87066; 94.21836;50.00000;20.00000;4.64595;2
288.40201;15.02417;     -0.87029; 94.21438;50.00000;20.00000;4.64536;2
288.54501;15.02750;     -0.86993; 94.20783;50.00000;20.00000;4.64478;2
288.69000;15.03083;     -0.86964; 94.19870;50.00000;20.00000;4.64419;2
288.83301;15.03417;     -0.86925; 94.18817;50.00000;20.00000;4.64361;2
288.97900;15.03750;     -0.86876; 94.18817;50.00000;20.00000;4.64302;2
289.12201;15.04083;     -0.86816; 94.18431;50.00000;20.00000;4.64244;2
289.26700;15.04417;     -0.86762; 94.17776;50.00000;20.00000;4.64185;2
289.41199;15.04750;     -0.86709; 94.16992;50.00000;20.00000;4.64126;2
289.55301;15.05083;     -0.86672; 94.15939;50.00000;20.00000;4.64069;2
289.70099;15.05417;     -0.86631; 94.15939;50.00000;20.00000;4.64009;2
289.84299;15.05750;     -0.86590; 94.15424;50.00000;20.00000;4.63951;2
289.98901;15.06083;     -0.86543; 94.15026;50.00000;20.00000;4.63892;2
290.13300;15.06417;     -0.86479; 94.14499;50.00000;20.00000;4.63834;2
290.28000;15.06750;     -0.86427; 94.13715;50.00000;20.00000;4.63774;2
290.42099;15.07083;     -0.86372; 94.14113;50.00000;20.00000;4.63717;2
290.56799;15.07417;     -0.86319; 94.13587;50.00000;20.00000;4.63658;2
290.71201;15.07750;     -0.86267; 94.12674;50.00000;20.00000;4.63599;2
290.85599;15.08083;     -0.86212; 94.11492;50.00000;20.00000;4.63541;2
291.00000;15.08417;     -0.86159; 94.10182;50.00000;20.00000;4.63483;2
291.14301;15.08750;     -0.86095; 94.10182;50.00000;20.00000;4.63425;2
291.28900;15.09083;     -0.86035; 94.09667;50.00000;20.00000;4.63366;2
291.43301;15.09417;     -0.85980; 94.08883;50.00000;20.00000;4.63307;2
291.57800;15.09750;     -0.85923; 94.07830;50.00000;20.00000;4.63248;2
291.72400;15.10083;     -0.85867; 94.06519;50.00000;20.00000;4.63189;2
291.86700;15.10417;     -0.85804; 94.06519;50.00000;20.00000;4.63131;2
292.01199;15.10750;     -0.85742; 94.06004;50.00000;20.00000;4.63073;2
292.15500;15.11083;     -0.85678; 94.05220;50.00000;20.00000;4.63015;2
292.29901;15.11417;     -0.85607; 94.04167;50.00000;20.00000;4.62957;2
292.44400;15.11750;     -0.85541; 94.02857;50.00000;20.00000;4.62898;2
292.58899;15.12083;     -0.85475; 94.02857;50.00000;20.00000;4.62839;2
292.73300;15.12417;     -0.85405; 94.02728;50.00000;20.00000;4.62781;2
292.88000;15.12750;     -0.85327; 94.02342;50.00000;20.00000;4.62721;2
293.02399;15.13083;     -0.85245; 94.01675;50.00000;20.00000;4.62663;2
293.16800;15.13417;     -0.85175; 94.00762;50.00000;20.00000;4.62605;2
293.31299;15.13750;     -0.85104; 94.00762;50.00000;20.00000;4.62546;2
293.45901;15.14083;     -0.85028; 94.00119;50.00000;20.00000;4.62487;2
293.60300;15.14417;     -0.84956; 93.99194;50.00000;20.00000;4.62429;2
293.74799;15.14750;     -0.84888; 93.98024;50.00000;20.00000;4.62370;2
293.89401;15.15083;     -0.84817; 93.96585;50.00000;20.00000;4.62311;2
294.03799;15.15417;     -0.84745; 93.96585;50.00000;20.00000;4.62253;2
294.18301;15.15750;     -0.84669; 93.96585;50.00000;20.00000;4.62194;2
294.32901;15.16083;     -0.84595; 93.95017;50.00000;20.00000;4.62135;2
294.47400;15.16417;     -0.84509; 93.93835;50.00000;20.00000;4.62077;2
294.61801;15.16750;     -0.84425; 93.92396;50.00000;20.00000;4.62018;2
294.76401;15.17083;     -0.84333; 93.92396;50.00000;20.00000;4.61959;2
294.90799;15.17417;     -0.84236; 93.91741;50.00000;20.00000;4.61901;2
295.05399;15.17750;     -0.84148; 93.90828;50.00000;20.00000;4.61842;2
295.19800;15.18083;     -0.84064; 93.89646;50.00000;20.00000;4.61784;2
295.34500;15.18417;     -0.83978; 93.89646;50.00000;20.00000;4.61725;2
295.48999;15.18750;     -0.83894; 93.88207;50.00000;20.00000;4.61666;2
295.63400;15.19083;     -0.83806; 93.87552;50.00000;20.00000;4.61608;2
295.77899;15.19417;     -0.83712; 93.86639;50.00000;20.00000;4.61549;2
295.92499;15.19750;     -0.83610; 93.85457;50.00000;20.00000;4.61490;2
296.07101;15.20083;     -0.83515; 93.84158;50.00000;20.00000;4.61431;2
296.21500;15.20417;     -0.83421; 93.84556;50.00000;20.00000;4.61373;2
296.36200;15.20750;     -0.83329; 93.84287;50.00000;20.00000;4.61314;2
296.50800;15.21083;     -0.83233; 93.83760;50.00000;20.00000;4.61255;2
296.65302;15.21417;     -0.83135; 93.82977;50.00000;20.00000;4.61196;2
296.79700;15.21750;     -0.83033; 93.81666;50.00000;20.00000;4.61138;2
296.94501;15.22083;     -0.82934; 93.81666;50.00000;20.00000;4.61078;2
297.08801;15.22417;     -0.82834; 93.81011;50.00000;20.00000;4.61021;2
297.23499;15.22750;     -0.82726; 93.80098;50.00000;20.00000;4.60961;2
297.38000;15.23083;     -0.82613; 93.78916;50.00000;20.00000;4.60903;2
297.52600;15.23417;     -0.82507; 93.77477;50.00000;20.00000;4.60844;2
297.67099;15.23750;     -0.82403; 93.77091;50.00000;20.00000;4.60785;2
297.81601;15.24083;     -0.82298; 93.76307;50.00000;20.00000;4.60727;2
297.96201;15.24417;     -0.82190; 93.75254;50.00000;20.00000;4.60668;2
298.10800;15.24750;     -0.82086; 93.73815;50.00000;20.00000;4.60609;2
298.25500;15.25083;     -0.81980; 93.73428;50.00000;20.00000;4.60550;2
298.40100;15.25417;     -0.81863; 93.72516;50.00000;20.00000;4.60491;2
298.54599;15.25750;     -0.81743; 93.71205;50.00000;20.00000;4.60432;2
298.69199;15.26083;     -0.81626; 93.69895;50.00000;20.00000;4.60373;2
298.83600;15.26417;     -0.81506; 93.69766;50.00000;20.00000;4.60315;2
298.98401;15.26750;     -0.81389; 93.69111;50.00000;20.00000;4.60256;2
299.12900;15.27083;     -0.81269; 93.68058;50.00000;20.00000;4.60197;2
299.27600;15.27417;     -0.81146; 93.66232;50.00000;20.00000;4.60138;2
299.42200;15.27750;     -0.81024; 93.65706;50.00000;20.00000;4.60079;2
299.57001;15.28083;     -0.80905; 93.64664;50.00000;20.00000;4.60019;2
299.71600;15.28417;     -0.80787; 93.63225;50.00000;20.00000;4.59960;2
299.86200;15.28750;     -0.80667; 93.61388;50.00000;20.00000;4.59902;2
300.00800;15.29083;     -0.80547; 93.61002;50.00000;20.00000;4.59843;2
300.15500;15.29417;     -0.80422; 93.61002;50.00000;20.00000;4.59784;2
300.29999;15.29750;     -0.80296; 93.58779;50.00000;20.00000;4.59725;2
300.44800;15.30083;     -0.80155; 93.57199;50.00000;20.00000;4.59665;2
300.59399;15.30417;     -0.80016; 93.56813;50.00000;20.00000;4.59607;2
300.74100;15.30750;     -0.79878; 93.56813;50.00000;20.00000;4.59547;2
300.88800;15.31083;     -0.79739; 93.54847;50.00000;20.00000;4.59488;2
301.03299;15.31417;     -0.79604; 93.53408;50.00000;20.00000;4.59430;2
301.17899;15.31750;     -0.79464; 93.53022;50.00000;20.00000;4.59371;2
301.32700;15.32083;     -0.79323; 93.53022;50.00000;20.00000;4.59311;2
301.47400;15.32417;     -0.79183; 93.51196;50.00000;20.00000;4.59252;2
301.62100;15.32750;     -0.79046; 93.50003;50.00000;20.00000;4.59193;2
301.76599;15.33083;     -0.78908; 93.49886;50.00000;20.00000;4.59135;2
301.91599;15.33417;     -0.78769; 93.49359;50.00000;20.00000;4.59074;2
302.06000;15.33750;     -0.78633; 93.47920;50.00000;20.00000;4.59016;2
302.20999;15.34083;     -0.78493; 93.46212;50.00000;20.00000;4.58956;2
302.35501;15.34417;     -0.78354; 93.45685;50.00000;20.00000;4.58898;2
302.50400;15.34750;     -0.78210; 93.44644;50.00000;20.00000;4.58838;2
302.64899;15.35083;     -0.78059; 93.43204;50.00000;20.00000;4.58779;2
302.79700;15.35417;     -0.77913; 93.41379;50.00000;20.00000;4.58720;2
302.94400;15.35750;     -0.77767; 93.40852;50.00000;20.00000;4.58661;2
303.08899;15.36083;     -0.77623; 93.39671;50.00000;20.00000;4.58602;2
303.23700;15.36417;     -0.77478; 93.37974;50.00000;20.00000;4.58543;2
303.38599;15.36750;     -0.77334; 93.35879;50.00000;20.00000;4.58483;2
303.53299;15.37083;     -0.77175; 93.35353;50.00000;20.00000;4.58424;2
303.67999;15.37417;     -0.77003; 93.34183;50.00000;20.00000;4.58365;2
303.82700;15.37750;     -0.76842; 93.32474;50.00000;20.00000;4.58306;2
303.97400;15.38083;     -0.76684; 93.30520;50.00000;20.00000;4.58246;2
304.11899;15.38417;     -0.76529; 93.29994;50.00000;20.00000;4.58188;2
304.26999;15.38750;     -0.76367; 93.28812;50.00000;20.00000;4.58127;2
304.41699;15.39083;     -0.76206; 93.27244;50.00000;20.00000;4.58068;2
304.56500;15.39417;     -0.76044; 93.25290;50.00000;20.00000;4.58009;2
304.70999;15.39750;     -0.75884; 93.24763;50.00000;20.00000;4.57951;2
304.86099;15.40083;     -0.75726; 93.23582;50.00000;20.00000;4.57890;2
305.00699;15.40417;     -0.75566; 93.23582;50.00000;20.00000;4.57831;2
305.15701;15.40750;     -0.75411; 93.22014;50.00000;20.00000;4.57771;2
305.30499;15.41083;     -0.75257; 93.19533;50.00000;20.00000;4.57712;2
305.45099;15.41417;     -0.75100; 93.19533;50.00000;20.00000;4.57653;2
305.59698;15.41750;     -0.74938; 93.18351;50.00000;20.00000;4.57594;2
305.74799;15.42083;     -0.74771; 93.16783;50.00000;20.00000;4.57534;2
305.89700;15.42417;     -0.74601; 93.14034;50.00000;20.00000;4.57474;2
306.04501;15.42750;     -0.74435; 93.14034;50.00000;20.00000;4.57414;2
306.19199;15.43083;     -0.74267; 93.12863;50.00000;20.00000;4.57355;2
306.33899;15.43417;     -0.74097; 93.08803;50.00000;20.00000;4.57296;2
306.48700;15.43750;     -0.73925; 93.08803;50.00000;20.00000;4.57237;2
306.63699;15.44083;     -0.73755; 93.06837;50.00000;20.00000;4.57177;2
306.78400;15.44417;     -0.73587; 93.06837;50.00000;20.00000;4.57118;2
306.93399;15.44750;     -0.73421; 93.04883;50.00000;20.00000;4.57057;2
307.07999;15.45083;     -0.73252; 93.02520;50.00000;20.00000;4.56999;2
307.23001;15.45417;     -0.73084; 93.01864;50.00000;20.00000;4.56939;2
307.37799;15.45750;     -0.72914; 93.00425;50.00000;20.00000;4.56879;2
307.52802;15.46083;     -0.72744; 92.98471;50.00000;20.00000;4.56819;2
307.67700;15.46417;     -0.72576; 92.95464;50.00000;20.00000;4.56759;2
307.82599;15.46750;     -0.72411; 92.95464;50.00000;20.00000;4.56700;2
307.97400;15.47083;     -0.72241; 92.94153;50.00000;20.00000;4.56640;2
308.12201;15.47417;     -0.72068; 92.92316;50.00000;20.00000;4.56581;2
308.27200;15.47750;     -0.71892; 92.89964;50.00000;20.00000;4.56521;2
308.42200;15.48083;     -0.71714; 92.89309;50.00000;20.00000;4.56461;2
308.57001;15.48417;     -0.71533; 92.88396;50.00000;20.00000;4.56401;2
308.71899;15.48750;     -0.71359; 92.86969;50.00000;20.00000;4.56342;2
308.86700;15.49083;     -0.71178; 92.85132;50.00000;20.00000;4.56282;2
309.01599;15.49417;     -0.71000; 92.84874;50.00000;20.00000;4.56223;2
309.16501;15.49750;     -0.70823; 92.83692;50.00000;20.00000;4.56163;2
309.31299;15.50083;     -0.70650; 92.81996;50.00000;20.00000;4.56104;2
309.46500;15.50417;     -0.70474; 92.79773;50.00000;20.00000;4.56043;2
309.61401;15.50750;     -0.70299; 92.79117;50.00000;20.00000;4.55983;2
309.76199;15.51083;     -0.70116; 92.77807;50.00000;20.00000;4.55924;2
309.91101;15.51417;     -0.69935; 92.75981;50.00000;20.00000;4.55864;2
310.06201;15.51750;     -0.69761; 92.73630;50.00000;20.00000;4.55803;2
310.20999;15.52083;     -0.69583; 92.72974;50.00000;20.00000;4.55744;2
310.35999;15.52417;     -0.69407; 92.71535;50.00000;20.00000;4.55684;2
310.51099;15.52750;     -0.69228; 92.69569;50.00000;20.00000;4.55624;2
310.66199;15.53083;     -0.69053; 92.67089;50.00000;20.00000;4.55563;2
310.80899;15.53417;     -0.68879; 92.66433;50.00000;20.00000;4.55504;2
310.95801;15.53750;     -0.68704; 92.64994;50.00000;20.00000;4.55445;2
311.10901;15.54083;     -0.68529; 92.63028;50.00000;20.00000;4.55384;2
311.25900;15.54417;     -0.68350; 92.60548;50.00000;20.00000;4.55324;2
311.40799;15.54750;     -0.68170; 92.59764;50.00000;20.00000;4.55265;2
311.55899;15.55083;     -0.67989; 92.58324;50.00000;20.00000;4.55204;2
311.70801;15.55417;     -0.67816; 92.56230;50.00000;20.00000;4.55145;2
311.85901;15.55750;     -0.67648; 92.53609;50.00000;20.00000;4.55084;2
312.00900;15.56083;     -0.67481; 92.52825;50.00000;20.00000;4.55024;2
312.15900;15.56417;     -0.67313; 92.51386;50.00000;20.00000;4.54964;2
312.30899;15.56750;     -0.67145; 92.49291;50.00000;20.00000;4.54904;2
312.46100;15.57083;     -0.66977; 92.46682;50.00000;20.00000;4.54843;2
312.60999;15.57417;     -0.66806; 92.45898;50.00000;20.00000;4.54784;2
312.76001;15.57750;     -0.66632; 92.44318;50.00000;20.00000;4.54724;2
312.91299;15.58083;     -0.66458; 92.42095;50.00000;20.00000;4.54663;2
313.06100;15.58417;     -0.66282; 92.39486;50.00000;20.00000;4.54604;2
313.21399;15.58750;     -0.66112; 92.38702;50.00000;20.00000;4.54542;2
313.36401;15.59083;     -0.65940; 92.37134;50.00000;20.00000;4.54482;2
313.51401;15.59417;     -0.65772; 92.35039;50.00000;20.00000;4.54422;2
313.66501;15.59750;     -0.65600; 92.32418;50.00000;20.00000;4.54362;2
313.81500;15.60083;     -0.65430; 92.31634;50.00000;20.00000;4.54302;2
313.96701;15.60417;     -0.65260; 92.30066;50.00000;20.00000;4.54241;2
314.11801;15.60750;     -0.65098; 92.27843;50.00000;20.00000;4.54181;2
314.26901;15.61083;     -0.64937; 92.25093;50.00000;20.00000;4.54121;2
314.41800;15.61417;     -0.64771; 92.24309;50.00000;20.00000;4.54061;2
314.56900;15.61750;     -0.64602; 92.22741;50.00000;20.00000;4.54001;2
314.72101;15.62083;     -0.64434; 92.20518;50.00000;20.00000;4.53940;2
314.87299;15.62417;     -0.64266; 92.17768;50.00000;20.00000;4.53880;2
315.02399;15.62750;     -0.64099; 92.16984;50.00000;20.00000;4.53819;2
315.17401;15.63083;     -0.63948; 92.15416;50.00000;20.00000;4.53759;2
315.32800;15.63417;     -0.63794; 92.13579;50.00000;20.00000;4.53698;2
315.47900;15.63750;     -0.63637; 92.10830;50.00000;20.00000;4.53638;2
315.62799;15.64083;     -0.63484; 92.10443;50.00000;20.00000;4.53578;2
315.78201;15.64417;     -0.63327; 92.08747;50.00000;20.00000;4.53517;2
315.93301;15.64750;     -0.63168; 92.06383;50.00000;20.00000;4.53457;2
316.08401;15.65083;     -0.63011; 92.03505;50.00000;20.00000;4.53396;2
316.23499;15.65417;     -0.62856; 92.02721;50.00000;20.00000;4.53336;2
316.38800;15.65750;     -0.62703; 92.01024;50.00000;20.00000;4.53275;2
316.54199;15.66083;     -0.62556; 91.98672;50.00000;20.00000;4.53214;2
316.69299;15.66417;     -0.62407; 91.96180;50.00000;20.00000;4.53153;2
316.84299;15.66750;     -0.62263; 91.95794;50.00000;20.00000;4.53094;2
316.99701;15.67083;     -0.62118; 91.94226;50.00000;20.00000;4.53032;2
317.14801;15.67417;     -0.61976; 91.91862;50.00000;20.00000;4.52972;2
317.30099;15.67750;     -0.61823; 91.88984;50.00000;20.00000;4.52911;2
317.45300;15.68083;     -0.61676; 91.88200;50.00000;20.00000;4.52850;2
317.60501;15.68417;     -0.61534; 91.86632;50.00000;20.00000;4.52790;2
317.75601;15.68750;     -0.61394; 91.84408;50.00000;20.00000;4.52730;2
317.90900;15.69083;     -0.61249; 91.81530;50.00000;20.00000;4.52669;2
318.06299;15.69417;     -0.61105; 91.80746;50.00000;20.00000;4.52607;2
318.21600;15.69750;     -0.60959; 91.79049;50.00000;20.00000;4.52546;2
318.36801;15.70083;     -0.60818; 91.76697;50.00000;20.00000;4.52486;2
318.51700;15.70417;     -0.60682; 91.73819;50.00000;20.00000;4.52427;2
318.67300;15.70750;     -0.60542; 91.73035;50.00000;20.00000;4.52364;2
318.82401;15.71083;     -0.60402; 91.71327;50.00000;20.00000;4.52304;2
318.97601;15.71417;     -0.60268; 91.68975;50.00000;20.00000;4.52244;2
319.13000;15.71750;     -0.60130; 91.65968;50.00000;20.00000;4.52182;2
319.28201;15.72083;     -0.59996; 91.65055;50.00000;20.00000;4.52122;2
319.43600;15.72417;     -0.59856; 91.63346;50.00000;20.00000;4.52061;2
319.58600;15.72750;     -0.59722; 91.60866;50.00000;20.00000;4.52001;2
319.73999;15.73083;     -0.59593; 91.57859;50.00000;20.00000;4.51940;2
319.89600;15.73417;     -0.59475; 91.57075;50.00000;20.00000;4.51878;2
320.04501;15.73750;     -0.59355; 91.55366;50.00000;20.00000;4.51818;2
320.20200;15.74083;     -0.59236; 91.53014;50.00000;20.00000;4.51756;2
320.35400;15.74417;     -0.59116; 91.50136;50.00000;20.00000;4.51695;2
320.50500;15.74750;     -0.58997; 91.49352;50.00000;20.00000;4.51635;2
320.66000;15.75083;     -0.58879; 91.47784;50.00000;20.00000;4.51574;2
320.81299;15.75417;     -0.58758; 91.45561;50.00000;20.00000;4.51513;2
320.96600;15.75750;     -0.58643; 91.42811;50.00000;20.00000;4.51452;2
321.12100;15.76083;     -0.58523; 91.42027;50.00000;20.00000;4.51390;2
321.27600;15.76417;     -0.58402; 91.40459;50.00000;20.00000;4.51329;2
321.42899;15.76750;     -0.58287; 91.38107;50.00000;20.00000;4.51268;2
321.58099;15.77083;     -0.58190; 91.35229;50.00000;20.00000;4.51207;2
321.73700;15.77417;     -0.58088; 91.34316;50.00000;20.00000;4.51145;2
321.88901;15.77750;     -0.57977; 91.32608;50.00000;20.00000;4.51085;2
322.04401;15.78083;     -0.57866; 91.30127;50.00000;20.00000;4.51023;2
322.19901;15.78417;     -0.57761; 91.27120;50.00000;20.00000;4.50962;2
322.35501;15.78750;     -0.57656; 91.26195;50.00000;20.00000;4.50900;2
322.50699;15.79083;     -0.57551; 91.24499;50.00000;20.00000;4.50840;2
322.66199;15.79417;     -0.57452; 91.22018;50.00000;20.00000;4.50778;2
322.81601;15.79750;     -0.57351; 91.19011;50.00000;20.00000;4.50717;2
322.97101;15.80083;     -0.57249; 91.18087;50.00000;20.00000;4.50655;2
323.12299;15.80417;     -0.57150; 91.16261;50.00000;20.00000;4.50595;2
323.27899;15.80750;     -0.57053; 91.13769;50.00000;20.00000;4.50533;2
323.43201;15.81083;     -0.56966; 91.10633;50.00000;20.00000;4.50472;2
323.58801;15.81417;     -0.56878; 91.09720;50.00000;20.00000;4.50410;2
323.74200;15.81750;     -0.56791; 91.08024;50.00000;20.00000;4.50349;2
323.89700;15.82083;     -0.56699; 91.05531;50.00000;20.00000;4.50288;2
324.04999;15.82417;     -0.56606; 91.02524;50.00000;20.00000;4.50227;2
324.20300;15.82750;     -0.56512; 91.01740;50.00000;20.00000;4.50166;2
324.35901;15.83083;     -0.56419; 91.00043;50.00000;20.00000;4.50104;2
324.51501;15.83417;     -0.56334; 90.97680;50.00000;20.00000;4.50042;2
324.66901;15.83750;     -0.56254; 90.94673;50.00000;20.00000;4.49981;2
324.82401;15.84083;     -0.56172; 90.93760;50.00000;20.00000;4.49920;2
324.97900;15.84417;     -0.56089; 90.92063;50.00000;20.00000;4.49858;2
325.13501;15.84750;     -0.56007; 90.89571;50.00000;20.00000;4.49797;2
325.28900;15.85083;     -0.55921; 90.86564;50.00000;20.00000;4.49736;2
325.44601;15.85417;     -0.55834; 90.85651;50.00000;20.00000;4.49673;2
325.60199;15.85750;     -0.55754; 90.83954;50.00000;20.00000;4.49612;2
325.75800;15.86083;     -0.55672; 90.81462;50.00000;20.00000;4.49550;2
325.91101;15.86417;     -0.55599; 90.78455;50.00000;20.00000;4.49489;2
326.06699;15.86750;     -0.55517; 90.77542;50.00000;20.00000;4.49427;2
326.22400;15.87083;     -0.55433; 90.75834;50.00000;20.00000;4.49365;2
326.38101;15.87417;     -0.55349; 90.73353;50.00000;20.00000;4.49303;2
326.53500;15.87750;     -0.55271; 90.70346;50.00000;20.00000;4.49242;2
326.69000;15.88083;     -0.55192; 90.69433;50.00000;20.00000;4.49180;2
326.84601;15.88417;     -0.55106; 90.67725;50.00000;20.00000;4.49119;2
327.00299;15.88750;     -0.55020; 90.65373;50.00000;20.00000;4.49057;2
327.15900;15.89083;     -0.54930; 90.62366;50.00000;20.00000;4.48995;2
327.31601;15.89417;     -0.54844; 90.61453;50.00000;20.00000;4.48933;2
327.47101;15.89750;     -0.54756; 90.59745;50.00000;20.00000;4.48871;2
327.62701;15.90083;     -0.54672; 90.57393;50.00000;20.00000;4.48809;2
327.78101;15.90417;     -0.54588; 90.54386;50.00000;20.00000;4.48749;2
327.94000;15.90750;     -0.54502; 90.53473;50.00000;20.00000;4.48686;2
328.09500;15.91083;     -0.54416; 90.51765;50.00000;20.00000;4.48624;2
328.25201;15.91417;     -0.54330; 90.49284;50.00000;20.00000;4.48562;2
328.40701;15.91750;     -0.54248; 90.46277;50.00000;20.00000;4.48501;2
328.56400;15.92083;     -0.54164; 90.45364;50.00000;20.00000;4.48439;2
328.72101;15.92417;     -0.54076; 90.43656;50.00000;20.00000;4.48377;2
328.87900;15.92750;     -0.53988; 90.41175;50.00000;20.00000;4.48314;2
329.03500;15.93083;     -0.53904; 90.38168;50.00000;20.00000;4.48252;2
329.19000;15.93417;     -0.53818; 90.37255;50.00000;20.00000;4.48191;2
329.34900;15.93750;     -0.53727; 90.35547;50.00000;20.00000;4.48128;2
329.50500;15.94083;     -0.53623; 90.33066;50.00000;20.00000;4.48067;2
329.66199;15.94417;     -0.53519; 90.30059;50.00000;20.00000;4.48005;2
329.81900;15.94750;     -0.53417; 90.29135;50.00000;20.00000;4.47943;2
329.97699;15.95083;     -0.53311; 90.27309;50.00000;20.00000;4.47880;2
330.13501;15.95417;     -0.53197; 90.24688;50.00000;20.00000;4.47818;2
330.29099;15.95750;     -0.53088; 90.21552;50.00000;20.00000;4.47756;2
330.44800;15.96083;     -0.52982; 90.20640;50.00000;20.00000;4.47694;2
330.60501;15.96417;     -0.52874; 90.18674;50.00000;20.00000;4.47632;2
330.76401;15.96750;     -0.52767; 90.16310;50.00000;20.00000;4.47569;2
330.92200;15.97083;     -0.52651; 90.13443;50.00000;20.00000;4.47507;2
331.08099;15.97417;     -0.52529; 90.12776;50.00000;20.00000;4.47444;2
331.23700;15.97750;     -0.52406; 90.11220;50.00000;20.00000;4.47383;2
331.39301;15.98083;     -0.52276; 90.08470;50.00000;20.00000;4.47321;2
331.55200;15.98417;     -0.52147; 90.05065;50.00000;20.00000;4.47258;2
331.70801;15.98750;     -0.52029; 90.04153;50.00000;20.00000;4.47197;2
331.86499;15.99083;     -0.51912; 90.02187;50.00000;20.00000;4.47135;2
332.02301;15.99417;     -0.51794; 89.99449;50.00000;20.00000;4.47072;2
332.18100;15.99750;     -0.51669; 89.96044;50.00000;20.00000;4.47010;2
332.33899;16.00083;     -0.51528; 89.95131;50.00000;20.00000;4.46948;2
332.49899;16.00417;     -0.51384; 89.93165;50.00000;20.00000;4.46885;2
332.65701;16.00750;     -0.51225; 89.90416;50.00000;20.00000;4.46822;2
332.81500;16.01083;     -0.51073; 89.87151;50.00000;20.00000;4.46760;2
332.97101;16.01417;     -0.50916; 89.86238;50.00000;20.00000;4.46698;2
333.13199;16.01750;     -0.50749; 89.84401;50.00000;20.00000;4.46635;2
333.28900;16.02083;     -0.50582; 89.81780;50.00000;20.00000;4.46573;2
333.44901;16.02417;     -0.50411; 89.78644;50.00000;20.00000;4.46510;2
333.60599;16.02750;     -0.50236; 89.77732;50.00000;20.00000;4.46448;2
333.76300;16.03083;     -0.50057; 89.75895;50.00000;20.00000;4.46386;2
333.92200;16.03417;     -0.49870; 89.73285;50.00000;20.00000;4.46324;2
334.08200;16.03750;     -0.49673; 89.70009;50.00000;20.00000;4.46261;2
334.24100;16.04083;     -0.49462; 89.68967;50.00000;20.00000;4.46198;2
334.40100;16.04417;     -0.49257; 89.67002;50.00000;20.00000;4.46135;2
334.56000;16.04750;     -0.49052; 89.64123;50.00000;20.00000;4.46072;2
334.71701;16.05083;     -0.48839; 89.60589;50.00000;20.00000;4.46011;2
334.87601;16.05417;     -0.48617; 89.59548;50.00000;20.00000;4.45948;2
335.03699;16.05750;     -0.48392; 89.57454;50.00000;20.00000;4.45885;2
335.19601;16.06083;     -0.48156; 89.54575;50.00000;20.00000;4.45822;2
335.35599;16.06417;     -0.47927; 89.50913;50.00000;20.00000;4.45759;2
335.51199;16.06750;     -0.47691; 89.49871;50.00000;20.00000;4.45698;2
335.67599;16.07083;     -0.47446; 89.47777;50.00000;20.00000;4.45633;2
335.83200;16.07417;     -0.47188; 89.44770;50.00000;20.00000;4.45572;2
335.99301;16.07750;     -0.46930; 89.41107;50.00000;20.00000;4.45508;2
336.15302;16.08083;     -0.46666; 89.40054;50.00000;20.00000;4.45445;2
336.31299;16.08417;     -0.46396; 89.37959;50.00000;20.00000;4.45382;2
336.47101;16.08750;     -0.46122; 89.35081;50.00000;20.00000;4.45320;2
336.63101;16.09083;     -0.45846; 89.31419;50.00000;20.00000;4.45257;2
336.79099;16.09417;     -0.45553; 89.30377;50.00000;20.00000;4.45194;2
336.95200;16.09750;     -0.45255; 89.28283;50.00000;20.00000;4.45131;2
337.10999;16.10083;     -0.44946; 89.25275;50.00000;20.00000;4.45069;2
337.26999;16.10417;     -0.44646; 89.21613;50.00000;20.00000;4.45006;2
337.42899;16.10750;     -0.44331; 89.20431;50.00000;20.00000;4.44944;2
337.59000;16.11083;     -0.44006; 89.18208;50.00000;20.00000;4.44880;2
337.75201;16.11417;     -0.43675; 89.14943;50.00000;20.00000;4.44817;2
337.91199;16.11750;     -0.43348; 89.10883;50.00000;20.00000;4.44754;2
338.07001;16.12083;     -0.42999; 89.09713;50.00000;20.00000;4.44692;2
338.23300;16.12417;     -0.42650; 89.07221;50.00000;20.00000;4.44628;2
338.39200;16.12750;     -0.42292; 89.03687;50.00000;20.00000;4.44565;2
338.55200;16.13083;     -0.41941; 88.99381;50.00000;20.00000;4.44503;2
338.71100;16.13417;     -0.41579; 88.98070;50.00000;20.00000;4.44440;2
338.87201;16.13750;     -0.41193; 88.95449;50.00000;20.00000;4.44377;2
339.03201;16.14083;     -0.40811; 88.91787;50.00000;20.00000;4.44314;2
339.19101;16.14417;     -0.40417; 88.87212;50.00000;20.00000;4.44252;2
339.35300;16.14750;     -0.40013; 88.85772;50.00000;20.00000;4.44188;2
339.51501;16.15083;     -0.39607; 88.83023;50.00000;20.00000;4.44125;2
339.67700;16.15417;     -0.39204; 88.79103;50.00000;20.00000;4.44061;2
339.83801;16.15750;     -0.38783; 88.74259;50.00000;20.00000;4.43998;2
339.99799;16.16083;     -0.38351; 88.72948;50.00000;20.00000;4.43935;2
340.15900;16.16417;     -0.37912; 88.70210;50.00000;20.00000;4.43872;2
340.31799;16.16750;     -0.37468; 88.66407;50.00000;20.00000;4.43810;2
340.48099;16.17083;     -0.37017; 88.61703;50.00000;20.00000;4.43746;2
340.64401;16.17417;     -0.36558; 88.60393;50.00000;20.00000;4.43682;2
340.80301;16.17750;     -0.36100; 88.57643;50.00000;20.00000;4.43620;2
340.96201;16.18083;     -0.35636; 88.53852;50.00000;20.00000;4.43557;2
341.12500;16.18417;     -0.35158; 88.49148;50.00000;20.00000;4.43493;2
341.28601;16.18750;     -0.34666; 88.47709;50.00000;20.00000;4.43430;2
341.45001;16.19083;     -0.34161; 88.44959;50.00000;20.00000;4.43366;2
341.61099;16.19417;     -0.33659; 88.41039;50.00000;20.00000;4.43303;2
341.77399;16.19750;     -0.33144; 88.36066;50.00000;20.00000;4.43239;2
341.93500;16.20083;     -0.32633; 88.34627;50.00000;20.00000;4.43176;2
342.09399;16.20417;     -0.32116; 88.31748;50.00000;20.00000;4.43114;2
342.25699;16.20750;     -0.31580; 88.27559;50.00000;20.00000;4.43050;2
342.41901;16.21083;     -0.31033; 88.22458;50.00000;20.00000;4.42986;2
342.57999;16.21417;     -0.30483; 88.20890;50.00000;20.00000;4.42923;2
342.74301;16.21750;     -0.29933; 88.17754;50.00000;20.00000;4.42860;2
342.90601;16.22083;     -0.29373; 88.13436;50.00000;20.00000;4.42796;2
343.06601;16.22417;     -0.28812; 88.08065;50.00000;20.00000;4.42733;2
343.22800;16.22750;     -0.28242; 88.06497;50.00000;20.00000;4.42670;2
343.39301;16.23083;     -0.27663; 88.03361;50.00000;20.00000;4.42605;2
343.55099;16.23417;     -0.27078; 87.98786;50.00000;20.00000;4.42543;2
343.71301;16.23750;     -0.26494; 87.93158;50.00000;20.00000;4.42480;2
343.87701;16.24083;     -0.25897; 87.91461;50.00000;20.00000;4.42416;2
344.03799;16.24417;     -0.25293; 87.88185;50.00000;20.00000;4.42353;2
344.20099;16.24750;     -0.24689; 87.83481;50.00000;20.00000;4.42289;2
344.36200;16.25083;     -0.24081; 87.77724;50.00000;20.00000;4.42226;2
344.52600;16.25417;     -0.23461; 87.76028;50.00000;20.00000;4.42162;2
344.68799;16.25750;     -0.22842; 87.72623;50.00000;20.00000;4.42099;2
344.85199;16.26083;     -0.22207; 87.67778;50.00000;20.00000;4.42035;2
345.01401;16.26417;     -0.21562; 87.61764;50.00000;20.00000;4.41972;2
345.17700;16.26750;     -0.20919; 87.59927;50.00000;20.00000;4.41908;2
345.33801;16.27083;     -0.20269; 87.56264;50.00000;20.00000;4.41845;2
345.50400;16.27417;     -0.19621; 87.51163;50.00000;20.00000;4.41780;2
345.66400;16.27750;     -0.18967; 87.44891;50.00000;20.00000;4.41718;2
345.82700;16.28083;     -0.18321; 87.42925;50.00000;20.00000;4.41654;2
345.98901;16.28417;     -0.17677; 87.39134;50.00000;20.00000;4.41591;2
346.15302;16.28750;     -0.17026; 87.33775;50.00000;20.00000;4.41527;2
346.31699;16.29083;     -0.16370; 87.27094;50.00000;20.00000;4.41463;2
346.47900;16.29417;     -0.15723; 87.25011;50.00000;20.00000;4.41399;2
346.64099;16.29750;     -0.15070; 87.20951;50.00000;20.00000;4.41336;2
346.80600;16.30083;     -0.14408; 87.15322;50.00000;20.00000;4.41272;2
346.97000;16.30417;     -0.13739; 87.08266;50.00000;20.00000;4.41208;2
347.13199;16.30750;     -0.13073; 87.06172;50.00000;20.00000;4.41145;2
347.29501;16.31083;     -0.12419; 87.02112;50.00000;20.00000;4.41081;2
347.45801;16.31417;     -0.11745; 86.96355;50.00000;20.00000;4.41018;2
347.62299;16.31750;     -0.11056; 86.89170;50.00000;20.00000;4.40953;2
347.78601;16.32083;     -0.10371; 86.87076;50.00000;20.00000;4.40890;2
347.94699;16.32417;-9.690173e-02; 86.82887;50.00000;20.00000;4.40827;2
348.11301;16.32750;-9.017134e-02; 86.77001;50.00000;20.00000;4.40762;2
348.27600;16.33083;-8.341849e-02; 86.69676;50.00000;20.00000;4.40699;2
348.43799;16.33417;-7.648128e-02; 86.67453;50.00000;20.00000;4.40635;2
348.60101;16.33750;-6.909636e-02; 86.63264;50.00000;20.00000;4.40572;2
348.76599;16.34083;-6.118251e-02; 86.57250;50.00000;20.00000;4.40508;2
348.92801;16.34417;-5.312433e-02; 86.49796;50.00000;20.00000;4.40445;2
349.09299;16.34750;-4.488149e-02; 86.47573;50.00000;20.00000;4.40380;2
349.25800;16.35083;-3.665654e-02; 86.43115;50.00000;20.00000;4.40316;2
349.42099;16.35417;-2.861163e-02; 86.36843;50.00000;20.00000;4.40253;2
349.58600;16.35750;-2.040220e-02; 86.29120;50.00000;20.00000;4.40188;2
349.75000;16.36083;-1.135874e-02; 86.26768;50.00000;20.00000;4.40125;2
349.91199;16.36417;-1.704055e-03; 86.22193;50.00000;20.00000;4.40061;2
350.07599;16.36750; 8.683823e-03; 86.15652;50.00000;20.00000;4.39998;2
350.24301;16.37083; 1.893272e-02; 86.07543;50.00000;20.00000;4.39933;2
350.40701;16.37417; 2.877867e-02; 86.05051;50.00000;20.00000;4.39869;2
350.57101;16.37750; 3.868837e-02; 86.00078;50.00000;20.00000;4.39805;2
350.73300;16.38083; 4.833693e-02; 85.93022;50.00000;20.00000;4.39742;2
350.89999;16.38417; 5.772458e-02; 85.84387;50.00000;20.00000;4.39677;2
351.06400;16.38750; 6.697266e-02; 85.81766;50.00000;20.00000;4.39613;2
351.22800;16.39083; 7.600001e-02; 85.76535;50.00000;20.00000;4.39549;2
351.39301;16.39417; 8.486756e-02; 85.69210;50.00000;20.00000;4.39485;2
351.55600;16.39750; 9.353436e-02; 85.60060;50.00000;20.00000;4.39422;2
351.72000;16.40083;      0.10218; 85.57310;50.00000;20.00000;4.39358;2
351.88400;16.40417;      0.11098; 85.51940;50.00000;20.00000;4.39294;2
352.04999;16.40750;      0.12000; 85.44486;50.00000;20.00000;4.39230;2
352.21301;16.41083;      0.12892; 85.35593;50.00000;20.00000;4.39167;2
352.37799;16.41417;      0.13790; 85.33241;50.00000;20.00000;4.39103;2
352.54199;16.41750;      0.14650; 85.28256;50.00000;20.00000;4.39039;2
352.70700;16.42083;      0.15478; 85.20943;50.00000;20.00000;4.38975;2
352.87000;16.42417;      0.16308; 85.11524;50.00000;20.00000;4.38911;2
353.03699;16.42750;      0.17191; 85.08645;50.00000;20.00000;4.38847;2
353.20200;16.43083;      0.18101; 85.03017;50.00000;20.00000;4.38783;2
353.36499;16.43417;      0.19014; 84.95177;50.00000;20.00000;4.38719;2
353.53101;16.43750;      0.19912; 84.85489;50.00000;20.00000;4.38655;2
353.69299;16.44083;      0.20790; 84.82482;50.00000;20.00000;4.38592;2
353.85901;16.44417;      0.21693; 84.76725;50.00000;20.00000;4.38528;2
354.02499;16.44750;      0.22838; 84.68487;50.00000;20.00000;4.38463;2
354.19000;16.45083;      0.24181; 84.58284;50.00000;20.00000;4.38399;2
354.35501;16.45417;      0.25590; 84.55148;50.00000;20.00000;4.38335;2
354.51999;16.45750;      0.27050; 84.49122;50.00000;20.00000;4.38271;2
354.68799;16.46083;      0.28523; 84.40627;50.00000;20.00000;4.38206;2
354.85199;16.46417;      0.30074; 84.30026;50.00000;20.00000;4.38142;2
355.01901;16.46750;      0.31637; 84.26761;50.00000;20.00000;4.38078;2
355.18301;16.47083;      0.33109; 84.20477;50.00000;20.00000;4.38014;2
355.35001;16.47417;      0.34453; 84.11585;50.00000;20.00000;4.37949;2
355.51501;16.47750;      0.35688; 84.00597;50.00000;20.00000;4.37885;2
355.68100;16.48083;      0.36971; 83.97321;50.00000;20.00000;4.37821;2
355.84601;16.48417;      0.38364; 83.90920;50.00000;20.00000;4.37757;2
356.01300;16.48750;      0.39832; 83.81758;50.00000;20.00000;4.37693;2
356.17801;16.49083;      0.41243; 83.70514;50.00000;20.00000;4.37629;2
356.34201;16.49417;      0.42630; 83.67109;50.00000;20.00000;4.37565;2
356.50699;16.49750;      0.43953; 83.60439;50.00000;20.00000;4.37501;2
356.67401;16.50083;      0.45279; 83.51020;50.00000;20.00000;4.37437;2
356.83899;16.50417;      0.46882; 83.39506;50.00000;20.00000;4.37373;2
357.00601;16.50750;      0.48630; 83.35972;50.00000;20.00000;4.37308;2
357.17099;16.51083;      0.50293; 83.29174;50.00000;20.00000;4.37244;2
357.33701;16.51417;      0.51828; 83.19497;50.00000;20.00000;4.37180;2
357.50299;16.51750;      0.53243; 83.07456;50.00000;20.00000;4.37116;2
357.67001;16.52083;      0.54621; 83.03794;50.00000;20.00000;4.37051;2
357.83401;16.52417;      0.56072; 82.96738;50.00000;20.00000;4.36988;2
358.00201;16.52750;      0.57582; 82.86663;50.00000;20.00000;4.36923;2
358.16501;16.53083;      0.59233; 82.74237;50.00000;20.00000;4.36860;2
358.33401;16.53417;      0.61147; 82.70446;50.00000;20.00000;4.36794;2
358.50201;16.53750;      0.63406; 82.62980;50.00000;20.00000;4.36729;2
358.66800;16.54083;      0.65523; 82.52520;50.00000;20.00000;4.36665;2
358.83401;16.54417;      0.67412; 82.47675;50.00000;20.00000;4.36601;2
359.00000;16.54750;      0.69314; 82.38525;50.00000;20.00000;4.36537;2
359.16699;16.55083;      0.71498; 82.25970;50.00000;20.00000;4.36473;2
359.33401;16.55417;      0.74070; 82.20341;50.00000;20.00000;4.36408;2
359.50101;16.55750;      0.76820; 82.10009;50.00000;20.00000;4.36343;2
