Repository: TristanHehnen/BESKID_ExperimentalData

# Experimental Data of the BESKID Project

The repository contains the public experimental data of the BESKID project.

The primary material investigate is Poly(methyl methacrylate) (PMMA).

The materials have been examined in various experimental setups, across different sizes, from micro- to real-scale. Data of the following setups is available:
- Thermogravimetric analysis (TGA)
- Micro-scale combustion calorimetry (MCC)
- Differential scanning calorimetry (DSC)
- Cone calorimetry

File: ExpData/TGA/DE_6mm/ExpDat_PMMA_DE_6mm_20Kmin_01.txt (part 5 of 13)
#SEG. 2:                     ;30�C/20.0(K/min)/700�C
#SEG. 3:                     ;700�C/00:10/700�C
##Temp./�C;Time/min;DSC/(mW/mg);Mass/%;Gas Flow(purge2)/(ml/min);Gas Flow(protective)/(ml/min);Sensit./(uV/mW);Segment
227.92799;19.86083; 4.999343e-02; 94.95577;50.00000;20.00000;4.89410;2
228.02699;19.86583; 4.981596e-02; 94.95577;50.00000;20.00000;4.89369;2
228.12500;19.87083; 4.962025e-02; 94.95577;50.00000;20.00000;4.89328;2
228.22400;19.87583; 4.938820e-02; 94.95577;50.00000;20.00000;4.89287;2
228.32300;19.88083; 4.913794e-02; 94.95577;50.00000;20.00000;4.89246;2
228.42101;19.88583; 4.886943e-02; 94.94796;50.00000;20.00000;4.89205;2
228.52200;19.89083; 4.861917e-02; 94.94400;50.00000;20.00000;4.89163;2
228.62100;19.89583; 4.836878e-02; 94.93887;50.00000;20.00000;4.89122;2
228.71899;19.90083; 4.806378e-02; 94.93887;50.00000;20.00000;4.89082;2
228.82001;19.90583; 4.774067e-02; 94.93887;50.00000;20.00000;4.89040;2
228.91701;19.91083; 4.747188e-02; 94.93887;50.00000;20.00000;4.88999;2
229.01601;19.91583; 4.718495e-02; 94.93107;50.00000;20.00000;4.88958;2
229.11600;19.92083; 4.689801e-02; 94.92710;50.00000;20.00000;4.88916;2
229.21600;19.92583; 4.662920e-02; 94.92186;50.00000;20.00000;4.88875;2
229.31500;19.93083; 4.634213e-02; 94.92186;50.00000;20.00000;4.88834;2
229.41499;19.93583; 4.607323e-02; 94.92186;50.00000;20.00000;4.88792;2
229.51401;19.94083; 4.589520e-02; 94.92186;50.00000;20.00000;4.88751;2
229.61301;19.94583; 4.571714e-02; 94.92186;50.00000;20.00000;4.88710;2
229.71201;19.95083; 4.555725e-02; 94.92186;50.00000;20.00000;4.88669;2
229.81100;19.95583; 4.532454e-02; 94.92186;50.00000;20.00000;4.88628;2
229.91100;19.96083; 4.505545e-02; 94.92186;50.00000;20.00000;4.88586;2
230.00900;19.96583; 4.484082e-02; 94.92186;50.00000;20.00000;4.88545;2
230.11000;19.97083; 4.457168e-02; 94.91801;50.00000;20.00000;4.88503;2
230.20700;19.97583; 4.433873e-02; 94.91021;50.00000;20.00000;4.88463;2
230.30701;19.98083; 4.408767e-02; 94.90624;50.00000;20.00000;4.88421;2
230.40401;19.98583; 4.378183e-02; 94.90624;50.00000;20.00000;4.88381;2
230.50500;19.99083; 4.349429e-02; 94.90228;50.00000;20.00000;4.88339;2
230.60400;19.99583; 4.326126e-02; 94.89447;50.00000;20.00000;4.88298;2
230.70500;20.00083; 4.302826e-02; 94.89063;50.00000;20.00000;4.88256;2
230.80400;20.00583; 4.275872e-02; 94.88282;50.00000;20.00000;4.88215;2
230.90401;20.01083; 4.250739e-02; 94.87898;50.00000;20.00000;4.88173;2
231.00101;20.01583; 4.225591e-02; 94.87373;50.00000;20.00000;4.88133;2
231.10100;20.02083; 4.194984e-02; 94.87373;50.00000;20.00000;4.88092;2
231.20000;20.02583; 4.175299e-02; 94.87373;50.00000;20.00000;4.88050;2
231.30000;20.03083; 4.153793e-02; 94.87373;50.00000;20.00000;4.88009;2
231.39799;20.03583; 4.128632e-02; 94.87373;50.00000;20.00000;4.87968;2
231.49800;20.04083; 4.101651e-02; 94.86977;50.00000;20.00000;4.87927;2
231.59900;20.04583; 4.074669e-02; 94.86196;50.00000;20.00000;4.87885;2
231.69901;20.05083; 4.047679e-02; 94.85287;50.00000;20.00000;4.87843;2
231.79900;20.05583; 4.018862e-02; 94.84506;50.00000;20.00000;4.87802;2
231.89799;20.06083; 3.990037e-02; 94.84506;50.00000;20.00000;4.87760;2
231.99600;20.06583; 3.964849e-02; 94.84506;50.00000;20.00000;4.87720;2
232.09500;20.07083; 3.926899e-02; 94.84506;50.00000;20.00000;4.87679;2
232.19501;20.07583; 3.905354e-02; 94.83726;50.00000;20.00000;4.87637;2
232.29401;20.08083; 3.885626e-02; 94.83329;50.00000;20.00000;4.87596;2
232.39301;20.08583; 3.849483e-02; 94.82805;50.00000;20.00000;4.87555;2
232.49200;20.09083; 3.816982e-02; 94.82805;50.00000;20.00000;4.87514;2
232.59200;20.09583; 3.788125e-02; 94.82805;50.00000;20.00000;4.87472;2
232.69200;20.10083; 3.757440e-02; 94.82805;50.00000;20.00000;4.87431;2
232.78999;20.10583; 3.726743e-02; 94.82805;50.00000;20.00000;4.87390;2
232.89000;20.11083; 3.701521e-02; 94.82420;50.00000;20.00000;4.87349;2
232.98900;20.11583; 3.672641e-02; 94.81640;50.00000;20.00000;4.87307;2
233.08800;20.12083; 3.649231e-02; 94.81243;50.00000;20.00000;4.87266;2
233.18700;20.12583; 3.623992e-02; 94.81243;50.00000;20.00000;4.87225;2
233.28700;20.13083; 3.600577e-02; 94.81243;50.00000;20.00000;4.87184;2
233.38600;20.13583; 3.578980e-02; 94.81243;50.00000;20.00000;4.87143;2
233.48801;20.14083; 3.551913e-02; 94.81243;50.00000;20.00000;4.87100;2
233.58400;20.14583; 3.513870e-02; 94.81243;50.00000;20.00000;4.87060;2
233.68401;20.15083; 3.479485e-02; 94.81243;50.00000;20.00000;4.87019;2
233.78500;20.15583; 3.452399e-02; 94.81243;50.00000;20.00000;4.86977;2
233.88300;20.16083; 3.441732e-02; 94.81243;50.00000;20.00000;4.86936;2
233.98500;20.16583; 3.418293e-02; 94.81243;50.00000;20.00000;4.86894;2
234.08200;20.17083; 3.376574e-02; 94.81243;50.00000;20.00000;4.86854;2
234.18100;20.17583; 3.349464e-02; 94.81243;50.00000;20.00000;4.86813;2
234.28300;20.18083; 3.324185e-02; 94.81243;50.00000;20.00000;4.86770;2
234.38100;20.18583; 3.315330e-02; 94.81243;50.00000;20.00000;4.86730;2
234.47900;20.19083; 3.299166e-02; 94.81243;50.00000;20.00000;4.86689;2
234.57800;20.19583; 3.277521e-02; 94.81243;50.00000;20.00000;4.86648;2
234.67700;20.20083; 3.254046e-02; 94.80859;50.00000;20.00000;4.86607;2
234.77600;20.20583; 3.232394e-02; 94.79694;50.00000;20.00000;4.86566;2
234.87601;20.21083; 3.201604e-02; 94.79297;50.00000;20.00000;4.86524;2
234.97400;20.21583; 3.172631e-02; 94.79297;50.00000;20.00000;4.86483;2
235.07600;20.22083; 3.149146e-02; 94.79297;50.00000;20.00000;4.86441;2
235.17500;20.22583; 3.116511e-02; 94.79297;50.00000;20.00000;4.86400;2
235.27400;20.23083; 3.091182e-02; 94.79297;50.00000;20.00000;4.86359;2
235.37399;20.23583; 3.067679e-02; 94.79297;50.00000;20.00000;4.86317;2
235.47301;20.24083; 3.045999e-02; 94.79297;50.00000;20.00000;4.86276;2
235.57201;20.24583; 3.035285e-02; 94.79297;50.00000;20.00000;4.86235;2
235.67200;20.25083; 3.009943e-02; 94.79297;50.00000;20.00000;4.86194;2
235.77100;20.25583; 2.991909e-02; 94.79297;50.00000;20.00000;4.86153;2
235.87199;20.26083; 2.970220e-02; 94.79297;50.00000;20.00000;4.86111;2
235.97099;20.26583; 2.950351e-02; 94.78901;50.00000;20.00000;4.86070;2
236.07001;20.27083; 2.928649e-02; 94.78517;50.00000;20.00000;4.86029;2
236.16901;20.27583; 2.906943e-02; 94.77736;50.00000;20.00000;4.85988;2
236.26900;20.28083; 2.881578e-02; 94.77736;50.00000;20.00000;4.85946;2
236.36700;20.28583; 2.852543e-02; 94.77736;50.00000;20.00000;4.85905;2
236.46500;20.29083; 2.823504e-02; 94.77736;50.00000;20.00000;4.85865;2
236.56300;20.29583; 2.796287e-02; 94.77736;50.00000;20.00000;4.85824;2
236.66701;20.30083; 2.794705e-02; 94.77736;50.00000;20.00000;4.85781;2
236.76401;20.30583; 2.752839e-02; 94.77736;50.00000;20.00000;4.85741;2
236.86301;20.31083; 2.709140e-02; 94.77736;50.00000;20.00000;4.85700;2
236.96400;20.31583; 2.685575e-02; 94.77736;50.00000;20.00000;4.85658;2
237.06200;20.32083; 2.671153e-02; 94.77340;50.00000;20.00000;4.85617;2
237.16200;20.32583; 2.658564e-02; 94.76559;50.00000;20.00000;4.85576;2
237.26100;20.33083; 2.642309e-02; 94.76174;50.00000;20.00000;4.85535;2
237.36099;20.33583; 2.622391e-02; 94.76174;50.00000;20.00000;4.85493;2
237.46100;20.34083; 2.602469e-02; 94.76174;50.00000;20.00000;4.85452;2
237.56100;20.34583; 2.582544e-02; 94.76174;50.00000;20.00000;4.85410;2
237.66200;20.35083; 2.562617e-02; 94.76174;50.00000;20.00000;4.85368;2
237.75999;20.35583; 2.539017e-02; 94.76174;50.00000;20.00000;4.85328;2
237.86099;20.36083; 2.511755e-02; 94.76174;50.00000;20.00000;4.85286;2
237.95599;20.36583; 2.489973e-02; 94.76174;50.00000;20.00000;4.85246;2
238.05901;20.37083; 2.468203e-02; 94.76174;50.00000;20.00000;4.85204;2
238.15900;20.37583; 2.444592e-02; 94.75778;50.00000;20.00000;4.85162;2
238.25500;20.38083; 2.417302e-02; 94.75394;50.00000;20.00000;4.85123;2
238.35400;20.38583; 2.386348e-02; 94.74613;50.00000;20.00000;4.85081;2
238.45500;20.39083; 2.368224e-02; 94.74613;50.00000;20.00000;4.85040;2
238.55600;20.39583; 2.348264e-02; 94.74613;50.00000;20.00000;4.84998;2
238.65500;20.40083; 2.331963e-02; 94.74613;50.00000;20.00000;4.84957;2
238.75400;20.40583; 2.317493e-02; 94.74613;50.00000;20.00000;4.84916;2
238.85300;20.41083; 2.295686e-02; 94.74613;50.00000;20.00000;4.84875;2
238.95100;20.41583; 2.277540e-02; 94.74613;50.00000;20.00000;4.84834;2
239.05099;20.42083; 2.255728e-02; 94.74613;50.00000;20.00000;4.84793;2
239.15100;20.42583; 2.232078e-02; 94.74613;50.00000;20.00000;4.84751;2
239.25200;20.43083; 2.206591e-02; 94.74613;50.00000;20.00000;4.84709;2
239.35300;20.43583; 2.179266e-02; 94.74613;50.00000;20.00000;4.84667;2
239.45100;20.44083; 2.153765e-02; 94.74217;50.00000;20.00000;4.84627;2
239.55099;20.44583; 2.126428e-02; 94.73436;50.00000;20.00000;4.84585;2
239.64999;20.45083; 2.102755e-02; 94.73040;50.00000;20.00000;4.84544;2
239.74800;20.45583; 2.084581e-02; 94.73040;50.00000;20.00000;4.84504;2
239.84801;20.46083; 2.070078e-02; 94.73040;50.00000;20.00000;4.84462;2
239.94701;20.46583; 2.050065e-02; 94.73040;50.00000;20.00000;4.84421;2
240.04700;20.47083; 2.024543e-02; 94.73040;50.00000;20.00000;4.84380;2
240.14500;20.47583; 2.006356e-02; 94.73040;50.00000;20.00000;4.84339;2
240.24699;20.48083; 1.990009e-02; 94.73040;50.00000;20.00000;4.84297;2
240.34399;20.48583; 1.973651e-02; 94.73040;50.00000;20.00000;4.84257;2
240.44299;20.49083; 1.951785e-02; 94.73040;50.00000;20.00000;4.84216;2
240.54601;20.49583; 1.928085e-02; 94.73040;50.00000;20.00000;4.84173;2
240.64500;20.50083; 1.908048e-02; 94.73040;50.00000;20.00000;4.84132;2
240.74400;20.50583; 1.889844e-02; 94.73040;50.00000;20.00000;4.84091;2
240.84500;20.51083; 1.871640e-02; 94.73040;50.00000;20.00000;4.84049;2
240.94299;20.51583; 1.849754e-02; 94.73040;50.00000;20.00000;4.84009;2
241.04300;20.52083; 1.827868e-02; 94.72643;50.00000;20.00000;4.83967;2
241.14101;20.52583; 1.804137e-02; 94.71082;50.00000;20.00000;4.83927;2
241.24200;20.53083; 1.780407e-02; 94.70301;50.00000;20.00000;4.83885;2
241.34200;20.53583; 1.758510e-02; 94.69905;50.00000;20.00000;4.83843;2
241.44000;20.54083; 1.732930e-02; 94.69905;50.00000;20.00000;4.83803;2
241.53900;20.54583; 1.712860e-02; 94.69905;50.00000;20.00000;4.83762;2
241.63901;20.55083; 1.690951e-02; 94.69905;50.00000;20.00000;4.83720;2
241.73900;20.55583; 1.667200e-02; 94.69905;50.00000;20.00000;4.83679;2
241.83701;20.56083; 1.645280e-02; 94.69905;50.00000;20.00000;4.83638;2
241.93900;20.56583; 1.623362e-02; 94.69905;50.00000;20.00000;4.83596;2
242.03799;20.57083; 1.605114e-02; 94.69905;50.00000;20.00000;4.83555;2
242.13800;20.57583; 1.597896e-02; 94.69905;50.00000;20.00000;4.83514;2
242.23300;20.58083; 1.579637e-02; 94.69905;50.00000;20.00000;4.83474;2
242.33400;20.58583; 1.559544e-02; 94.69905;50.00000;20.00000;4.83432;2
242.43401;20.59083; 1.535767e-02; 94.69905;50.00000;20.00000;4.83391;2
242.53799;20.59583; 1.510152e-02; 94.69124;50.00000;20.00000;4.83348;2
242.63300;20.60083; 1.482682e-02; 94.68740;50.00000;20.00000;4.83309;2
242.73199;20.60583; 1.455212e-02; 94.68343;50.00000;20.00000;4.83268;2
242.83200;20.61083; 1.438778e-02; 94.68343;50.00000;20.00000;4.83226;2
242.93300;20.61583; 1.426022e-02; 94.68343;50.00000;20.00000;4.83184;2
243.03300;20.62083; 1.389340e-02; 94.68343;50.00000;20.00000;4.83143;2
243.13200;20.62583; 1.361853e-02; 94.68343;50.00000;20.00000;4.83102;2
243.23199;20.63083; 1.339884e-02; 94.68343;50.00000;20.00000;4.83061;2
243.33200;20.63583; 1.332636e-02; 94.67959;50.00000;20.00000;4.83019;2
243.42900;20.64083; 1.330906e-02; 94.67563;50.00000;20.00000;4.82979;2
243.53000;20.64583; 1.310771e-02; 94.66654;50.00000;20.00000;4.82937;2
243.63200;20.65083; 1.283268e-02; 94.66654;50.00000;20.00000;4.82895;2
243.73100;20.65583; 1.268647e-02; 94.66654;50.00000;20.00000;4.82854;2
243.82800;20.66083; 1.252179e-02; 94.66654;50.00000;20.00000;4.82814;2
243.92799;20.66583; 1.224663e-02; 94.66654;50.00000;20.00000;4.82773;2
244.03000;20.67083; 1.197143e-02; 94.66654;50.00000;20.00000;4.82730;2
244.12700;20.67583; 1.182508e-02; 94.66654;50.00000;20.00000;4.82690;2
244.22701;20.68083; 1.162346e-02; 94.66654;50.00000;20.00000;4.82649;2
244.32700;20.68583; 1.140339e-02; 94.66257;50.00000;20.00000;4.82608;2
244.42599;20.69083; 1.122012e-02; 94.65873;50.00000;20.00000;4.82567;2
244.52600;20.69583; 1.107368e-02; 94.65092;50.00000;20.00000;4.82525;2
244.62500;20.70083; 1.094563e-02; 94.65092;50.00000;20.00000;4.82484;2
244.72600;20.70583; 1.079915e-02; 94.65092;50.00000;20.00000;4.82442;2
244.82500;20.71083; 1.068949e-02; 94.65092;50.00000;20.00000;4.82402;2
244.92400;20.71583; 1.045080e-02; 94.65092;50.00000;20.00000;4.82361;2
245.02299;20.72083; 1.013833e-02; 94.65092;50.00000;20.00000;4.82320;2
245.12399;20.72583; 9.899551e-03; 94.65092;50.00000;20.00000;4.82278;2
245.22400;20.73083; 9.660726e-03; 94.65092;50.00000;20.00000;4.82236;2
245.32100;20.73583; 9.329646e-03; 94.65092;50.00000;20.00000;4.82196;2
245.42101;20.74083; 9.182930e-03; 94.65092;50.00000;20.00000;4.82155;2
245.52100;20.74583; 9.054629e-03; 94.65092;50.00000;20.00000;4.82114;2
245.62100;20.75083; 8.852536e-03; 94.64708;50.00000;20.00000;4.82072;2
245.72000;20.75583; 8.631956e-03; 94.63927;50.00000;20.00000;4.82031;2
245.81900;20.76083; 8.485123e-03; 94.63531;50.00000;20.00000;4.81990;2
245.92000;20.76583; 8.412068e-03; 94.63531;50.00000;20.00000;4.81949;2
246.01700;20.77083; 8.302074e-03; 94.63531;50.00000;20.00000;4.81909;2
246.12100;20.77583; 8.173661e-03; 94.63531;50.00000;20.00000;4.81866;2
246.22000;20.78083; 8.026737e-03; 94.63531;50.00000;20.00000;4.81825;2
246.31900;20.78583; 7.732159e-03; 94.63531;50.00000;20.00000;4.81784;2
246.41701;20.79083; 7.419069e-03; 94.63134;50.00000;20.00000;4.81743;2
246.51801;20.79583; 7.382798e-03; 94.62354;50.00000;20.00000;4.81701;2
246.61600;20.80083; 7.364960e-03; 94.61957;50.00000;20.00000;4.81661;2
246.71600;20.80583; 7.125612e-03; 94.61957;50.00000;20.00000;4.81619;2
246.81599;20.81083; 6.960068e-03; 94.61957;50.00000;20.00000;4.81578;2
246.91499;20.81583; 6.997586e-03; 94.61957;50.00000;20.00000;4.81537;2
247.01601;20.82083; 6.868939e-03; 94.61957;50.00000;20.00000;4.81495;2
247.11600;20.82583; 6.740264e-03; 94.62738;50.00000;20.00000;4.81454;2
247.21500;20.83083; 6.408413e-03; 94.63134;50.00000;20.00000;4.81413;2
247.31400;20.83583; 6.021098e-03; 94.63519;50.00000;20.00000;4.81372;2
247.41200;20.84083; 5.781480e-03; 94.63519;50.00000;20.00000;4.81332;2
247.51300;20.84583; 5.560309e-03; 94.63519;50.00000;20.00000;4.81290;2
247.61400;20.85083; 5.579242e-03; 94.63519;50.00000;20.00000;4.81248;2
247.71300;20.85583; 5.524289e-03; 94.63519;50.00000;20.00000;4.81207;2
247.81300;20.86083; 5.376944e-03; 94.63519;50.00000;20.00000;4.81166;2
247.91400;20.86583; 5.358931e-03; 94.63519;50.00000;20.00000;4.81124;2
248.01100;20.87083; 5.377858e-03; 94.63519;50.00000;20.00000;4.81084;2
248.11200;20.87583; 5.304396e-03; 94.62738;50.00000;20.00000;4.81042;2
248.21100;20.88083; 5.193944e-03; 94.62354;50.00000;20.00000;4.81002;2
248.31100;20.88583; 5.101964e-03; 94.61957;50.00000;20.00000;4.80960;2
248.40800;20.89083; 5.065415e-03; 94.61957;50.00000;20.00000;4.80920;2
248.50999;20.89583; 4.973416e-03; 94.61957;50.00000;20.00000;4.80878;2
248.61099;20.90083; 4.973848e-03; 94.61957;50.00000;20.00000;4.80836;2
248.71001;20.90583; 4.900304e-03; 94.61957;50.00000;20.00000;4.80795;2
248.80901;20.91083; 4.734281e-03; 94.61957;50.00000;20.00000;4.80755;2
248.90800;20.91583; 4.549736e-03; 94.61957;50.00000;20.00000;4.80714;2
249.00700;20.92083; 4.309669e-03; 94.61957;50.00000;20.00000;4.80673;2
249.10699;20.92583; 4.106561e-03; 94.61957;50.00000;20.00000;4.80631;2
249.20900;20.93083; 3.903425e-03; 94.61957;50.00000;20.00000;4.80589;2
249.30600;20.93583; 3.792743e-03; 94.61957;50.00000;20.00000;4.80549;2
249.40900;20.94083; 3.682062e-03; 94.61957;50.00000;20.00000;4.80507;2
249.50400;20.94583; 3.626850e-03; 94.61957;50.00000;20.00000;4.80467;2
249.60600;20.95083; 3.479120e-03; 94.61957;50.00000;20.00000;4.80425;2
249.70399;20.95583; 3.349861e-03; 94.61573;50.00000;20.00000;4.80385;2
249.80499;20.96083; 3.257606e-03; 94.61177;50.00000;20.00000;4.80343;2
249.90500;20.96583; 3.128311e-03; 94.60396;50.00000;20.00000;4.80302;2
250.00500;20.97083; 2.961969e-03; 94.60396;50.00000;20.00000;4.80261;2
250.10400;20.97583; 2.814110e-03; 94.60396;50.00000;20.00000;4.80220;2
250.20399;20.98083; 2.647713e-03; 94.60396;50.00000;20.00000;4.80178;2
250.30200;20.98583; 2.518317e-03; 94.60396;50.00000;20.00000;4.80138;2
250.40199;20.99083; 2.370384e-03; 94.60396;50.00000;20.00000;4.80097;2
250.50301;20.99583; 2.148348e-03; 94.60011;50.00000;20.00000;4.80055;2
250.60300;21.00083; 1.907749e-03; 94.59615;50.00000;20.00000;4.80014;2
250.70100;21.00583; 1.870863e-03; 94.58834;50.00000;20.00000;4.79973;2
250.80200;21.01083; 1.815450e-03; 94.58834;50.00000;20.00000;4.79931;2
250.89999;21.01583; 1.685917e-03; 94.58834;50.00000;20.00000;4.79891;2
251.00000;21.02083; 1.593421e-03; 94.58834;50.00000;20.00000;4.79850;2
251.09900;21.02583; 1.519438e-03; 94.58834;50.00000;20.00000;4.79809;2
251.20000;21.03083; 1.408382e-03; 94.58834;50.00000;20.00000;4.79767;2
251.29900;21.03583; 1.186107e-03; 94.58834;50.00000;20.00000;4.79726;2
251.40100;21.04083; 9.637966e-04; 94.58834;50.00000;20.00000;4.79684;2
251.49800;21.04583; 7.970521e-04; 94.58834;50.00000;20.00000;4.79644;2
251.59700;21.05083; 6.302810e-04; 94.58834;50.00000;20.00000;4.79603;2
251.69501;21.05583; 5.005594e-04; 94.58834;50.00000;20.00000;4.79563;2
251.79700;21.06083; 4.264399e-04; 94.58834;50.00000;20.00000;4.79521;2
251.89799;21.06583; 3.337646e-04; 94.58834;50.00000;20.00000;4.79479;2
251.99699;21.07083; 2.039846e-04; 94.58834;50.00000;20.00000;4.79438;2
252.09801;21.07583; 9.272835e-05; 94.58834;50.00000;20.00000;4.79397;2
252.19501;21.08083;-3.709444e-05; 94.58834;50.00000;20.00000;4.79357;2
252.29500;21.08583;-1.483905e-04; 94.58054;50.00000;20.00000;4.79315;2
252.39600;21.09083;-2.782564e-04; 94.57669;50.00000;20.00000;4.79274;2
252.49500;21.09583;-4.266962e-04; 94.57273;50.00000;20.00000;4.79233;2
252.59500;21.10083;-6.122690e-04; 94.57273;50.00000;20.00000;4.79192;2
252.69501;21.10583;-7.978737e-04; 94.57273;50.00000;20.00000;4.79150;2
252.79300;21.11083;-8.350546e-04; 94.57273;50.00000;20.00000;4.79110;2
252.89200;21.11583;-8.722424e-04; 94.57273;50.00000;20.00000;4.79069;2
252.99400;21.12083;-8.351991e-04; 94.57273;50.00000;20.00000;4.79027;2
253.09300;21.12583;-8.909550e-04; 94.57273;50.00000;20.00000;4.78986;2
253.19299;21.13083;-1.262295e-03; 94.57273;50.00000;20.00000;4.78945;2
253.29401;21.13583;-1.280969e-03; 94.57273;50.00000;20.00000;4.78903;2
253.39200;21.14083;-1.336777e-03; 94.57273;50.00000;20.00000;4.78863;2
253.49200;21.14583;-1.355460e-03; 94.56492;50.00000;20.00000;4.78822;2
253.59100;21.15083;-1.448423e-03; 94.56096;50.00000;20.00000;4.78781;2
253.69099;21.15583;-1.652830e-03; 94.55711;50.00000;20.00000;4.78740;2
253.78999;21.16083;-1.727262e-03; 94.55711;50.00000;20.00000;4.78699;2
253.89101;21.16583;-1.783135e-03; 94.55711;50.00000;20.00000;4.78657;2
253.99100;21.17083;-1.894744e-03; 94.55711;50.00000;20.00000;4.78616;2
254.09100;21.17583;-1.913485e-03; 94.55711;50.00000;20.00000;4.78575;2
254.18900;21.18083;-2.006542e-03; 94.55711;50.00000;20.00000;4.78534;2
254.28900;21.18583;-2.081038e-03; 94.55711;50.00000;20.00000;4.78493;2
254.38800;21.19083;-2.174127e-03; 94.55711;50.00000;20.00000;4.78452;2
254.48700;21.19583;-2.490238e-03; 94.55711;50.00000;20.00000;4.78411;2
254.58800;21.20083;-2.657724e-03; 94.55711;50.00000;20.00000;4.78370;2
254.68700;21.20583;-2.546428e-03; 94.54930;50.00000;20.00000;4.78329;2
254.78900;21.21083;-2.621007e-03; 94.54534;50.00000;20.00000;4.78287;2
254.88901;21.21583;-2.769955e-03; 94.54150;50.00000;20.00000;4.78246;2
254.98700;21.22083;-2.825965e-03; 94.54150;50.00000;20.00000;4.78205;2
255.08600;21.22583;-2.844799e-03; 94.54150;50.00000;20.00000;4.78164;2
255.18800;21.23083;-3.086785e-03; 94.54150;50.00000;20.00000;4.78122;2
255.28400;21.23583;-3.142831e-03; 94.54150;50.00000;20.00000;4.78083;2
255.38600;21.24083;-3.124509e-03; 94.54150;50.00000;20.00000;4.78041;2
255.48599;21.24583;-3.161978e-03; 94.54150;50.00000;20.00000;4.78000;2
255.58400;21.25083;-3.255252e-03; 94.54150;50.00000;20.00000;4.77959;2
255.68401;21.25583;-3.311342e-03; 94.54150;50.00000;20.00000;4.77918;2
255.78500;21.26083;-3.460468e-03; 94.54150;50.00000;20.00000;4.77876;2
255.88300;21.26583;-3.535185e-03; 94.54150;50.00000;20.00000;4.77836;2
255.98399;21.27083;-3.628532e-03; 94.54150;50.00000;20.00000;4.77794;2
256.08401;21.27583;-3.796330e-03; 94.54150;50.00000;20.00000;4.77753;2
256.18301;21.28083;-3.852488e-03; 94.54150;50.00000;20.00000;4.77712;2
256.28400;21.28583;-3.890049e-03; 94.54150;50.00000;20.00000;4.77671;2
256.38300;21.29083;-3.946223e-03; 94.54150;50.00000;20.00000;4.77630;2
256.48199;21.29583;-4.021024e-03; 94.53369;50.00000;20.00000;4.77589;2
256.58301;21.30083;-4.077227e-03; 94.52973;50.00000;20.00000;4.77548;2
256.68399;21.30583;-4.226534e-03; 94.52588;50.00000;20.00000;4.77506;2
256.78201;21.31083;-4.301374e-03; 94.52588;50.00000;20.00000;4.77466;2
256.88000;21.31583;-4.394849e-03; 94.52588;50.00000;20.00000;4.77425;2
256.98300;21.32083;-4.283496e-03; 94.52588;50.00000;20.00000;4.77383;2
257.08099;21.32583;-4.302484e-03; 94.52588;50.00000;20.00000;4.77343;2
257.18100;21.33083;-4.451872e-03; 94.52588;50.00000;20.00000;4.77301;2
257.28000;21.33583;-4.582653e-03; 94.52588;50.00000;20.00000;4.77261;2
257.38000;21.34083;-4.713460e-03; 94.52588;50.00000;20.00000;4.77219;2
257.47699;21.34583;-4.844277e-03; 94.52588;50.00000;20.00000;4.77180;2
257.57901;21.35083;-4.937871e-03; 94.52588;50.00000;20.00000;4.77138;2
257.67599;21.35583;-4.956920e-03; 94.52588;50.00000;20.00000;4.77098;2
257.77899;21.36083;-4.882813e-03; 94.52588;50.00000;20.00000;4.77055;2
257.88000;21.36583;-4.864601e-03; 94.52588;50.00000;20.00000;4.77014;2
257.97900;21.37083;-4.976856e-03; 94.52588;50.00000;20.00000;4.76973;2
258.07700;21.37583;-5.182333e-03; 94.51796;50.00000;20.00000;4.76933;2
258.17999;21.38083;-5.294653e-03; 94.51411;50.00000;20.00000;4.76890;2
258.27600;21.38583;-5.313736e-03; 94.51015;50.00000;20.00000;4.76851;2
258.37701;21.39083;-5.407431e-03; 94.51015;50.00000;20.00000;4.76809;2
258.47601;21.39583;-5.482485e-03; 94.51015;50.00000;20.00000;4.76768;2
258.57700;21.40083;-5.482963e-03; 94.51015;50.00000;20.00000;4.76727;2
258.67499;21.40583;-5.446124e-03; 94.51015;50.00000;20.00000;4.76686;2
258.77499;21.41083;-5.483900e-03; 94.51015;50.00000;20.00000;4.76645;2
258.87601;21.41583;-5.465724e-03; 94.51015;50.00000;20.00000;4.76604;2
258.97400;21.42083;-5.503498e-03; 94.51015;50.00000;20.00000;4.76563;2
259.07401;21.42583;-5.578604e-03; 94.51015;50.00000;20.00000;4.76522;2
259.17401;21.43083;-5.597745e-03; 94.51015;50.00000;20.00000;4.76481;2
259.27301;21.43583;-5.691527e-03; 94.50234;50.00000;20.00000;4.76440;2
259.37201;21.44083;-5.785325e-03; 94.49465;50.00000;20.00000;4.76400;2
259.47198;21.44583;-5.823153e-03; 94.48288;50.00000;20.00000;4.76359;2
259.57300;21.45083;-5.842326e-03; 94.47892;50.00000;20.00000;4.76317;2
259.67200;21.45583;-5.898827e-03; 94.47892;50.00000;20.00000;4.76276;2
259.77499;21.46083;-5.936690e-03; 94.47892;50.00000;20.00000;4.76234;2
259.87299;21.46583;-5.993204e-03; 94.47892;50.00000;20.00000;4.76194;2
259.97299;21.47083;-5.993721e-03; 94.47892;50.00000;20.00000;4.76152;2
260.07199;21.47583;-6.012908e-03; 94.47892;50.00000;20.00000;4.76112;2
260.17200;21.48083;-6.069453e-03; 94.47507;50.00000;20.00000;4.76071;2
260.27100;21.48583;-6.107326e-03; 94.46727;50.00000;20.00000;4.76030;2
260.37201;21.49083;-6.145216e-03; 94.46330;50.00000;20.00000;4.75988;2
260.47101;21.49583;-6.220461e-03; 94.46330;50.00000;20.00000;4.75948;2
260.57101;21.50083;-6.202317e-03; 94.46330;50.00000;20.00000;4.75906;2
260.67001;21.50583;-6.146798e-03; 94.46330;50.00000;20.00000;4.75866;2
260.77100;21.51083;-6.128650e-03; 94.46330;50.00000;20.00000;4.75824;2
260.86899;21.51583;-6.017050e-03; 94.46330;50.00000;20.00000;4.75784;2
260.97101;21.52083;-5.924139e-03; 94.46330;50.00000;20.00000;4.75742;2
261.06799;21.52583;-5.924636e-03; 94.46330;50.00000;20.00000;4.75702;2
261.16800;21.53083;-5.981222e-03; 94.46330;50.00000;20.00000;4.75661;2
261.26901;21.53583;-6.037823e-03; 94.46330;50.00000;20.00000;4.75619;2
261.36899;21.54083;-6.150512e-03; 94.46330;50.00000;20.00000;4.75578;2
261.46799;21.54583;-6.225823e-03; 94.46330;50.00000;20.00000;4.75538;2
261.56900;21.55083;-6.338554e-03; 94.46330;50.00000;20.00000;4.75496;2
261.67001;21.55583;-6.395205e-03; 94.46330;50.00000;20.00000;4.75455;2
261.76901;21.56083;-6.433155e-03; 94.46330;50.00000;20.00000;4.75414;2
261.87000;21.56583;-6.471122e-03; 94.46330;50.00000;20.00000;4.75372;2
261.96701;21.57083;-6.452960e-03; 94.45946;50.00000;20.00000;4.75333;2
262.06799;21.57583;-6.509641e-03; 94.45153;50.00000;20.00000;4.75291;2
262.16699;21.58083;-6.547614e-03; 94.44769;50.00000;20.00000;4.75250;2
262.26700;21.58583;-6.548180e-03; 94.44769;50.00000;20.00000;4.75209;2
262.36499;21.59083;-6.436471e-03; 94.44769;50.00000;20.00000;4.75169;2
262.46701;21.59583;-6.437039e-03; 94.44769;50.00000;20.00000;4.75127;2
262.56500;21.60083;-6.456298e-03; 94.44769;50.00000;20.00000;4.75087;2
262.66501;21.60583;-6.381994e-03; 94.44769;50.00000;20.00000;4.75046;2
262.76401;21.61083;-6.345106e-03; 94.44769;50.00000;20.00000;4.75005;2
262.86700;21.61583;-6.345672e-03; 94.44769;50.00000;20.00000;4.74963;2
262.96600;21.62083;-6.327495e-03; 94.44769;50.00000;20.00000;4.74922;2
263.06500;21.62583;-6.215705e-03; 94.43988;50.00000;20.00000;4.74881;2
263.16501;21.63083;-6.141348e-03; 94.43592;50.00000;20.00000;4.74840;2
263.26501;21.63583;-6.104429e-03; 94.43207;50.00000;20.00000;4.74799;2
263.36499;21.64083;-6.086230e-03; 94.43207;50.00000;20.00000;4.74758;2
263.46399;21.64583;-6.105480e-03; 94.43207;50.00000;20.00000;4.74718;2
263.56500;21.65083;-5.974902e-03; 94.43207;50.00000;20.00000;4.74676;2
263.66400;21.65583;-5.919219e-03; 94.43207;50.00000;20.00000;4.74635;2
263.76300;21.66083;-5.994659e-03; 94.43207;50.00000;20.00000;4.74595;2
263.86401;21.66583;-5.995183e-03; 94.43207;50.00000;20.00000;4.74553;2
263.96399;21.67083;-5.976965e-03; 94.43207;50.00000;20.00000;4.74512;2
264.06500;21.67583;-6.033703e-03; 94.42426;50.00000;20.00000;4.74471;2
264.16400;21.68083;-5.846821e-03; 94.42030;50.00000;20.00000;4.74430;2
264.26099;21.68583;-5.809829e-03; 94.41646;50.00000;20.00000;4.74390;2
264.36401;21.69083;-5.810347e-03; 94.41646;50.00000;20.00000;4.74348;2
264.46301;21.69583;-5.773356e-03; 94.41646;50.00000;20.00000;4.74307;2
264.56299;21.70083;-5.736363e-03; 94.41646;50.00000;20.00000;4.74266;2
264.66101;21.70583;-5.661858e-03; 94.41646;50.00000;20.00000;4.74226;2
264.76199;21.71083;-5.774850e-03; 94.41646;50.00000;20.00000;4.74185;2
264.85999;21.71583;-5.831593e-03; 94.41646;50.00000;20.00000;4.74144;2
264.96100;21.72083;-5.869609e-03; 94.41646;50.00000;20.00000;4.74103;2
265.06000;21.72583;-5.663814e-03; 94.41646;50.00000;20.00000;4.74062;2
265.16000;21.73083;-5.533013e-03; 94.41646;50.00000;20.00000;4.74021;2
265.25900;21.73583;-5.477214e-03; 94.41646;50.00000;20.00000;4.73981;2
265.35800;21.74083;-5.571480e-03; 94.41646;50.00000;20.00000;4.73940;2
265.46100;21.74583;-5.571977e-03; 94.40865;50.00000;20.00000;4.73898;2
265.55801;21.75083;-5.478632e-03; 94.40469;50.00000;20.00000;4.73858;2
265.65900;21.75583;-5.404055e-03; 94.40073;50.00000;20.00000;4.73817;2
265.75800;21.76083;-5.517113e-03; 94.40073;50.00000;20.00000;4.73776;2
265.85901;21.76583;-5.386224e-03; 94.40073;50.00000;20.00000;4.73734;2
265.95901;21.77083;-5.217770e-03; 94.40073;50.00000;20.00000;4.73693;2
266.06000;21.77583;-5.218226e-03; 94.40073;50.00000;20.00000;4.73652;2
266.15799;21.78083;-5.237441e-03; 94.40073;50.00000;20.00000;4.73612;2
266.25900;21.78583;-5.256673e-03; 94.39292;50.00000;20.00000;4.73570;2
266.35699;21.79083;-5.275895e-03; 94.38907;50.00000;20.00000;4.73530;2
266.45700;21.79583;-5.313906e-03; 94.38511;50.00000;20.00000;4.73489;2
266.55899;21.80083;-5.295597e-03; 94.38126;50.00000;20.00000;4.73447;2
266.65601;21.80583;-5.296042e-03; 94.37346;50.00000;20.00000;4.73408;2
266.75800;21.81083;-5.240164e-03; 94.36949;50.00000;20.00000;4.73366;2
266.85599;21.81583;-5.146691e-03; 94.36949;50.00000;20.00000;4.73326;2
266.95599;21.82083;-5.071997e-03; 94.36949;50.00000;20.00000;4.73285;2
267.05600;21.82583;-5.016076e-03; 94.36949;50.00000;20.00000;4.73244;2
267.15399;21.83083;-4.960136e-03; 94.36949;50.00000;20.00000;4.73203;2
267.25601;21.83583;-4.847835e-03; 94.36949;50.00000;20.00000;4.73161;2
267.35300;21.84083;-4.641534e-03; 94.36949;50.00000;20.00000;4.73122;2
267.45499;21.84583;-4.472805e-03; 94.36565;50.00000;20.00000;4.73080;2
267.55600;21.85083;-4.379221e-03; 94.36169;50.00000;20.00000;4.73039;2
267.65500;21.85583;-4.379597e-03; 94.35388;50.00000;20.00000;4.72998;2
267.75400;21.86083;-4.511560e-03; 94.35388;50.00000;20.00000;4.72957;2
267.85501;21.86583;-4.511955e-03; 94.35388;50.00000;20.00000;4.72916;2
267.95599;21.87083;-4.343137e-03; 94.35388;50.00000;20.00000;4.72875;2
268.05399;21.87583;-4.193081e-03; 94.35388;50.00000;20.00000;4.72834;2
268.15399;21.88083;-4.174640e-03; 94.35388;50.00000;20.00000;4.72793;2
268.25299;21.88583;-4.174999e-03; 94.35388;50.00000;20.00000;4.72753;2
268.35300;21.89083;-4.288208e-03; 94.35388;50.00000;20.00000;4.72712;2
268.45300;21.89583;-4.138103e-03; 94.35388;50.00000;20.00000;4.72671;2
268.55200;21.90083;-4.006780e-03; 94.35388;50.00000;20.00000;4.72630;2
268.65100;21.90583;-4.007124e-03; 94.35388;50.00000;20.00000;4.72590;2
268.75201;21.91083;-3.894589e-03; 94.35388;50.00000;20.00000;4.72548;2
268.85101;21.91583;-3.876107e-03; 94.35388;50.00000;20.00000;4.72508;2
268.94901;21.92083;-3.857619e-03; 94.35388;50.00000;20.00000;4.72468;2
269.05301;21.92583;-3.839147e-03; 94.35003;50.00000;20.00000;4.72425;2
269.15100;21.93083;-3.688906e-03; 94.34607;50.00000;20.00000;4.72385;2
269.25201;21.93583;-3.519826e-03; 94.33826;50.00000;20.00000;4.72343;2
269.35101;21.94083;-3.444831e-03; 94.33826;50.00000;20.00000;4.72303;2
269.45099;21.94583;-3.332175e-03; 94.33826;50.00000;20.00000;4.72262;2
269.55099;21.95083;-3.219499e-03; 94.33826;50.00000;20.00000;4.72221;2
269.64999;21.95583;-3.050313e-03; 94.33826;50.00000;20.00000;4.72181;2
269.75000;21.96083;-2.956424e-03; 94.33826;50.00000;20.00000;4.72140;2
269.84900;21.96583;-2.843684e-03; 94.33826;50.00000;20.00000;4.72099;2
269.94901;21.97083;-2.674425e-03; 94.33826;50.00000;20.00000;4.72058;2
270.04901;21.97583;-2.636986e-03; 94.33046;50.00000;20.00000;4.72017;2
270.14999;21.98083;-2.580705e-03; 94.32649;50.00000;20.00000;4.71976;2
270.25000;21.98583;-2.486735e-03; 94.32265;50.00000;20.00000;4.71935;2
270.34799;21.99083;-2.430425e-03; 94.32265;50.00000;20.00000;4.71895;2
270.44800;21.99583;-2.392951e-03; 94.32265;50.00000;20.00000;4.71854;2
270.54999;22.00083;-2.242412e-03; 94.32265;50.00000;20.00000;4.71812;2
270.64899;22.00583;-2.072996e-03; 94.32265;50.00000;20.00000;4.71771;2
270.74899;22.01083;-1.903553e-03; 94.32265;50.00000;20.00000;4.71731;2
270.84698;22.01583;-1.922563e-03; 94.32265;50.00000;20.00000;4.71690;2
270.94601;22.02083;-1.790777e-03; 94.32265;50.00000;20.00000;4.71650;2
271.04599;22.02583;-1.564709e-03; 94.32265;50.00000;20.00000;4.71609;2
271.14600;22.03083;-1.470577e-03; 94.31869;50.00000;20.00000;4.71568;2
271.24600;22.03583;-1.357574e-03; 94.31088;50.00000;20.00000;4.71527;2
271.34698;22.04083;-1.225695e-03; 94.30703;50.00000;20.00000;4.71486;2
271.44601;22.04583;-1.074932e-03; 94.30703;50.00000;20.00000;4.71445;2
271.54501;22.05083;-9.807243e-04; 94.30703;50.00000;20.00000;4.71405;2
271.64301;22.05583;-8.676376e-04; 94.30703;50.00000;20.00000;4.71365;2
271.74500;22.06083;-7.922610e-04; 94.30703;50.00000;20.00000;4.71323;2
271.84299;22.06583;-7.923284e-04; 94.30703;50.00000;20.00000;4.71283;2
271.94400;22.07083;-7.923978e-04; 94.30703;50.00000;20.00000;4.71241;2
272.04401;22.07583;-6.415206e-04; 94.30307;50.00000;20.00000;4.71201;2
272.14401;22.08083;-4.717473e-04; 94.29923;50.00000;20.00000;4.71160;2
272.24301;22.08583;-3.019442e-04; 94.29142;50.00000;20.00000;4.71119;2
272.34299;22.09083;-1.698584e-04; 94.29142;50.00000;20.00000;4.71078;2
272.44299;22.09583; 0.000000e+00; 94.29142;50.00000;20.00000;4.71037;2
272.54199;22.10083; 1.887641e-04; 94.29142;50.00000;20.00000;4.70997;2
272.64301;22.10583; 3.775614e-04; 94.29142;50.00000;20.00000;4.70956;2
272.73999;22.11083; 5.663898e-04; 94.29142;50.00000;20.00000;4.70916;2
272.84000;22.11583; 7.174894e-04; 94.28746;50.00000;20.00000;4.70875;2
272.94199;22.12083; 8.308508e-04; 94.28361;50.00000;20.00000;4.70833;2
273.04199;22.12583; 9.442306e-04; 94.27440;50.00000;20.00000;4.70792;2
273.14001;22.13083; 1.170946e-03; 94.27440;50.00000;20.00000;4.70752;2
273.24301;22.13583; 1.378817e-03; 94.27440;50.00000;20.00000;4.70710;2
273.34299;22.14083; 1.548943e-03; 94.27440;50.00000;20.00000;4.70669;2
273.44101;22.14583; 1.737987e-03; 94.27440;50.00000;20.00000;4.70629;2
273.54001;22.15083; 1.908171e-03; 94.27440;50.00000;20.00000;4.70589;2
273.64099;22.15583; 2.059494e-03; 94.26660;50.00000;20.00000;4.70547;2
273.73999;22.16083; 2.210840e-03; 94.26275;50.00000;20.00000;4.70507;2
273.83899;22.16583; 2.362211e-03; 94.25751;50.00000;20.00000;4.70467;2
273.94000;22.17083; 2.570312e-03; 94.25751;50.00000;20.00000;4.70425;2
274.03799;22.17583; 2.778441e-03; 94.25751;50.00000;20.00000;4.70385;2
274.14001;22.18083; 2.929908e-03; 94.25751;50.00000;20.00000;4.70343;2
274.23999;22.18583; 3.119206e-03; 94.25751;50.00000;20.00000;4.70303;2
274.34000;22.19083; 3.289630e-03; 94.25751;50.00000;20.00000;4.70262;2
274.43701;22.19583; 3.516798e-03; 94.24970;50.00000;20.00000;4.70222;2
274.53699;22.20083; 3.706195e-03; 94.24574;50.00000;20.00000;4.70181;2
274.63699;22.20583; 3.895625e-03; 94.24189;50.00000;20.00000;4.70140;2
274.73801;22.21083; 4.085091e-03; 94.24189;50.00000;20.00000;4.70099;2
274.83499;22.21583; 4.236748e-03; 94.24189;50.00000;20.00000;4.70060;2
274.93600;22.22083; 4.520856e-03; 94.24189;50.00000;20.00000;4.70018;2
275.03601;22.22583; 4.729340e-03; 94.23408;50.00000;20.00000;4.69977;2
275.13400;22.23083; 4.862176e-03; 94.23012;50.00000;20.00000;4.69937;2
275.23499;22.23583; 4.976126e-03; 94.22628;50.00000;20.00000;4.69896;2
275.33401;22.24083; 5.260388e-03; 94.22231;50.00000;20.00000;4.69856;2
275.43500;22.24583; 5.544709e-03; 94.21451;50.00000;20.00000;4.69814;2
275.53400;22.25083; 5.810144e-03; 94.20926;50.00000;20.00000;4.69774;2
275.63300;22.25583; 5.999916e-03; 94.20926;50.00000;20.00000;4.69734;2
275.73401;22.26083; 6.303304e-03; 94.20926;50.00000;20.00000;4.69692;2
275.83301;22.26583; 6.625665e-03; 94.20926;50.00000;20.00000;4.69652;2
275.93301;22.27083; 7.023816e-03; 94.20926;50.00000;20.00000;4.69611;2
276.03500;22.27583; 7.138041e-03; 94.20145;50.00000;20.00000;4.69569;2
276.13400;22.28083; 7.328010e-03; 94.19633;50.00000;20.00000;4.69529;2
276.23300;22.28583; 7.593760e-03; 94.19108;50.00000;20.00000;4.69489;2
276.33200;22.29083; 7.764862e-03; 94.19108;50.00000;20.00000;4.69448;2
276.43500;22.29583; 8.011782e-03; 94.19108;50.00000;20.00000;4.69406;2
276.53000;22.30083; 8.277631e-03; 94.18712;50.00000;20.00000;4.69367;2
276.63000;22.30583; 8.732998e-03; 94.17803;50.00000;20.00000;4.69326;2
276.73099;22.31083; 9.074779e-03; 94.17279;50.00000;20.00000;4.69285;2
276.83301;22.31583; 9.359789e-03; 94.17279;50.00000;20.00000;4.69244;2
276.92899;22.32083; 9.644798e-03; 94.17279;50.00000;20.00000;4.69204;2
277.03101;22.32583; 9.892007e-03; 94.16894;50.00000;20.00000;4.69163;2
277.13000;22.33083; 1.025294e-02; 94.16498;50.00000;20.00000;4.69122;2
277.22900;22.33583; 1.050022e-02; 94.15461;50.00000;20.00000;4.69082;2
277.32800;22.34083; 1.080441e-02; 94.15461;50.00000;20.00000;4.69042;2
277.42899;22.34583; 1.105179e-02; 94.15461;50.00000;20.00000;4.69000;2
277.52802;22.35083; 1.120441e-02; 94.15461;50.00000;20.00000;4.68960;2
277.62701;22.35583; 1.133810e-02; 94.14680;50.00000;20.00000;4.68920;2
277.73001;22.36083; 1.173731e-02; 94.14284;50.00000;20.00000;4.68878;2
277.82901;22.36583; 1.213655e-02; 94.13771;50.00000;20.00000;4.68837;2
277.92499;22.37083; 1.263066e-02; 94.13771;50.00000;20.00000;4.68798;2
278.02701;22.37583; 1.297318e-02; 94.13771;50.00000;20.00000;4.68756;2
278.12601;22.38083; 1.335366e-02; 94.13771;50.00000;20.00000;4.68716;2
278.22601;22.38583; 1.367731e-02; 94.13771;50.00000;20.00000;4.68675;2
278.32599;22.39083; 1.390616e-02; 94.13375;50.00000;20.00000;4.68635;2
278.42499;22.39583; 1.409709e-02; 94.12594;50.00000;20.00000;4.68594;2
278.52499;22.40083; 1.436396e-02; 94.12070;50.00000;20.00000;4.68553;2
278.62601;22.40583; 1.478271e-02; 94.12070;50.00000;20.00000;4.68512;2
278.72501;22.41083; 1.527742e-02; 94.12070;50.00000;20.00000;4.68472;2
278.82300;22.41583; 1.573423e-02; 94.12070;50.00000;20.00000;4.68432;2
278.92700;22.42083; 1.609631e-02; 94.11685;50.00000;20.00000;4.68389;2
279.02499;22.42583; 1.630650e-02; 94.10765;50.00000;20.00000;4.68349;2
279.12399;22.43083; 1.659267e-02; 94.10252;50.00000;20.00000;4.68309;2
279.22198;22.43583; 1.703077e-02; 94.10252;50.00000;20.00000;4.68269;2
279.32501;22.44083; 1.745004e-02; 94.10252;50.00000;20.00000;4.68227;2
279.42401;22.44583; 1.781235e-02; 94.10252;50.00000;20.00000;4.68187;2
279.52200;22.45083; 1.811773e-02; 94.09856;50.00000;20.00000;4.68147;2
279.62100;22.45583; 1.849915e-02; 94.08947;50.00000;20.00000;4.68107;2
279.72198;22.46083; 1.889966e-02; 94.08422;50.00000;20.00000;4.68065;2
279.82101;22.46583; 1.914824e-02; 94.08422;50.00000;20.00000;4.68025;2
279.92300;22.47083; 1.962489e-02; 94.08422;50.00000;20.00000;4.67983;2
280.01999;22.47583; 1.996854e-02; 94.08422;50.00000;20.00000;4.67944;2
280.11899;22.48083; 2.021728e-02; 94.08038;50.00000;20.00000;4.67904;2
280.22000;22.48583; 2.052311e-02; 94.07117;50.00000;20.00000;4.67862;2
280.32101;22.49083; 2.101903e-02; 94.06604;50.00000;20.00000;4.67821;2
280.41901;22.49583; 2.138194e-02; 94.06604;50.00000;20.00000;4.67781;2
280.52100;22.50083; 2.163094e-02; 94.06604;50.00000;20.00000;4.67740;2
280.61801;22.50583; 2.195593e-02; 94.06208;50.00000;20.00000;4.67700;2
280.71899;22.51083; 2.235710e-02; 94.05824;50.00000;20.00000;4.67659;2
280.82001;22.51583; 2.285340e-02; 94.04647;50.00000;20.00000;4.67618;2
280.91901;22.52083; 2.331171e-02; 94.04647;50.00000;20.00000;4.67578;2
281.01999;22.52583; 2.371310e-02; 94.04647;50.00000;20.00000;4.67537;2
281.12000;22.53083; 2.407651e-02; 94.04262;50.00000;20.00000;4.67496;2
281.21799;22.53583; 2.459209e-02; 94.03085;50.00000;20.00000;4.67456;2
281.31699;22.54083; 2.495561e-02; 94.02433;50.00000;20.00000;4.67416;2
281.41800;22.54583; 2.533826e-02; 94.02433;50.00000;20.00000;4.67374;2
281.51599;22.55083; 2.583505e-02; 94.02433;50.00000;20.00000;4.67335;2
281.61600;22.55583; 2.627490e-02; 94.01524;50.00000;20.00000;4.67294;2
281.71701;22.56083; 2.669583e-02; 94.00871;50.00000;20.00000;4.67253;2
281.81500;22.56583; 2.717384e-02; 94.00090;50.00000;20.00000;4.67213;2
281.91699;22.57083; 2.757590e-02; 94.00090;50.00000;20.00000;4.67171;2
282.01599;22.57583; 2.805410e-02; 93.99694;50.00000;20.00000;4.67131;2
282.11600;22.58083; 2.853240e-02; 93.99181;50.00000;20.00000;4.67090;2
282.21600;22.58583; 2.901079e-02; 93.98004;50.00000;20.00000;4.67050;2
282.31500;22.59083; 2.939404e-02; 93.98004;50.00000;20.00000;4.67009;2
282.41299;22.59583; 2.985349e-02; 93.98004;50.00000;20.00000;4.66969;2
282.51401;22.60083; 3.029406e-02; 93.97608;50.00000;20.00000;4.66928;2
282.61301;22.60583; 3.073465e-02; 93.96699;50.00000;20.00000;4.66888;2
282.71301;22.61083; 3.102300e-02; 93.96175;50.00000;20.00000;4.66847;2
282.81299;22.61583; 3.144471e-02; 93.96175;50.00000;20.00000;4.66807;2
282.91299;22.62083; 3.215221e-02; 93.96175;50.00000;20.00000;4.66766;2
283.01001;22.62583; 3.266925e-02; 93.94870;50.00000;20.00000;4.66726;2
283.11099;22.63083; 3.312935e-02; 93.93961;50.00000;20.00000;4.66685;2
283.21100;22.63583; 3.347518e-02; 93.92539;50.00000;20.00000;4.66645;2
283.30801;22.64083; 3.406869e-02; 93.92539;50.00000;20.00000;4.66605;2
283.41101;22.64583; 3.462437e-02; 93.92539;50.00000;20.00000;4.66563;2
283.50800;22.65083; 3.516090e-02; 93.92143;50.00000;20.00000;4.66524;2
283.60999;22.65583; 3.575486e-02; 93.91234;50.00000;20.00000;4.66482;2
283.70901;22.66083; 3.625353e-02; 93.90709;50.00000;20.00000;4.66442;2
283.80899;22.66583; 3.677137e-02; 93.90709;50.00000;20.00000;4.66401;2
283.90900;22.67083; 3.717492e-02; 93.90709;50.00000;20.00000;4.66361;2
