Repository: TristanHehnen/BESKID_ExperimentalData

# Experimental Data of the BESKID Project

The repository contains the public experimental data of the BESKID project.

The primary material investigate is Poly(methyl methacrylate) (PMMA).

The materials have been examined in various experimental setups, across different sizes, from micro- to real-scale. Data of the following setups is available:
- Thermogravimetric analysis (TGA)
- Micro-scale combustion calorimetry (MCC)
- Differential scanning calorimetry (DSC)
- Cone calorimetry

File: ExpData/TGA/DE_6mm/ExpDat_PMMA_DE_6mm_50Kmin_01.txt (part 5 of 8)
#SEG. 2:                     ;30�C/50.0(K/min)/700�C
#SEG. 3:                     ;700�C/00:10/700�C
##Temp./�C;Time/min;DSC/(mW/mg);Mass/%;Gas Flow(purge2)/(ml/min);Gas Flow(protective)/(ml/min);Sensit./(uV/mW);Segment
359.60999;16.56000;-9.078488e-02; 82.07137;50.00000;20.00000;4.36301;2
359.77600;16.56333;-7.217827e-02; 81.99846;50.00000;20.00000;4.36237;2
359.94299;16.56667;-5.257081e-02; 81.87124;50.00000;20.00000;4.36173;2
360.10901;16.57000;-3.256341e-02; 81.78517;50.00000;20.00000;4.36109;2
360.27701;16.57333;-1.257093e-02; 81.64064;50.00000;20.00000;4.36044;2
360.44299;16.57667; 7.427484e-03; 81.54260;50.00000;20.00000;4.35980;2
360.60699;16.58000; 2.784673e-02; 81.38479;50.00000;20.00000;4.35917;2
360.77600;16.58333; 4.850042e-02; 81.27216;50.00000;20.00000;4.35851;2
360.94400;16.58667; 6.999049e-02; 81.10914;50.00000;20.00000;4.35786;2
361.10800;16.59000; 9.200559e-02; 80.84274;50.00000;20.00000;4.35723;2
361.27600;16.59333;      0.11386; 80.74066;50.00000;20.00000;4.35658;2
361.44400;16.59667;      0.13550; 80.63728;50.00000;20.00000;4.35594;2
361.60901;16.60000;      0.15670; 80.53532;50.00000;20.00000;4.35530;2
361.77600;16.60333;      0.17675; 80.43193;50.00000;20.00000;4.35466;2
361.94101;16.60667;      0.19572; 80.32713;50.00000;20.00000;4.35402;2
362.10599;16.61000;      0.21534; 80.29144;50.00000;20.00000;4.35338;2
362.27399;16.61333;      0.23532; 80.21983;50.00000;20.00000;4.35274;2
362.44199;16.61667;      0.25587; 80.11906;50.00000;20.00000;4.35209;2
362.60699;16.62000;      0.27931; 79.99718;50.00000;20.00000;4.35145;2
362.77399;16.62333;      0.30516; 79.94418;50.00000;20.00000;4.35081;2
362.94101;16.62667;      0.33196; 79.84874;50.00000;20.00000;4.35017;2
363.10999;16.63000;      0.35824; 79.72141;50.00000;20.00000;4.34952;2
363.27802;16.63333;      0.38368; 79.65383;50.00000;20.00000;4.34887;2
363.44199;16.63667;      0.40916; 79.53586;50.00000;20.00000;4.34824;2
363.61099;16.64000;      0.43517; 79.43118;50.00000;20.00000;4.34759;2
363.77899;16.64333;      0.46128; 79.27219;50.00000;20.00000;4.34694;2
363.94601;16.64667;      0.48685; 79.17936;50.00000;20.00000;4.34630;2
364.11401;16.65000;      0.51248; 79.03353;50.00000;20.00000;4.34565;2
364.28201;16.65333;      0.53843; 78.94212;50.00000;20.00000;4.34501;2
364.44901;16.65667;      0.56398; 78.79902;50.00000;20.00000;4.34436;2
364.61600;16.66000;      0.58888; 78.70749;50.00000;20.00000;4.34372;2
364.78400;16.66333;      0.61438; 78.56439;50.00000;20.00000;4.34308;2
364.95300;16.66667;      0.64192; 78.47298;50.00000;20.00000;4.34243;2
365.11899;16.67000;      0.67250; 78.33249;50.00000;20.00000;4.34179;2
365.28699;16.67333;      0.70410; 78.24369;50.00000;20.00000;4.34114;2
365.45700;16.67667;      0.73628; 78.10189;50.00000;20.00000;4.34049;2
365.62500;16.68000;      0.76840; 78.01167;50.00000;20.00000;4.33984;2
365.79099;16.68333;      0.79945; 77.86323;50.00000;20.00000;4.33920;2
365.95901;16.68667;      0.82920; 77.76779;50.00000;20.00000;4.33856;2
366.12799;16.69000;      0.85914; 77.61805;50.00000;20.00000;4.33791;2
366.29700;16.69333;      0.89015; 77.52261;50.00000;20.00000;4.33726;2
366.46399;16.69667;      0.92170; 77.37157;50.00000;20.00000;4.33662;2
366.63199;16.70000;      0.95434; 77.27340;50.00000;20.00000;4.33597;2
366.79999;16.70333;      0.98792; 77.11833;50.00000;20.00000;4.33533;2
366.97101;16.70667;      1.02204; 77.01897;50.00000;20.00000;4.33467;2
367.13501;16.71000;      1.05473; 76.86129;50.00000;20.00000;4.33404;2
367.30499;16.71333;      1.08380; 76.75921;50.00000;20.00000;4.33339;2
367.47000;16.71667;      1.11191; 76.59880;50.00000;20.00000;4.33276;2
367.63800;16.72000;      1.14206; 76.49672;50.00000;20.00000;4.33211;2
367.80899;16.72333;      1.17529; 76.33501;50.00000;20.00000;4.33146;2
367.97699;16.72667;      1.20932; 76.23162;50.00000;20.00000;4.33081;2
368.14301;16.73000;      1.24282; 76.06860;50.00000;20.00000;4.33018;2
368.31400;16.73333;      1.27633; 75.96522;50.00000;20.00000;4.32952;2
368.47800;16.73667;      1.30878; 75.80090;50.00000;20.00000;4.32889;2
368.64899;16.74000;      1.33880; 75.69621;50.00000;20.00000;4.32824;2
368.81601;16.74333;      1.36805; 75.53058;50.00000;20.00000;4.32760;2
368.98700;16.74667;      1.39898; 75.42447;50.00000;20.00000;4.32694;2
369.15399;16.75000;      1.43112; 75.24817;50.00000;20.00000;4.32630;2
369.32199;16.75333;      1.46213; 74.93150;50.00000;20.00000;4.32566;2
369.48901;16.75667;      1.49270; 74.78959;50.00000;20.00000;4.32502;2
369.65601;16.76000;      1.52477; 74.65052;50.00000;20.00000;4.32438;2
369.82700;16.76333;      1.55931; 74.50730;50.00000;20.00000;4.32372;2
369.99701;16.76667;      1.59518; 74.36420;50.00000;20.00000;4.32307;2
370.16599;16.77000;      1.63263; 74.22110;50.00000;20.00000;4.32243;2
370.33499;16.77333;      1.67140; 74.07527;50.00000;20.00000;4.32178;2
370.50101;16.77667;      1.70979; 73.92944;50.00000;20.00000;4.32114;2
370.66901;16.78000;      1.74609; 73.78231;50.00000;20.00000;4.32050;2
370.83899;16.78333;      1.77984; 73.63387;50.00000;20.00000;4.31985;2
371.00699;16.78667;      1.81434; 73.48413;50.00000;20.00000;4.31921;2
371.17599;16.79000;      1.84976; 73.33700;50.00000;20.00000;4.31856;2
371.34500;16.79333;      1.88645; 73.18596;50.00000;20.00000;4.31792;2
371.51401;16.79667;      1.92427; 73.03610;50.00000;20.00000;4.31727;2
371.68201;16.80000;      1.96374; 72.88505;50.00000;20.00000;4.31663;2
371.84799;16.80333;      2.00216; 72.73259;50.00000;20.00000;4.31599;2
372.01999;16.80667;      2.03868; 72.58154;50.00000;20.00000;4.31534;2
372.18701;16.81000;      2.07282; 72.42907;50.00000;20.00000;4.31470;2
372.35599;16.81333;      2.10651; 72.27400;50.00000;20.00000;4.31405;2
372.52600;16.81667;      2.14145; 72.12165;50.00000;20.00000;4.31340;2
372.69400;16.82000;      2.17734; 71.96527;50.00000;20.00000;4.31276;2
372.86499;16.82333;      2.21513; 71.81020;50.00000;20.00000;4.31211;2
373.03299;16.82667;      2.25574; 71.65239;50.00000;20.00000;4.31147;2
373.20001;16.83000;      2.29863; 71.49601;50.00000;20.00000;4.31083;2
373.36801;16.83333;      2.34132; 71.33703;50.00000;20.00000;4.31019;2
373.53799;16.83667;      2.38218; 71.17792;50.00000;20.00000;4.30954;2
373.70801;16.84000;      2.42345; 71.01751;50.00000;20.00000;4.30889;2
373.87601;16.84333;      2.46505; 70.85580;50.00000;20.00000;4.30825;2
374.04599;16.84667;      2.50677; 70.69550;50.00000;20.00000;4.30760;2
374.21500;16.85000;      2.54944; 70.53118;50.00000;20.00000;4.30696;2
374.38501;16.85333;      2.59255; 70.36816;50.00000;20.00000;4.30631;2
374.55099;16.85667;      2.63400; 70.20242;50.00000;20.00000;4.30567;2
374.72198;16.86000;      2.67260; 70.03679;50.00000;20.00000;4.30502;2
374.89099;16.86333;      2.71164; 69.86974;50.00000;20.00000;4.30438;2
375.05899;16.86667;      2.75162; 69.70281;50.00000;20.00000;4.30374;2
375.22900;16.87000;      2.79206; 69.53576;50.00000;20.00000;4.30309;2
375.39700;16.87333;      2.83225; 69.36610;50.00000;20.00000;4.30245;2
375.56699;16.87667;      2.87206; 69.19905;50.00000;20.00000;4.30180;2
375.73499;16.88000;      2.91188; 69.02809;50.00000;20.00000;4.30116;2
375.90601;16.88333;      2.95104; 68.85843;50.00000;20.00000;4.30051;2
376.07501;16.88667;      2.99055; 68.68747;50.00000;20.00000;4.29987;2
376.24301;16.89000;      3.03101; 68.51520;50.00000;20.00000;4.29923;2
376.41199;16.89333;      3.07197; 68.34151;50.00000;20.00000;4.29858;2
376.58099;16.89667;      3.11139; 68.16664;50.00000;20.00000;4.29794;2
376.74799;16.90000;      3.14637; 67.99437;50.00000;20.00000;4.29730;2
376.91800;16.90333;      3.18086; 67.81807;50.00000;20.00000;4.29666;2
377.08499;16.90667;      3.21647; 67.64438;50.00000;20.00000;4.29602;2
377.25699;16.91000;      3.25379; 67.46809;50.00000;20.00000;4.29537;2
377.42401;16.91333;      3.29113; 67.29191;50.00000;20.00000;4.29473;2
377.59299;16.91667;      3.32870; 67.11431;50.00000;20.00000;4.29409;2
377.76300;16.92000;      3.36689; 66.93801;50.00000;20.00000;4.29344;2
377.93100;16.92333;      3.40530; 66.75898;50.00000;20.00000;4.29280;2
378.10101;16.92667;      3.44309; 66.58138;50.00000;20.00000;4.29216;2
378.26999;16.93000;      3.47969; 66.40117;50.00000;20.00000;4.29152;2
378.44000;16.93333;      3.51723; 66.21966;50.00000;20.00000;4.29087;2
378.60599;16.93667;      3.55762; 66.04063;50.00000;20.00000;4.29024;2
378.77701;16.94000;      3.60113; 65.85639;50.00000;20.00000;4.28959;2
378.94601;16.94333;      3.64134; 65.67618;50.00000;20.00000;4.28895;2
379.11401;16.94667;      3.68048; 65.49194;50.00000;20.00000;4.28831;2
379.28201;16.95000;      3.72052; 65.30770;50.00000;20.00000;4.28767;2
379.45001;16.95333;      3.76180; 65.12619;50.00000;20.00000;4.28703;2
379.62299;16.95667;      3.80880; 64.94456;50.00000;20.00000;4.28638;2
379.79300;16.96000;      3.85498; 64.76174;50.00000;20.00000;4.28573;2
379.96201;16.96333;      3.89942; 64.57489;50.00000;20.00000;4.28509;2
380.12900;16.96667;      3.94569; 64.38792;50.00000;20.00000;4.28446;2
380.29901;16.97000;      3.98872; 64.19846;50.00000;20.00000;4.28381;2
380.46899;16.97333;      4.02814; 64.00889;50.00000;20.00000;4.28317;2
380.63901;16.97667;      4.06896; 63.81801;50.00000;20.00000;4.28252;2
380.80701;16.98000;      4.11013; 63.62452;50.00000;20.00000;4.28188;2
380.97501;16.98333;      4.14872; 63.43233;50.00000;20.00000;4.28125;2
381.14301;16.98667;      4.18389; 63.23754;50.00000;20.00000;4.28061;2
381.31299;16.99000;      4.21901; 63.04263;50.00000;20.00000;4.27996;2
381.48099;16.99333;      4.25485; 62.84784;50.00000;20.00000;4.27933;2
381.64999;16.99667;      4.28708; 62.65162;50.00000;20.00000;4.27869;2
381.81699;17.00000;      4.31805; 62.45683;50.00000;20.00000;4.27806;2
381.98499;17.00333;      4.34703; 62.26073;50.00000;20.00000;4.27742;2
382.15302;17.00667;      4.37409; 62.06321;50.00000;20.00000;4.27678;2
382.32199;17.01000;      4.39869; 61.86569;50.00000;20.00000;4.27614;2
382.49100;17.01333;      4.42328; 61.66687;50.00000;20.00000;4.27550;2
382.65900;17.01667;      4.44806; 61.46805;50.00000;20.00000;4.27487;2
382.82901;17.02000;      4.47224; 61.26792;50.00000;20.00000;4.27422;2
382.99500;17.02333;      4.49516; 61.06779;50.00000;20.00000;4.27359;2
383.16199;17.02667;      4.51725; 60.86636;50.00000;20.00000;4.27296;2
383.32901;17.03000;      4.53858; 60.66493;50.00000;20.00000;4.27233;2
383.49799;17.03333;      4.55915; 60.46480;50.00000;20.00000;4.27169;2
383.66699;17.03667;      4.57933; 60.26325;50.00000;20.00000;4.27105;2
383.83301;17.04000;      4.59977; 60.06312;50.00000;20.00000;4.27042;2
384.00201;17.04333;      4.61995; 59.86038;50.00000;20.00000;4.26978;2
384.17001;17.04667;      4.63896; 59.66026;50.00000;20.00000;4.26915;2
384.33899;17.05000;      4.65741; 59.45610;50.00000;20.00000;4.26851;2
384.50699;17.05333;      4.67593; 59.25336;50.00000;20.00000;4.26788;2
384.67499;17.05667;      4.69486; 59.04790;50.00000;20.00000;4.26724;2
384.84299;17.06000;      4.71462; 58.84516;50.00000;20.00000;4.26661;2
385.00900;17.06333;      4.73562; 58.63970;50.00000;20.00000;4.26598;2
385.17801;17.06667;      4.75667; 58.43696;50.00000;20.00000;4.26534;2
385.34601;17.07000;      4.77723; 58.23541;50.00000;20.00000;4.26471;2
385.51501;17.07333;      4.79663; 58.03386;50.00000;20.00000;4.26407;2
385.67899;17.07667;      4.81439; 57.82982;50.00000;20.00000;4.26345;2
385.84799;17.08000;      4.83102; 57.62436;50.00000;20.00000;4.26281;2
386.01700;17.08333;      4.84645; 57.42162;50.00000;20.00000;4.26217;2
386.18301;17.08667;      4.86119; 57.21616;50.00000;20.00000;4.26155;2
386.35101;17.09000;      4.87576; 57.01070;50.00000;20.00000;4.26091;2
386.51999;17.09333;      4.89046; 56.80393;50.00000;20.00000;4.26027;2
386.68701;17.09667;      4.90554; 56.59716;50.00000;20.00000;4.25964;2
386.85400;17.10000;      4.91981; 56.38909;50.00000;20.00000;4.25901;2
387.02100;17.10333;      4.93086; 56.18232;50.00000;20.00000;4.25838;2
387.18701;17.10667;      4.94000; 55.97425;50.00000;20.00000;4.25776;2
387.35599;17.11000;      4.94871; 55.76488;50.00000;20.00000;4.25712;2
387.52499;17.11333;      4.95931; 55.55681;50.00000;20.00000;4.25648;2
387.69199;17.11667;      4.97454; 55.34601;50.00000;20.00000;4.25585;2
387.86301;17.12000;      4.99425; 55.13794;50.00000;20.00000;4.25521;2
388.02701;17.12333;      5.01517; 54.92584;50.00000;20.00000;4.25459;2
388.19501;17.12667;      5.03482; 54.71516;50.00000;20.00000;4.25396;2
388.36301;17.13000;      5.05231; 54.50436;50.00000;20.00000;4.25333;2
388.53101;17.13333;      5.06831; 54.29368;50.00000;20.00000;4.25269;2
388.69901;17.13667;      5.08406; 54.08158;50.00000;20.00000;4.25206;2
388.86899;17.14000;      5.10096; 53.86947;50.00000;20.00000;4.25142;2
389.03699;17.14333;      5.11882; 53.65879;50.00000;20.00000;4.25079;2
389.20499;17.14667;      5.13527; 53.44800;50.00000;20.00000;4.25016;2
389.37201;17.15000;      5.14642; 53.23601;50.00000;20.00000;4.24953;2
389.53699;17.15333;      5.15436; 53.02391;50.00000;20.00000;4.24891;2
389.70499;17.15667;      5.16182; 52.81323;50.00000;20.00000;4.24827;2
389.87201;17.16000;      5.16948; 52.59840;50.00000;20.00000;4.24765;2
390.04001;17.16333;      5.17730; 52.39045;50.00000;20.00000;4.24701;2
390.20599;17.16667;      5.18398; 52.18095;50.00000;20.00000;4.24639;2
390.37201;17.17000;      5.18824; 51.97158;50.00000;20.00000;4.24577;2
390.54099;17.17333;      5.18985; 51.75687;50.00000;20.00000;4.24513;2
390.70901;17.17667;      5.19138; 51.54085;50.00000;20.00000;4.24450;2
390.87500;17.18000;      5.19630; 51.32614;50.00000;20.00000;4.24388;2
391.04501;17.18333;      5.20632; 51.11013;50.00000;20.00000;4.24324;2
391.21399;17.18667;      5.22057; 50.89139;50.00000;20.00000;4.24260;2
391.38101;17.19000;      5.23770; 50.67407;50.00000;20.00000;4.24197;2
391.54800;17.19333;      5.25479; 50.45663;50.00000;20.00000;4.24135;2
391.71701;17.19667;      5.26622; 50.23528;50.00000;20.00000;4.24071;2
391.88300;17.20000;      5.26985; 50.01666;50.00000;20.00000;4.24009;2
392.05099;17.20333;      5.27223; 49.80052;50.00000;20.00000;4.23946;2
392.21799;17.20667;      5.27796; 49.57917;50.00000;20.00000;4.23883;2
392.38699;17.21000;      5.28624; 49.36043;50.00000;20.00000;4.23820;2
392.55499;17.21333;      5.29608; 49.13778;50.00000;20.00000;4.23757;2
392.72299;17.21667;      5.30690; 48.91916;50.00000;20.00000;4.23694;2
392.89099;17.22000;      5.31918; 48.69650;50.00000;20.00000;4.23631;2
393.06000;17.22333;      5.33354; 48.47646;50.00000;20.00000;4.23567;2
393.22601;17.22667;      5.34758; 48.25511;50.00000;20.00000;4.23505;2
393.39301;17.23000;      5.35841; 48.03376;50.00000;20.00000;4.23442;2
393.56201;17.23333;      5.36560; 47.81241;50.00000;20.00000;4.23379;2
393.72900;17.23667;      5.37198; 47.58975;50.00000;20.00000;4.23316;2
393.89899;17.24000;      5.37872; 47.36971;50.00000;20.00000;4.23253;2
394.06601;17.24333;      5.38377; 47.14836;50.00000;20.00000;4.23190;2
394.23300;17.24667;      5.38666; 46.92570;50.00000;20.00000;4.23128;2
394.40100;17.25000;      5.38975; 46.70435;50.00000;20.00000;4.23065;2
394.56699;17.25333;      5.39399; 46.48300;50.00000;20.00000;4.23002;2
394.73401;17.25667;      5.39737; 46.26165;50.00000;20.00000;4.22940;2
394.90201;17.26000;      5.39976; 46.04042;50.00000;20.00000;4.22877;2
395.07101;17.26333;      5.40284; 45.81907;50.00000;20.00000;4.22814;2
395.23801;17.26667;      5.40701; 45.59903;50.00000;20.00000;4.22751;2
395.40601;17.27000;      5.41152; 45.37768;50.00000;20.00000;4.22688;2
395.57501;17.27333;      5.41610; 45.15633;50.00000;20.00000;4.22625;2
395.74100;17.27667;      5.42066; 44.93498;50.00000;20.00000;4.22563;2
395.91000;17.28000;      5.42464; 44.71493;50.00000;20.00000;4.22500;2
396.07700;17.28333;      5.42808; 44.49761;50.00000;20.00000;4.22437;2
396.24500;17.28667;      5.42925; 44.28029;50.00000;20.00000;4.22375;2
396.41101;17.29000;      5.42662; 44.06037;50.00000;20.00000;4.22312;2
396.57999;17.29333;      5.42111; 43.83771;50.00000;20.00000;4.22249;2
396.74600;17.29667;      5.41225; 43.61767;50.00000;20.00000;4.22187;2
396.91101;17.30000;      5.40108; 43.39632;50.00000;20.00000;4.22126;2
397.07901;17.30333;      5.38913; 43.17627;50.00000;20.00000;4.22063;2
397.24500;17.30667;      5.37764; 42.95492;50.00000;20.00000;4.22001;2
397.41299;17.31000;      5.36577; 42.73487;50.00000;20.00000;4.21938;2
397.58099;17.31333;      5.35561; 42.51364;50.00000;20.00000;4.21875;2
397.75101;17.31667;      5.36045; 42.29490;50.00000;20.00000;4.21812;2
397.92200;17.32000;      5.38571; 42.07225;50.00000;20.00000;4.21748;2
398.09399;17.32333;      5.42092; 41.85351;50.00000;20.00000;4.21684;2
398.26401;17.32667;      5.45760; 41.63216;50.00000;20.00000;4.21620;2
398.43301;17.33000;      5.48962; 41.41081;50.00000;20.00000;4.21557;2
398.60199;17.33333;      5.51186; 41.18946;50.00000;20.00000;4.21494;2
398.76801;17.33667;      5.51887; 40.96953;50.00000;20.00000;4.21432;2
398.93701;17.34000;      5.52319; 40.74948;50.00000;20.00000;4.21369;2
399.10400;17.34333;      5.53142; 40.52683;50.00000;20.00000;4.21307;2
399.27200;17.34667;      5.53327; 40.30548;50.00000;20.00000;4.21244;2
399.44199;17.35000;      5.53378; 40.08413;50.00000;20.00000;4.21181;2
399.61099;17.35333;      5.54284; 39.86278;50.00000;20.00000;4.21118;2
399.78000;17.35667;      5.56102; 39.63882;50.00000;20.00000;4.21055;2
399.94699;17.36000;      5.57695; 39.41617;50.00000;20.00000;4.20993;2
400.11301;17.36333;      5.58084; 39.19209;50.00000;20.00000;4.20931;2
400.28201;17.36667;      5.58729; 38.96813;50.00000;20.00000;4.20868;2
400.45200;17.37000;      5.59834; 38.74287;50.00000;20.00000;4.20805;2
400.61801;17.37333;      5.59488; 38.51879;50.00000;20.00000;4.20743;2
400.78299;17.37667;      5.57248; 38.29484;50.00000;20.00000;4.20681;2
400.95200;17.38000;      5.55733; 38.07349;50.00000;20.00000;4.20618;2
401.12299;17.38333;      5.56815; 37.85344;50.00000;20.00000;4.20555;2
401.29401;17.38667;      5.60079; 37.62818;50.00000;20.00000;4.20491;2
401.46701;17.39000;      5.64143; 37.40422;50.00000;20.00000;4.20427;2
401.63400;17.39333;      5.67000; 37.18145;50.00000;20.00000;4.20365;2
401.80099;17.39667;      5.67807; 36.95879;50.00000;20.00000;4.20302;2
401.96899;17.40000;      5.68238; 36.73483;50.00000;20.00000;4.20240;2
402.13599;17.40333;      5.67719; 36.51479;50.00000;20.00000;4.20178;2
402.30499;17.40667;      5.66997; 36.29344;50.00000;20.00000;4.20115;2
402.47601;17.41000;      5.68333; 36.07482;50.00000;20.00000;4.20051;2
402.64700;17.41333;      5.71517; 35.85477;50.00000;20.00000;4.19988;2
402.82001;17.41667;      5.75938; 35.63603;50.00000;20.00000;4.19924;2
402.98999;17.42000;      5.80387; 35.41741;50.00000;20.00000;4.19860;2
403.15601;17.42333;      5.82506; 35.19997;50.00000;20.00000;4.19799;2
403.32800;17.42667;      5.84045; 34.98134;50.00000;20.00000;4.19735;2
403.50000;17.43000;      5.85660; 34.76391;50.00000;20.00000;4.19671;2
403.66400;17.43333;      5.86183; 34.54789;50.00000;20.00000;4.19610;2
403.83301;17.43667;      5.86965; 34.33057;50.00000;20.00000;4.19547;2
404.00000;17.44000;      5.87455; 34.11314;50.00000;20.00000;4.19485;2
404.17001;17.44333;      5.87340; 33.89582;50.00000;20.00000;4.19422;2
404.33701;17.44667;      5.86778; 33.67980;50.00000;20.00000;4.19360;2
404.50601;17.45000;      5.86389; 33.46106;50.00000;20.00000;4.19298;2
404.67300;17.45333;      5.86085; 33.24244;50.00000;20.00000;4.19236;2
404.84000;17.45667;      5.85842; 33.02500;50.00000;20.00000;4.19174;2
405.01199;17.46000;      5.86697; 32.80507;50.00000;20.00000;4.19110;2
405.18301;17.46333;      5.87865; 32.58633;50.00000;20.00000;4.19047;2
405.34900;17.46667;      5.88476; 32.36629;50.00000;20.00000;4.18985;2
405.51599;17.47000;      5.88936; 32.14636;50.00000;20.00000;4.18923;2
405.68900;17.47333;      5.90715; 31.92631;50.00000;20.00000;4.18859;2
405.85699;17.47667;      5.92952; 31.70627;50.00000;20.00000;4.18797;2
406.02600;17.48000;      5.94737; 31.48492;50.00000;20.00000;4.18734;2
406.19400;17.48333;      5.94806; 31.26357;50.00000;20.00000;4.18672;2
406.36301;17.48667;      5.94726; 31.04352;50.00000;20.00000;4.18609;2
406.53101;17.49000;      5.94909; 30.82217;50.00000;20.00000;4.18547;2
406.69800;17.49333;      5.95110; 30.60616;50.00000;20.00000;4.18485;2
406.86600;17.49667;      5.94664; 30.38884;50.00000;20.00000;4.18423;2
407.03299;17.50000;      5.93701; 30.17140;50.00000;20.00000;4.18361;2
407.20300;17.50333;      5.93235; 29.95408;50.00000;20.00000;4.18298;2
407.37000;17.50667;      5.92380; 29.73404;50.00000;20.00000;4.18236;2
407.53799;17.51000;      5.92031; 29.51269;50.00000;20.00000;4.18174;2
407.71100;17.51333;      5.92688; 29.29264;50.00000;20.00000;4.18110;2
407.87601;17.51667;      5.93378; 29.07271;50.00000;20.00000;4.18049;2
408.04300;17.52000;      5.93940; 28.85267;50.00000;20.00000;4.17988;2
408.21201;17.52333;      5.93189; 28.63262;50.00000;20.00000;4.17925;2
408.37799;17.52667;      5.91964; 28.41400;50.00000;20.00000;4.17864;2
408.54700;17.53000;      5.91927; 28.19395;50.00000;20.00000;4.17801;2
408.71500;17.53333;      5.92344; 27.97521;50.00000;20.00000;4.17739;2
408.88901;17.53667;      5.93178; 27.75528;50.00000;20.00000;4.17675;2
409.05499;17.54000;      5.94502; 27.53785;50.00000;20.00000;4.17614;2
409.22501;17.54333;      5.95508; 27.31650;50.00000;20.00000;4.17551;2
409.39301;17.54667;      5.95434; 27.09918;50.00000;20.00000;4.17489;2
409.56100;17.55000;      5.94935; 26.87783;50.00000;20.00000;4.17427;2
409.73001;17.55333;      5.94801; 26.65778;50.00000;20.00000;4.17364;2
409.89600;17.55667;      5.94858; 26.43916;50.00000;20.00000;4.17303;2
410.06500;17.56000;      5.94856; 26.21911;50.00000;20.00000;4.17241;2
410.23300;17.56333;      5.94176; 25.99907;50.00000;20.00000;4.17179;2
410.40201;17.56667;      5.93777; 25.77902;50.00000;20.00000;4.17116;2
410.56699;17.57000;      5.93326; 25.56040;50.00000;20.00000;4.17056;2
410.73700;17.57333;      5.92005; 25.34035;50.00000;20.00000;4.16993;2
410.90302;17.57667;      5.90218; 25.12292;50.00000;20.00000;4.16932;2
411.07300;17.58000;      5.89460; 24.90560;50.00000;20.00000;4.16869;2
411.24301;17.58333;      5.90246; 24.68946;50.00000;20.00000;4.16806;2
411.41299;17.58667;      5.91674; 24.46954;50.00000;20.00000;4.16744;2
411.58200;17.59000;      5.93305; 24.24819;50.00000;20.00000;4.16681;2
411.75000;17.59333;      5.94696; 24.02423;50.00000;20.00000;4.16619;2
411.91800;17.59667;      5.95666; 23.80288;50.00000;20.00000;4.16558;2
412.08301;17.60000;      5.95393; 23.58022;50.00000;20.00000;4.16497;2
412.25299;17.60333;      5.94555; 23.35757;50.00000;20.00000;4.16434;2
412.42001;17.60667;      5.93782; 23.13622;50.00000;20.00000;4.16373;2
412.58801;17.61000;      5.92901; 22.91357;50.00000;20.00000;4.16311;2
412.75500;17.61333;      5.91539; 22.69091;50.00000;20.00000;4.16249;2
412.92099;17.61667;      5.90209; 22.46684;50.00000;20.00000;4.16188;2
413.09000;17.62000;      5.89384; 22.24418;50.00000;20.00000;4.16126;2
413.25900;17.62333;      5.88705; 22.02022;50.00000;20.00000;4.16064;2
413.42599;17.62667;      5.87953; 21.79627;50.00000;20.00000;4.16002;2
413.59399;17.63000;      5.87386; 21.57361;50.00000;20.00000;4.15941;2
413.76099;17.63333;      5.87033; 21.34953;50.00000;20.00000;4.15879;2
413.92999;17.63667;      5.86475; 21.12558;50.00000;20.00000;4.15817;2
414.09900;17.64000;      5.85827; 20.90292;50.00000;20.00000;4.15755;2
414.26300;17.64333;      5.84889; 20.67896;50.00000;20.00000;4.15695;2
414.43100;17.64667;      5.83566; 20.45619;50.00000;20.00000;4.15633;2
414.60001;17.65000;      5.82876; 20.23223;50.00000;20.00000;4.15571;2
414.76901;17.65333;      5.82904; 20.00828;50.00000;20.00000;4.15509;2
414.93799;17.65667;      5.83059; 19.78289;50.00000;20.00000;4.15447;2
415.10599;17.66000;      5.83574; 19.56024;50.00000;20.00000;4.15385;2
415.27499;17.66333;      5.84030; 19.33498;50.00000;20.00000;4.15323;2
415.44400;17.66667;      5.84263; 19.11232;50.00000;20.00000;4.15261;2
415.60999;17.67000;      5.83941; 18.89097;50.00000;20.00000;4.15200;2
415.77899;17.67333;      5.82952; 18.66832;50.00000;20.00000;4.15138;2
415.94699;17.67667;      5.81816; 18.44697;50.00000;20.00000;4.15076;2
416.11301;17.68000;      5.80740; 18.22692;50.00000;20.00000;4.15015;2
416.28101;17.68333;      5.79538; 18.00688;50.00000;20.00000;4.14954;2
416.45099;17.68667;      5.78203; 17.78826;50.00000;20.00000;4.14891;2
416.61801;17.69000;      5.76741; 17.56821;50.00000;20.00000;4.14830;2
416.78601;17.69333;      5.75232; 17.34947;50.00000;20.00000;4.14769;2
416.95200;17.69667;      5.73731; 17.13345;50.00000;20.00000;4.14708;2
417.12201;17.70000;      5.72194; 16.91613;50.00000;20.00000;4.14645;2
417.28900;17.70333;      5.70417; 16.70142;50.00000;20.00000;4.14584;2
417.45401;17.70667;      5.68526; 16.48671;50.00000;20.00000;4.14524;2
417.62201;17.71000;      5.66722; 16.27200;50.00000;20.00000;4.14462;2
417.79099;17.71333;      5.64980; 16.05990;50.00000;20.00000;4.14400;2
417.95801;17.71667;      5.63066; 15.84519;50.00000;20.00000;4.14339;2
418.12601;17.72000;      5.60853; 15.63439;50.00000;20.00000;4.14278;2
418.29199;17.72333;      5.58465; 15.42110;50.00000;20.00000;4.14217;2
418.45901;17.72667;      5.55900; 15.21031;50.00000;20.00000;4.14156;2
418.62601;17.73000;      5.53195; 14.99820;50.00000;20.00000;4.14095;2
418.79099;17.73333;      5.50541; 14.79013;50.00000;20.00000;4.14034;2
418.95999;17.73667;      5.47970; 14.58076;50.00000;20.00000;4.13973;2
419.12799;17.74000;      5.45416; 14.37399;50.00000;20.00000;4.13911;2
419.29700;17.74333;      5.42903; 14.16722;50.00000;20.00000;4.13849;2
419.46201;17.74667;      5.40261; 13.96176;50.00000;20.00000;4.13789;2
419.63000;17.75000;      5.37501; 13.75902;50.00000;20.00000;4.13728;2
419.79700;17.75333;      5.34648; 13.55487;50.00000;20.00000;4.13666;2
419.96201;17.75667;      5.31706; 13.35474;50.00000;20.00000;4.13606;2
420.12900;17.76000;      5.28757; 13.15852;50.00000;20.00000;4.13545;2
420.29700;17.76333;      5.25707; 12.96503;50.00000;20.00000;4.13484;2
420.46600;17.76667;      5.22473; 12.77427;50.00000;20.00000;4.13422;2
420.63199;17.77000;      5.19064; 12.58197;50.00000;20.00000;4.13361;2
420.79901;17.77333;      5.15560; 12.39121;50.00000;20.00000;4.13300;2
420.96399;17.77667;      5.12074; 12.19902;50.00000;20.00000;4.13240;2
421.13300;17.78000;      5.08639; 12.01206;50.00000;20.00000;4.13178;2
421.29800;17.78333;      5.05186; 11.82521;50.00000;20.00000;4.13118;2
421.46500;17.78667;      5.01632; 11.64097;50.00000;20.00000;4.13057;2
421.63300;17.79000;      4.98035; 11.45815;50.00000;20.00000;4.12996;2
421.79800;17.79333;      4.94450; 11.27782;50.00000;20.00000;4.12936;2
421.96600;17.79667;      4.90895; 11.10022;50.00000;20.00000;4.12875;2
422.13501;17.80000;      4.87368; 10.92522;50.00000;20.00000;4.12813;2
422.30301;17.80333;      4.83842; 10.75165;50.00000;20.00000;4.12752;2
422.46899;17.80667;      4.80260; 10.58472;50.00000;20.00000;4.12691;2
422.63501;17.81000;      4.76608; 10.41898;50.00000;20.00000;4.12631;2
422.80301;17.81333;      4.72862; 10.25738;50.00000;20.00000;4.12569;2
422.97101;17.81667;      4.69112; 10.09685;50.00000;20.00000;4.12508;2
423.13699;17.82000;      4.65389;  9.93383;50.00000;20.00000;4.12448;2
423.30499;17.82333;      4.61694;  9.77212;50.00000;20.00000;4.12387;2
423.47400;17.82667;      4.58007;  9.61574;50.00000;20.00000;4.12325;2
423.64001;17.83000;      4.54296;  9.45805;50.00000;20.00000;4.12265;2
423.80899;17.83333;      4.50546;  9.30298;50.00000;20.00000;4.12203;2
423.97601;17.83667;      4.46692;  9.15193;50.00000;20.00000;4.12142;2
424.14200;17.84000;      4.42785;  9.00077;50.00000;20.00000;4.12082;2
424.31100;17.84333;      4.38847;  8.85234;50.00000;20.00000;4.12020;2
424.47900;17.84667;      4.34885;  8.70520;50.00000;20.00000;4.11959;2
424.64499;17.85000;      4.30862;  8.56080;50.00000;20.00000;4.11899;2
424.81299;17.85333;      4.26773;  8.41628;50.00000;20.00000;4.11838;2
424.97900;17.85667;      4.22655;  8.27448;50.00000;20.00000;4.11777;2
425.14600;17.86000;      4.18488;  8.13268;50.00000;20.00000;4.11717;2
425.31500;17.86333;      4.14224;  7.99480;50.00000;20.00000;4.11655;2
425.48001;17.86667;      4.09911;  7.85691;50.00000;20.00000;4.11595;2
425.64999;17.87000;      4.05548;  7.72176;50.00000;20.00000;4.11534;2
425.81699;17.87333;      4.01143;  7.58790;50.00000;20.00000;4.11473;2
425.98401;17.87667;      3.96706;  7.45796;50.00000;20.00000;4.11412;2
426.15201;17.88000;      3.92218;  7.32814;50.00000;20.00000;4.11351;2
426.31799;17.88333;      3.87679;  7.19962;50.00000;20.00000;4.11291;2
426.48700;17.88667;      3.83111;  7.07502;50.00000;20.00000;4.11229;2
426.65500;17.89000;      3.78524;  6.95171;50.00000;20.00000;4.11168;2
426.82199;17.89333;      3.73880;  6.82972;50.00000;20.00000;4.11108;2
426.99100;17.89667;      3.69233;  6.70784;50.00000;20.00000;4.11047;2
427.16000;17.90000;      3.64576;  6.59118;50.00000;20.00000;4.10985;2
427.32599;17.90333;      3.59888;  6.47451;50.00000;20.00000;4.10925;2
427.49399;17.90667;      3.55184;  6.35927;50.00000;20.00000;4.10864;2
427.66199;17.91000;      3.50496;  6.25067;50.00000;20.00000;4.10803;2
427.83099;17.91333;      3.45837;  6.14326;50.00000;20.00000;4.10742;2
427.99600;17.91667;      3.41212;  6.03988;50.00000;20.00000;4.10682;2
428.16599;17.92000;      3.36675;  5.93649;50.00000;20.00000;4.10620;2
428.33499;17.92333;      3.32226;  5.83169;50.00000;20.00000;4.10559;2
428.50400;17.92667;      3.27809;  5.72973;50.00000;20.00000;4.10498;2
428.67300;17.93000;      3.23413;  5.62895;50.00000;20.00000;4.10437;2
428.84000;17.93333;      3.19032;  5.52817;50.00000;20.00000;4.10376;2
429.00699;17.93667;      3.14712;  5.43013;50.00000;20.00000;4.10316;2
429.17700;17.94000;      3.10367;  5.39966;50.00000;20.00000;4.10254;2
429.34500;17.94333;      3.06003;  5.33872;50.00000;20.00000;4.10193;2
429.51501;17.94667;      3.01614;  5.25253;50.00000;20.00000;4.10132;2
429.68201;17.95000;      2.97231;  5.15045;50.00000;20.00000;4.10071;2
429.85101;17.95333;      2.92852;  5.10812;50.00000;20.00000;4.10010;2
430.01801;17.95667;      2.88483;  5.02987;50.00000;20.00000;4.09950;2
430.18701;17.96000;      2.84134;  4.92779;50.00000;20.00000;4.09889;2
430.35599;17.96333;      2.79831;  4.81113;50.00000;20.00000;4.09828;2
430.52600;17.96667;      2.75515;  4.77805;50.00000;20.00000;4.09766;2
430.69501;17.97000;      2.71203;  4.71308;50.00000;20.00000;4.09705;2
430.86301;17.97333;      2.66904;  4.62428;50.00000;20.00000;4.09644;2
431.03000;17.97667;      2.62646;  4.51959;50.00000;20.00000;4.09584;2
431.20200;17.98000;      2.58436;  4.48782;50.00000;20.00000;4.09522;2
431.37201;17.98333;      2.54215;  4.42676;50.00000;20.00000;4.09460;2
431.54099;17.98667;      2.50000;  4.34199;50.00000;20.00000;4.09399;2
431.70901;17.99000;      2.45830;  4.23991;50.00000;20.00000;4.09339;2
431.87799;17.99333;      2.41714;  4.20541;50.00000;20.00000;4.09278;2
432.04599;17.99667;      2.37614;  4.14056;50.00000;20.00000;4.09217;2
432.21701;18.00000;      2.33525;  4.05306;50.00000;20.00000;4.09155;2
432.38501;18.00333;      2.29482;  3.94837;50.00000;20.00000;4.09095;2
432.55701;18.00667;      2.25457;  3.91648;50.00000;20.00000;4.09033;2
432.72601;18.01000;      2.21458;  3.85554;50.00000;20.00000;4.08972;2
432.89499;18.01333;      2.17481;  3.77338;50.00000;20.00000;4.08911;2
433.06201;18.01667;      2.13517;  3.67533;50.00000;20.00000;4.08850;2
433.23099;18.02000;      2.09582;  3.65020;50.00000;20.00000;4.08789;2
433.40100;18.02333;      2.05670;  3.59839;50.00000;20.00000;4.08728;2
433.57001;18.02667;      2.01798;  3.52559;50.00000;20.00000;4.08667;2
433.73999;18.03000;      1.97950;  3.43952;50.00000;20.00000;4.08606;2
433.91101;18.03333;      1.94129;  3.41166;50.00000;20.00000;4.08544;2
434.07999;18.03667;      1.90321;  3.35997;50.00000;20.00000;4.08484;2
434.25101;18.04000;      1.86538;  3.29108;50.00000;20.00000;4.08422;2
434.42001;18.04333;      1.82769;  3.20892;50.00000;20.00000;4.08361;2
434.59100;18.04667;      1.79040;  3.18367;50.00000;20.00000;4.08299;2
434.76099;18.05000;      1.75335;  3.13601;50.00000;20.00000;4.08238;2
434.93100;18.05333;      1.71650;  3.07234;50.00000;20.00000;4.08177;2
435.10001;18.05667;      1.67985;  2.99682;50.00000;20.00000;4.08116;2
435.27200;18.06000;      1.64346;  2.97429;50.00000;20.00000;4.08054;2
435.44101;18.06333;      1.60761;  2.93185;50.00000;20.00000;4.07994;2
435.60800;18.06667;      1.57195;  2.87352;50.00000;20.00000;4.07933;2
435.78101;18.07000;      1.53655;  2.80463;50.00000;20.00000;4.07871;2
435.94901;18.07333;      1.50131;  2.78341;50.00000;20.00000;4.07811;2
436.11899;18.07667;      1.46636;  2.74370;50.00000;20.00000;4.07750;2
436.28799;18.08000;      1.43161;  2.68928;50.00000;20.00000;4.07689;2
436.46100;18.08333;      1.39703;  2.62442;50.00000;20.00000;4.07627;2
436.63199;18.08667;      1.36284;  2.60451;50.00000;20.00000;4.07565;2
436.79901;18.09000;      1.32895;  2.56609;50.00000;20.00000;4.07505;2
436.97000;18.09333;      1.29538;  2.51298;50.00000;20.00000;4.07444;2
437.14099;18.09667;      1.26225;  2.45074;50.00000;20.00000;4.07383;2
437.31100;18.10000;      1.22935;  2.43224;50.00000;20.00000;4.07321;2
437.48099;18.10333;      1.19669;  2.39644;50.00000;20.00000;4.07260;2
437.65302;18.10667;      1.16435;  2.34866;50.00000;20.00000;4.07199;2
437.82401;18.11000;      1.13229;  2.29305;50.00000;20.00000;4.07137;2
437.99200;18.11333;      1.10046;  2.27574;50.00000;20.00000;4.07077;2
438.16501;18.11667;      1.06893;  2.24788;50.00000;20.00000;4.07015;2
438.33499;18.12000;      1.03767;  2.20947;50.00000;20.00000;4.06954;2
438.50400;18.12333;      1.00672;  2.16311;50.00000;20.00000;4.06893;2
438.67499;18.12667;      0.97610;  2.15256;50.00000;20.00000;4.06832;2
438.84698;18.13000;      0.94585;  2.12470;50.00000;20.00000;4.06770;2
439.01700;18.13333;      0.91583;  2.08628;50.00000;20.00000;4.06709;2
439.18600;18.13667;      0.88619;  2.03981;50.00000;20.00000;4.06649;2
439.35699;18.14000;      0.85682;  2.02523;50.00000;20.00000;4.06588;2
439.52899;18.14333;      0.82758;  1.99879;50.00000;20.00000;4.06526;2
439.69601;18.14667;      0.79862;  1.96298;50.00000;20.00000;4.06466;2
439.86899;18.15000;      0.76996;  1.92054;50.00000;20.00000;4.06404;2
440.03900;18.15333;      0.74178;  1.90868;50.00000;20.00000;4.06343;2
440.20901;18.15667;      0.71384;  1.88616;50.00000;20.00000;4.06283;2
440.38000;18.16000;      0.68605;  1.85426;50.00000;20.00000;4.06221;2
440.54800;18.16333;      0.65851;  1.81716;50.00000;20.00000;4.06161;2
440.72101;18.16667;      0.63142;  1.80530;50.00000;20.00000;4.06099;2
440.89099;18.17000;      0.60469;  1.78408;50.00000;20.00000;4.06038;2
441.06000;18.17333;      0.57827;  1.75491;50.00000;20.00000;4.05978;2
441.23401;18.17667;      0.55221;  1.71911;50.00000;20.00000;4.05916;2
441.40100;18.18000;      0.52635;  1.70856;50.00000;20.00000;4.05856;2
441.57401;18.18333;      0.50071;  1.68864;50.00000;20.00000;4.05794;2
441.74500;18.18667;      0.47539;  1.66078;50.00000;20.00000;4.05733;2
441.91501;18.19000;      0.45045;  1.62900;50.00000;20.00000;4.05672;2
442.08701;18.19333;      0.42581;  1.61975;50.00000;20.00000;4.05611;2
442.25900;18.19667;      0.40154;  1.60245;50.00000;20.00000;4.05549;2
442.42801;18.20000;      0.37742;  1.57861;50.00000;20.00000;4.05489;2
442.60001;18.20333;      0.35353;  1.55075;50.00000;20.00000;4.05428;2
442.76999;18.20667;      0.32987;  1.54281;50.00000;20.00000;4.05367;2
442.94101;18.21000;      0.30653;  1.52692;50.00000;20.00000;4.05306;2
443.11200;18.21333;      0.28354;  1.50570;50.00000;20.00000;4.05245;2
443.28201;18.21667;      0.26095;  1.47926;50.00000;20.00000;4.05184;2
443.45300;18.22000;      0.23866;  1.47120;50.00000;20.00000;4.05123;2
443.62299;18.22333;      0.21656;  1.45662;50.00000;20.00000;4.05063;2
443.79401;18.22667;      0.19471;  1.43682;50.00000;20.00000;4.05002;2
443.96500;18.23000;      0.17312;  1.41299;50.00000;20.00000;4.04941;2
444.13699;18.23333;      0.15176;  1.40635;50.00000;20.00000;4.04879;2
444.30399;18.23667;      0.13069;  1.39307;50.00000;20.00000;4.04820;2
444.47699;18.24000;      0.11004;  1.37446;50.00000;20.00000;4.04758;2
444.64700;18.24333; 8.960468e-02;  1.35193;50.00000;20.00000;4.04698;2
444.82101;18.24667; 6.947718e-02;  1.34529;50.00000;20.00000;4.04636;2
444.99100;18.25000; 4.952221e-02;  1.33343;50.00000;20.00000;4.04575;2
445.16000;18.25333; 2.985189e-02;  1.31612;50.00000;20.00000;4.04515;2
445.32999;18.25667; 1.046650e-02;  1.29633;50.00000;20.00000;4.04454;2
445.50201;18.26000;-8.790507e-03;  1.28969;50.00000;20.00000;4.04393;2
445.67099;18.26333;-2.776245e-02;  1.27771;50.00000;20.00000;4.04333;2
445.84201;18.26667;-4.644925e-02;  1.26182;50.00000;20.00000;4.04272;2
446.01300;18.27000;-6.485079e-02;  1.24333;50.00000;20.00000;4.04211;2
446.18301;18.27333;-8.289968e-02;  1.23799;50.00000;20.00000;4.04151;2
446.35501;18.27667;     -0.10066;  1.22732;50.00000;20.00000;4.04090;2
446.52399;18.28000;     -0.11807;  1.21535;50.00000;20.00000;4.04029;2
446.69601;18.28333;     -0.13529;  1.20089;50.00000;20.00000;4.03968;2
446.86600;18.28667;     -0.15240;  1.19946;50.00000;20.00000;4.03908;2
447.03601;18.29000;     -0.16922;  1.19294;50.00000;20.00000;4.03847;2
447.20801;18.29333;     -0.18573;  1.17836;50.00000;20.00000;4.03786;2
447.37900;18.29667;     -0.20193;  1.16247;50.00000;20.00000;4.03726;2
447.54700;18.30000;     -0.21794;  1.15844;50.00000;20.00000;4.03666;2
447.71701;18.30333;     -0.23362;  1.15050;50.00000;20.00000;4.03605;2
447.89001;18.30667;     -0.24912;  1.13852;50.00000;20.00000;4.03544;2
448.06100;18.31000;     -0.26415;  1.12394;50.00000;20.00000;4.03483;2
448.22900;18.31333;     -0.27921;  1.12003;50.00000;20.00000;4.03424;2
448.39999;18.31667;     -0.29426;  1.11208;50.00000;20.00000;4.03363;2
448.57199;18.32000;     -0.30886;  1.10141;50.00000;20.00000;4.03302;2
448.74100;18.32333;     -0.32310;  1.08814;50.00000;20.00000;4.03242;2
448.91101;18.32667;     -0.33720;  1.08814;50.00000;20.00000;4.03182;2
449.08301;18.33000;     -0.35118;  1.08161;50.00000;20.00000;4.03121;2
449.25500;18.33333;     -0.36468;  1.07225;50.00000;20.00000;4.03060;2
449.42499;18.33667;     -0.37815;  1.06170;50.00000;20.00000;4.02999;2
449.59500;18.34000;     -0.39148;  1.04972;50.00000;20.00000;4.02939;2
449.76401;18.34333;     -0.40465;  1.04972;50.00000;20.00000;4.02879;2
449.93500;18.34667;     -0.41760;  1.04581;50.00000;20.00000;4.02819;2
450.10599;18.35000;     -0.42999;  1.04047;50.00000;20.00000;4.02758;2
450.27600;18.35333;     -0.44214;  1.03644;50.00000;20.00000;4.02698;2
450.44699;18.35667;     -0.45407;  1.03123;50.00000;20.00000;4.02637;2
450.61401;18.36000;     -0.46562;  1.03514;50.00000;20.00000;4.02578;2
450.78601;18.36333;     -0.47712;  1.03384;50.00000;20.00000;4.02517;2
450.95901;18.36667;     -0.48859;  1.02720;50.00000;20.00000;4.02456;2
451.12701;18.37000;     -0.49997;  1.01795;50.00000;20.00000;4.02397;2
451.29599;18.37333;     -0.51106;  1.00870;50.00000;20.00000;4.02337;2
451.46701;18.37667;     -0.52209;  1.00870;50.00000;20.00000;4.02276;2
451.63599;18.38000;     -0.53258;  1.00870;50.00000;20.00000;4.02217;2
451.80801;18.38333;     -0.54301;  1.00337;50.00000;20.00000;4.02156;2
451.97800;18.38667;     -0.55328;  0.99673;50.00000;20.00000;4.02096;2
452.14801;18.39000;     -0.56346;  0.98878;50.00000;20.00000;4.02035;2
452.31799;18.39333;     -0.57356;  0.97954;50.00000;20.00000;4.01975;2
452.48901;18.39667;     -0.58344;  0.97954;50.00000;20.00000;4.01915;2
452.65601;18.40000;     -0.59273;  0.97550;50.00000;20.00000;4.01856;2
452.82599;18.40333;     -0.60200;  0.97017;50.00000;20.00000;4.01796;2
452.99899;18.40667;     -0.61117;  0.96353;50.00000;20.00000;4.01735;2
453.16599;18.41000;     -0.62017;  0.95559;50.00000;20.00000;4.01676;2
453.33600;18.41333;     -0.62930;  0.95559;50.00000;20.00000;4.01616;2
453.50800;18.41667;     -0.63800;  0.95559;50.00000;20.00000;4.01555;2
453.67801;18.42000;     -0.64629;  0.95167;50.00000;20.00000;4.01495;2
453.84601;18.42333;     -0.65439;  0.94634;50.00000;20.00000;4.01436;2
454.01599;18.42667;     -0.66246;  0.93970;50.00000;20.00000;4.01376;2
454.18701;18.43000;     -0.67059;  0.93176;50.00000;20.00000;4.01315;2
454.35800;18.43333;     -0.67865;  0.93176;50.00000;20.00000;4.01255;2
