Repository: TristanHehnen/BESKID_ExperimentalData

# Experimental Data of the BESKID Project

The repository contains the public experimental data of the BESKID project.

The primary material investigate is Poly(methyl methacrylate) (PMMA).

The materials have been examined in various experimental setups, across different sizes, from micro- to real-scale. Data of the following setups is available:
- Thermogravimetric analysis (TGA)
- Micro-scale combustion calorimetry (MCC)
- Differential scanning calorimetry (DSC)
- Cone calorimetry

File: ExpData/TGA/DE_6mm/ExpDat_PMMA_DE_6mm_50Kmin_03.txt (part 5 of 8)
#SEG. 2:                     ;30�C/50.0(K/min)/700�C
#SEG. 3:                     ;700�C/00:10/700�C
##Temp./�C;Time/min;DSC/(mW/mg);Mass/%;Gas Flow(purge2)/(ml/min);Gas Flow(protective)/(ml/min);Sensit./(uV/mW);Segment
359.70099;16.56000;      0.92524; 82.20699;50.00000;20.00000;4.36266;2
359.86801;16.56333;      0.93287; 82.13662;50.00000;20.00000;4.36202;2
360.03201;16.56667;      0.93829; 82.01269;50.00000;20.00000;4.36138;2
360.19800;16.57000;      0.94288; 81.92914;50.00000;20.00000;4.36074;2
360.36499;16.57333;      0.94998; 81.78829;50.00000;20.00000;4.36010;2
360.53101;16.57667;      0.96754; 81.69306;50.00000;20.00000;4.35946;2
360.70001;16.58000;      0.99236; 81.53914;50.00000;20.00000;4.35881;2
360.86499;16.58333;      1.01910; 81.42957;50.00000;20.00000;4.35817;2
361.03101;16.58667;      1.04508; 81.27039;50.00000;20.00000;4.35753;2
361.19699;16.59000;      1.06943; 81.01331;50.00000;20.00000;4.35689;2
361.36499;16.59333;      1.09176; 80.91295;50.00000;20.00000;4.35624;2
361.53201;16.59667;      1.11269; 80.81248;50.00000;20.00000;4.35560;2
361.70001;16.60000;      1.13240; 80.71201;50.00000;20.00000;4.35495;2
361.86301;16.60333;      1.15131; 80.61153;50.00000;20.00000;4.35432;2
362.03101;16.60667;      1.16966; 80.50977;50.00000;20.00000;4.35367;2
362.19901;16.61000;      1.18827; 80.47453;50.00000;20.00000;4.35303;2
362.36499;16.61333;      1.21031; 80.40416;50.00000;20.00000;4.35239;2
362.53101;16.61667;      1.23389; 80.30626;50.00000;20.00000;4.35175;2
362.69901;16.62000;      1.25701; 80.18758;50.00000;20.00000;4.35110;2
362.86600;16.62333;      1.27903; 80.13541;50.00000;20.00000;4.35046;2
363.03299;16.62667;      1.30022; 80.04147;50.00000;20.00000;4.34981;2
363.19901;16.63000;      1.32082; 79.91626;50.00000;20.00000;4.34917;2
363.36700;16.63333;      1.34141; 79.85103;50.00000;20.00000;4.34853;2
363.53400;16.63667;      1.36194; 79.73620;50.00000;20.00000;4.34788;2
363.70001;16.64000;      1.38254; 79.63444;50.00000;20.00000;4.34725;2
363.86801;16.64333;      1.40329; 79.47924;50.00000;20.00000;4.34660;2
364.03500;16.64667;      1.42399; 79.38915;50.00000;20.00000;4.34596;2
364.20001;16.65000;      1.44477; 79.24830;50.00000;20.00000;4.34532;2
364.36700;16.65333;      1.46547; 79.15961;50.00000;20.00000;4.34468;2
364.53400;16.65667;      1.48622; 79.02132;50.00000;20.00000;4.34404;2
364.70099;16.66000;      1.50711; 78.93263;50.00000;20.00000;4.34339;2
364.86801;16.66333;      1.52826; 78.79435;50.00000;20.00000;4.34275;2
365.03500;16.66667;      1.54940; 78.70554;50.00000;20.00000;4.34211;2
365.20200;16.67000;      1.57063; 78.56994;50.00000;20.00000;4.34147;2
365.36801;16.67333;      1.59196; 78.48382;50.00000;20.00000;4.34083;2
365.53699;16.67667;      1.61356; 78.34682;50.00000;20.00000;4.34018;2
365.70499;16.68000;      1.63526; 78.26070;50.00000;20.00000;4.33954;2
365.87201;16.68333;      1.65700; 78.11717;50.00000;20.00000;4.33889;2
366.03900;16.68667;      1.67888; 78.02463;50.00000;20.00000;4.33825;2
366.20700;16.69000;      1.70095; 77.87981;50.00000;20.00000;4.33761;2
366.37201;16.69333;      1.72324; 77.78587;50.00000;20.00000;4.33697;2
366.54099;16.69667;      1.74566; 77.63708;50.00000;20.00000;4.33632;2
366.70700;16.70000;      1.76819; 77.54186;50.00000;20.00000;4.33569;2
366.87299;16.70333;      1.79090; 77.39062;50.00000;20.00000;4.33505;2
367.04401;16.70667;      1.81377; 77.29271;50.00000;20.00000;4.33439;2
367.21100;16.71000;      1.83680; 77.13879;50.00000;20.00000;4.33375;2
367.37799;16.71333;      1.86016; 77.03960;50.00000;20.00000;4.33311;2
367.54401;16.71667;      1.88347; 76.88183;50.00000;20.00000;4.33247;2
367.71201;16.72000;      1.90685; 76.78135;50.00000;20.00000;4.33183;2
367.88000;16.72333;      1.93032; 76.62218;50.00000;20.00000;4.33119;2
368.04800;16.72667;      1.95393; 76.51914;50.00000;20.00000;4.33054;2
368.21500;16.73000;      1.97770; 76.35740;50.00000;20.00000;4.32990;2
368.38400;16.73333;      2.00172; 76.25424;50.00000;20.00000;4.32925;2
368.54901;16.73667;      2.02571; 76.09122;50.00000;20.00000;4.32862;2
368.71600;16.74000;      2.04985; 75.98689;50.00000;20.00000;4.32798;2
368.88501;16.74333;      2.07425; 75.81465;50.00000;20.00000;4.32733;2
369.05301;16.74667;      2.09874; 75.50552;50.00000;20.00000;4.32669;2
369.22000;16.75000;      2.12342; 75.36981;50.00000;20.00000;4.32605;2
369.38800;16.75333;      2.14837; 75.23152;50.00000;20.00000;4.32541;2
369.55600;16.75667;      2.17327; 75.09452;50.00000;20.00000;4.32476;2
369.72400;16.76000;      2.19830; 74.95624;50.00000;20.00000;4.32412;2
369.89200;16.76333;      2.22379; 74.81667;50.00000;20.00000;4.32348;2
370.05701;16.76667;      2.24929; 74.67839;50.00000;20.00000;4.32284;2
370.22501;16.77000;      2.27496; 74.53754;50.00000;20.00000;4.32220;2
370.39499;16.77333;      2.30082; 74.39785;50.00000;20.00000;4.32155;2
370.56299;16.77667;      2.32686; 74.25572;50.00000;20.00000;4.32091;2
370.73099;16.78000;      2.35315; 74.11218;50.00000;20.00000;4.32026;2
370.89700;16.78333;      2.37953; 73.97005;50.00000;20.00000;4.31963;2
371.06699;16.78667;      2.40597; 73.82651;50.00000;20.00000;4.31898;2
371.23300;16.79000;      2.43240; 73.68169;50.00000;20.00000;4.31834;2
371.40100;16.79333;      2.45909; 73.53559;50.00000;20.00000;4.31770;2
371.56799;16.79667;      2.48602; 73.38949;50.00000;20.00000;4.31706;2
371.73801;16.80000;      2.51304; 73.24070;50.00000;20.00000;4.31641;2
371.90900;16.80333;      2.54024; 73.09460;50.00000;20.00000;4.31576;2
372.07599;16.80667;      2.56750; 72.94336;50.00000;20.00000;4.31512;2
372.24301;16.81000;      2.59493; 72.79457;50.00000;20.00000;4.31448;2
372.41101;16.81333;      2.62246; 72.64322;50.00000;20.00000;4.31384;2
372.57901;16.81667;      2.65012; 72.49198;50.00000;20.00000;4.31320;2
372.74701;16.82000;      2.67797; 72.33935;50.00000;20.00000;4.31256;2
372.91501;16.82333;      2.70593; 72.18671;50.00000;20.00000;4.31192;2
373.08301;16.82667;      2.73401; 72.03407;50.00000;20.00000;4.31128;2
373.25000;16.83000;      2.76221; 71.88003;50.00000;20.00000;4.31064;2
373.42001;16.83333;      2.79064; 71.72611;50.00000;20.00000;4.30999;2
373.58701;16.83667;      2.81913; 71.57091;50.00000;20.00000;4.30935;2
373.75500;16.84000;      2.84767; 71.41570;50.00000;20.00000;4.30871;2
373.92300;16.84333;      2.87635; 71.25781;50.00000;20.00000;4.30807;2
374.09299;16.84667;      2.90501; 71.10121;50.00000;20.00000;4.30742;2
374.26099;16.85000;      2.93373; 70.94215;50.00000;20.00000;4.30678;2
374.42899;16.85333;      2.96274; 70.78298;50.00000;20.00000;4.30614;2
374.59601;16.85667;      2.99196; 70.62252;50.00000;20.00000;4.30550;2
374.76700;16.86000;      3.02126; 70.46207;50.00000;20.00000;4.30485;2
374.93500;16.86333;      3.05055; 70.30161;50.00000;20.00000;4.30421;2
375.10199;16.86667;      3.07982; 70.13975;50.00000;20.00000;4.30357;2
375.26999;16.87000;      3.10908; 69.97673;50.00000;20.00000;4.30293;2
375.43900;16.87333;      3.13851; 69.81499;50.00000;20.00000;4.30229;2
375.60800;16.87667;      3.16796; 69.64928;50.00000;20.00000;4.30165;2
375.77499;16.88000;      3.19757; 69.48486;50.00000;20.00000;4.30101;2
375.94601;16.88333;      3.22708; 69.31787;50.00000;20.00000;4.30036;2
376.11200;16.88667;      3.25659; 69.15228;50.00000;20.00000;4.29973;2
376.28201;16.89000;      3.28613; 68.98400;50.00000;20.00000;4.29908;2
376.44901;16.89333;      3.31578; 68.81433;50.00000;20.00000;4.29844;2
376.61700;16.89667;      3.34557; 68.64734;50.00000;20.00000;4.29780;2
376.78601;16.90000;      3.37545; 68.47650;50.00000;20.00000;4.29716;2
376.95401;16.90333;      3.40531; 68.30694;50.00000;20.00000;4.29652;2
377.12201;16.90667;      3.43541; 68.13598;50.00000;20.00000;4.29588;2
377.29099;16.91000;      3.46534; 67.96642;50.00000;20.00000;4.29524;2
377.45999;16.91333;      3.49517; 67.79289;50.00000;20.00000;4.29460;2
377.62900;16.91667;      3.52481; 67.62193;50.00000;20.00000;4.29395;2
377.79901;16.92000;      3.55429; 67.44853;50.00000;20.00000;4.29331;2
377.96500;16.92333;      3.58347; 67.27500;50.00000;20.00000;4.29267;2
378.13300;16.92667;      3.61249; 67.10147;50.00000;20.00000;4.29204;2
378.30301;16.93000;      3.64150; 66.92538;50.00000;20.00000;4.29139;2
378.47101;16.93333;      3.67030; 66.75057;50.00000;20.00000;4.29075;2
378.64001;16.93667;      3.69901; 66.57448;50.00000;20.00000;4.29011;2
378.80701;16.94000;      3.72766; 66.39570;50.00000;20.00000;4.28947;2
378.97699;16.94333;      3.75629; 66.21961;50.00000;20.00000;4.28883;2
379.14301;16.94667;      3.78485; 66.04083;50.00000;20.00000;4.28820;2
379.31201;16.95000;      3.81332; 65.86217;50.00000;20.00000;4.28756;2
379.48099;16.95333;      3.84181; 65.68864;50.00000;20.00000;4.28692;2
379.64899;16.95667;      3.86978; 65.51255;50.00000;20.00000;4.28628;2
379.81699;16.96000;      3.89769; 65.33646;50.00000;20.00000;4.28564;2
379.98700;16.96333;      3.92564; 65.15511;50.00000;20.00000;4.28499;2
380.15601;16.96667;      3.95387; 64.97377;50.00000;20.00000;4.28435;2
380.32300;16.97000;      3.98228; 64.78985;50.00000;20.00000;4.28372;2
380.48999;16.97333;      4.01093; 64.60851;50.00000;20.00000;4.28309;2
380.66101;16.97667;      4.03973; 64.42320;50.00000;20.00000;4.28244;2
380.82700;16.98000;      4.06848; 64.23929;50.00000;20.00000;4.28181;2
380.99799;16.98333;      4.09663; 64.05537;50.00000;20.00000;4.28116;2
381.16599;16.98667;      4.12392; 63.87006;50.00000;20.00000;4.28052;2
381.33200;16.99000;      4.15080; 63.68358;50.00000;20.00000;4.27989;2
381.50000;16.99333;      4.17676; 63.49827;50.00000;20.00000;4.27926;2
381.66800;16.99667;      4.20204; 63.31051;50.00000;20.00000;4.27862;2
381.83701;17.00000;      4.22665; 63.12134;50.00000;20.00000;4.27798;2
382.00601;17.00333;      4.25061; 62.93218;50.00000;20.00000;4.27734;2
382.17499;17.00667;      4.27388; 62.74033;50.00000;20.00000;4.27670;2
382.34201;17.01000;      4.29710; 62.54860;50.00000;20.00000;4.27607;2
382.51001;17.01333;      4.31985; 62.35676;50.00000;20.00000;4.27543;2
382.67801;17.01667;      4.34270; 62.16631;50.00000;20.00000;4.27479;2
382.84698;17.02000;      4.36547; 61.97201;50.00000;20.00000;4.27415;2
383.01501;17.02333;      4.38760; 61.78145;50.00000;20.00000;4.27352;2
383.18201;17.02667;      4.40906; 61.58715;50.00000;20.00000;4.27289;2
383.35300;17.03000;      4.43045; 61.39402;50.00000;20.00000;4.27224;2
383.51599;17.03333;      4.45176; 61.20101;50.00000;20.00000;4.27162;2
383.68500;17.03667;      4.47361; 61.00402;50.00000;20.00000;4.27098;2
383.85400;17.04000;      4.49579; 60.80961;50.00000;20.00000;4.27034;2
384.02301;17.04333;      4.51796; 60.61263;50.00000;20.00000;4.26970;2
384.18900;17.04667;      4.53973; 60.41693;50.00000;20.00000;4.26908;2
384.35901;17.05000;      4.56102; 60.21866;50.00000;20.00000;4.26843;2
384.52802;17.05333;      4.58188; 60.02297;50.00000;20.00000;4.26780;2
384.69699;17.05667;      4.60232; 59.82598;50.00000;20.00000;4.26716;2
384.86401;17.06000;      4.62172; 59.62772;50.00000;20.00000;4.26653;2
385.03000;17.06333;      4.63962; 59.43062;50.00000;20.00000;4.26590;2
385.19699;17.06667;      4.65555; 59.23235;50.00000;20.00000;4.26527;2
385.36499;17.07000;      4.66964; 59.03922;50.00000;20.00000;4.26463;2
385.53400;17.07333;      4.68193; 58.83967;50.00000;20.00000;4.26400;2
385.70200;17.07667;      4.69321; 58.64001;50.00000;20.00000;4.26336;2
385.86899;17.08000;      4.70510; 58.44174;50.00000;20.00000;4.26273;2
386.03601;17.08333;      4.71883; 58.24079;50.00000;20.00000;4.26210;2
386.20300;17.08667;      4.73399; 58.04124;50.00000;20.00000;4.26147;2
386.37100;17.09000;      4.75047; 57.84170;50.00000;20.00000;4.26084;2
386.54001;17.09333;      4.76861; 57.64075;50.00000;20.00000;4.26020;2
386.70901;17.09667;      4.78654; 57.43851;50.00000;20.00000;4.25956;2
386.87601;17.10000;      4.80143; 57.23896;50.00000;20.00000;4.25893;2
387.04401;17.10333;      4.81372; 57.03801;50.00000;20.00000;4.25830;2
387.21100;17.10667;      4.82617; 56.83718;50.00000;20.00000;4.25767;2
387.37799;17.11000;      4.84026; 56.63495;50.00000;20.00000;4.25704;2
387.54599;17.11333;      4.85525; 56.43400;50.00000;20.00000;4.25640;2
387.71399;17.11667;      4.86997; 56.23317;50.00000;20.00000;4.25577;2
387.88101;17.12000;      4.88245; 56.03093;50.00000;20.00000;4.25514;2
388.04999;17.12333;      4.89176; 55.82742;50.00000;20.00000;4.25451;2
388.21600;17.12667;      4.89737; 55.62647;50.00000;20.00000;4.25388;2
388.38400;17.13000;      4.90032; 55.42295;50.00000;20.00000;4.25325;2
388.54999;17.13333;      4.90240; 55.21943;50.00000;20.00000;4.25262;2
388.71399;17.13667;      4.90335; 55.01860;50.00000;20.00000;4.25200;2
388.88300;17.14000;      4.90400; 54.81508;50.00000;20.00000;4.25137;2
389.05099;17.14333;      4.90713; 54.61285;50.00000;20.00000;4.25074;2
389.21899;17.14667;      4.91505; 54.41062;50.00000;20.00000;4.25010;2
389.38599;17.15000;      4.92780; 54.20582;50.00000;20.00000;4.24947;2
389.55600;17.15333;      4.94202; 54.00358;50.00000;20.00000;4.24884;2
389.72299;17.15667;      4.95648; 53.79878;50.00000;20.00000;4.24821;2
389.89001;17.16000;      4.96815; 53.59527;50.00000;20.00000;4.24758;2
390.05801;17.16333;      4.97424; 53.39444;50.00000;20.00000;4.24695;2
390.22601;17.16667;      4.97747; 53.19477;50.00000;20.00000;4.24631;2
390.39001;17.17000;      4.98188; 52.99394;50.00000;20.00000;4.24570;2
390.55899;17.17333;      4.98911; 52.79042;50.00000;20.00000;4.24506;2
390.72699;17.17667;      5.00007; 52.58690;50.00000;20.00000;4.24443;2
390.89401;17.18000;      5.01423; 52.38082;50.00000;20.00000;4.24380;2
391.06299;17.18333;      5.03177; 52.17730;50.00000;20.00000;4.24317;2
391.23300;17.18667;      5.05236; 51.97122;50.00000;20.00000;4.24253;2
391.40201;17.19000;      5.07318; 51.76502;50.00000;20.00000;4.24190;2
391.56799;17.19333;      5.09227; 51.55893;50.00000;20.00000;4.24127;2
391.73700;17.19667;      5.10920; 51.35285;50.00000;20.00000;4.24064;2
391.90701;17.20000;      5.12538; 51.14665;50.00000;20.00000;4.24000;2
392.07401;17.20333;      5.14374; 50.94185;50.00000;20.00000;4.23937;2
392.24301;17.20667;      5.16285; 50.73565;50.00000;20.00000;4.23874;2
392.41199;17.21000;      5.17950; 50.52956;50.00000;20.00000;4.23810;2
392.57599;17.21333;      5.19177; 50.32080;50.00000;20.00000;4.23749;2
392.74399;17.21667;      5.19645; 50.11343;50.00000;20.00000;4.23686;2
392.91101;17.22000;      5.19858; 49.90594;50.00000;20.00000;4.23623;2
393.07901;17.22333;      5.20186; 49.69858;50.00000;20.00000;4.23560;2
393.24600;17.22667;      5.20515; 49.48981;50.00000;20.00000;4.23497;2
393.41599;17.23000;      5.21014; 49.28244;50.00000;20.00000;4.23434;2
393.58401;17.23333;      5.22103; 49.07367;50.00000;20.00000;4.23371;2
393.75299;17.23667;      5.23765; 48.86362;50.00000;20.00000;4.23307;2
393.92099;17.24000;      5.25624; 48.65357;50.00000;20.00000;4.23244;2
394.09299;17.24333;      5.27922; 48.44352;50.00000;20.00000;4.23180;2
394.26300;17.24667;      5.30772; 48.23090;50.00000;20.00000;4.23116;2
394.43201;17.25000;      5.33571; 48.02085;50.00000;20.00000;4.23053;2
394.59799;17.25333;      5.36129; 47.80951;50.00000;20.00000;4.22991;2
394.77100;17.25667;      5.38716; 47.59689;50.00000;20.00000;4.22926;2
394.94000;17.26000;      5.41418; 47.38556;50.00000;20.00000;4.22863;2
395.10800;17.26333;      5.43928; 47.17294;50.00000;20.00000;4.22800;2
395.27600;17.26667;      5.45827; 46.96289;50.00000;20.00000;4.22737;2
395.44299;17.27000;      5.47538; 46.74898;50.00000;20.00000;4.22675;2
395.61099;17.27333;      5.49235; 46.53625;50.00000;20.00000;4.22612;2
395.78201;17.27667;      5.50821; 46.32235;50.00000;20.00000;4.22548;2
395.95001;17.28000;      5.52218; 46.10844;50.00000;20.00000;4.22485;2
396.11801;17.28333;      5.53558; 45.89839;50.00000;20.00000;4.22422;2
396.28699;17.28667;      5.55000; 45.68717;50.00000;20.00000;4.22359;2
396.45401;17.29000;      5.56360; 45.47187;50.00000;20.00000;4.22296;2
396.62201;17.29333;      5.57320; 45.25797;50.00000;20.00000;4.22234;2
396.79099;17.29667;      5.58146; 45.04266;50.00000;20.00000;4.22170;2
396.95901;17.30000;      5.59068; 44.82876;50.00000;20.00000;4.22108;2
397.12701;17.30333;      5.60124; 44.61346;50.00000;20.00000;4.22045;2
397.29501;17.30667;      5.61287; 44.39956;50.00000;20.00000;4.21982;2
397.46301;17.31000;      5.62156; 44.18425;50.00000;20.00000;4.21919;2
397.63101;17.31333;      5.62862; 43.96638;50.00000;20.00000;4.21857;2
397.79999;17.31667;      5.63755; 43.75120;50.00000;20.00000;4.21793;2
397.96899;17.32000;      5.64776; 43.53461;50.00000;20.00000;4.21730;2
398.13599;17.32333;      5.65453; 43.31674;50.00000;20.00000;4.21668;2
398.30301;17.32667;      5.65349; 43.10015;50.00000;20.00000;4.21606;2
398.47000;17.33000;      5.64976; 42.88228;50.00000;20.00000;4.21543;2
398.63800;17.33333;      5.64691; 42.66313;50.00000;20.00000;4.21481;2
398.80600;17.33667;      5.64280; 42.44654;50.00000;20.00000;4.21418;2
398.97101;17.34000;      5.63082; 42.22739;50.00000;20.00000;4.21357;2
399.13699;17.34333;      5.61328; 42.00823;50.00000;20.00000;4.21295;2
399.30499;17.34667;      5.59715; 41.79036;50.00000;20.00000;4.21232;2
399.47299;17.35000;      5.58441; 41.56993;50.00000;20.00000;4.21169;2
399.64001;17.35333;      5.57386; 41.34949;50.00000;20.00000;4.21107;2
399.80899;17.35667;      5.56623; 41.12893;50.00000;20.00000;4.21044;2
399.97601;17.36000;      5.56137; 40.90850;50.00000;20.00000;4.20982;2
400.14401;17.36333;      5.55756; 40.68806;50.00000;20.00000;4.20919;2
400.31299;17.36667;      5.55484; 40.46751;50.00000;20.00000;4.20856;2
400.48001;17.37000;      5.55242; 40.24835;50.00000;20.00000;4.20794;2
400.64499;17.37333;      5.55023; 40.02920;50.00000;20.00000;4.20733;2
400.81400;17.37667;      5.54516; 39.81273;50.00000;20.00000;4.20670;2
400.98199;17.38000;      5.53963; 39.59871;50.00000;20.00000;4.20607;2
401.14999;17.38333;      5.53683; 39.38737;50.00000;20.00000;4.20545;2
401.31799;17.38667;      5.53692; 39.17207;50.00000;20.00000;4.20482;2
401.48700;17.39000;      5.53702; 38.95945;50.00000;20.00000;4.20419;2
401.65399;17.39333;      5.53731; 38.74683;50.00000;20.00000;4.20357;2
401.82300;17.39667;      5.53984; 38.53550;50.00000;20.00000;4.20294;2
401.99100;17.40000;      5.54002; 38.32416;50.00000;20.00000;4.20232;2
402.15799;17.40333;      5.53750; 38.11539;50.00000;20.00000;4.20170;2
402.32700;17.40667;      5.53343; 37.90534;50.00000;20.00000;4.20107;2
402.49500;17.41000;      5.52891; 37.69669;50.00000;20.00000;4.20044;2
402.66299;17.41333;      5.52509; 37.49049;50.00000;20.00000;4.19982;2
402.83200;17.41667;      5.51631; 37.28441;50.00000;20.00000;4.19919;2
402.99899;17.42000;      5.50994; 37.07832;50.00000;20.00000;4.19857;2
403.16501;17.42333;      5.50880; 36.87352;50.00000;20.00000;4.19795;2
403.33200;17.42667;      5.50361; 36.66860;50.00000;20.00000;4.19733;2
403.50000;17.43000;      5.48699; 36.46380;50.00000;20.00000;4.19671;2
403.66599;17.43333;      5.46203; 36.25900;50.00000;20.00000;4.19609;2
403.83301;17.43667;      5.44370; 36.05420;50.00000;20.00000;4.19547;2
404.00299;17.44000;      5.44066; 35.84940;50.00000;20.00000;4.19484;2
404.17300;17.44333;      5.44521; 35.64589;50.00000;20.00000;4.19421;2
404.34201;17.44667;      5.44859; 35.44109;50.00000;20.00000;4.19358;2
404.50800;17.45000;      5.44334; 35.23885;50.00000;20.00000;4.19297;2
404.67401;17.45333;      5.42679; 35.03534;50.00000;20.00000;4.19235;2
404.84201;17.45667;      5.40598; 34.83182;50.00000;20.00000;4.19173;2
405.00900;17.46000;      5.39552; 34.63099;50.00000;20.00000;4.19111;2
405.17899;17.46333;      5.39697; 34.42875;50.00000;20.00000;4.19048;2
405.34601;17.46667;      5.39511; 34.22780;50.00000;20.00000;4.18986;2
405.51199;17.47000;      5.38719; 34.02557;50.00000;20.00000;4.18925;2
405.68399;17.47333;      5.38945; 33.82602;50.00000;20.00000;4.18861;2
405.85300;17.47667;      5.39234; 33.62507;50.00000;20.00000;4.18798;2
406.01999;17.48000;      5.38980; 33.42552;50.00000;20.00000;4.18736;2
406.18799;17.48333;      5.39279; 33.22597;50.00000;20.00000;4.18674;2
406.35599;17.48667;      5.39232; 33.02759;50.00000;20.00000;4.18612;2
406.52399;17.49000;      5.38155; 32.82804;50.00000;20.00000;4.18550;2
406.69299;17.49333;      5.37563; 32.63491;50.00000;20.00000;4.18487;2
406.86200;17.49667;      5.38043; 32.44061;50.00000;20.00000;4.18425;2
407.03101;17.50000;      5.38158; 32.24737;50.00000;20.00000;4.18362;2
407.19901;17.50333;      5.37210; 32.05307;50.00000;20.00000;4.18300;2
407.36899;17.50667;      5.37895; 31.85737;50.00000;20.00000;4.18237;2
407.53900;17.51000;      5.39507; 31.66039;50.00000;20.00000;4.18174;2
407.70599;17.51333;      5.39589; 31.46341;50.00000;20.00000;4.18112;2
407.87500;17.51667;      5.38762; 31.26911;50.00000;20.00000;4.18050;2
408.04599;17.52000;      5.39589; 31.07341;50.00000;20.00000;4.17986;2
408.21500;17.52333;      5.40447; 30.87900;50.00000;20.00000;4.17924;2
408.38101;17.52667;      5.39811; 30.68330;50.00000;20.00000;4.17863;2
408.54901;17.53000;      5.37783; 30.48760;50.00000;20.00000;4.17801;2
408.71899;17.53333;      5.36773; 30.29319;50.00000;20.00000;4.17738;2
408.89099;17.53667;      5.38181; 30.09760;50.00000;20.00000;4.17674;2
409.06000;17.54000;      5.39551; 29.90062;50.00000;20.00000;4.17612;2
409.23001;17.54333;      5.41282; 29.70621;50.00000;20.00000;4.17549;2
409.40100;17.54667;      5.44145; 29.50923;50.00000;20.00000;4.17486;2
409.56799;17.55000;      5.45264; 29.31353;50.00000;20.00000;4.17424;2
409.73499;17.55333;      5.44197; 29.11655;50.00000;20.00000;4.17362;2
409.90100;17.55667;      5.41555; 28.92085;50.00000;20.00000;4.17301;2
410.07001;17.56000;      5.39026; 28.72258;50.00000;20.00000;4.17239;2
410.23901;17.56333;      5.38865; 28.52688;50.00000;20.00000;4.17176;2
410.40799;17.56667;      5.38935; 28.32862;50.00000;20.00000;4.17114;2
410.57501;17.57000;      5.38383; 28.13152;50.00000;20.00000;4.17053;2
410.74701;17.57333;      5.39263; 27.93454;50.00000;20.00000;4.16989;2
410.91699;17.57667;      5.40577; 27.74012;50.00000;20.00000;4.16926;2
411.08600;17.58000;      5.40768; 27.54583;50.00000;20.00000;4.16864;2
411.25699;17.58333;      5.40799; 27.35141;50.00000;20.00000;4.16801;2
411.42801;17.58667;      5.42808; 27.15840;50.00000;20.00000;4.16738;2
411.59799;17.59000;      5.44253; 26.96142;50.00000;20.00000;4.16675;2
411.76401;17.59333;      5.44147; 26.76303;50.00000;20.00000;4.16614;2
411.93100;17.59667;      5.42823; 26.56477;50.00000;20.00000;4.16553;2
412.09900;17.60000;      5.40864; 26.36522;50.00000;20.00000;4.16491;2
412.26501;17.60333;      5.38622; 26.16555;50.00000;20.00000;4.16430;2
412.43701;17.60667;      5.37617; 25.96600;50.00000;20.00000;4.16366;2
412.61301;17.61000;      5.42399; 25.76634;50.00000;20.00000;4.16302;2
412.78201;17.61333;      5.47334; 25.56551;50.00000;20.00000;4.16239;2
412.95700;17.61667;      5.51697; 25.36584;50.00000;20.00000;4.16175;2
413.12601;17.62000;      5.56407; 25.16501;50.00000;20.00000;4.16113;2
413.29300;17.62333;      5.58152; 24.96406;50.00000;20.00000;4.16051;2
413.46399;17.62667;      5.58594; 24.76451;50.00000;20.00000;4.15988;2
413.63800;17.63000;      5.62255; 24.56099;50.00000;20.00000;4.15924;2
413.80701;17.63333;      5.65201; 24.35876;50.00000;20.00000;4.15862;2
413.97400;17.63667;      5.65689; 24.15267;50.00000;20.00000;4.15801;2
414.14099;17.64000;      5.65737; 23.94519;50.00000;20.00000;4.15740;2
414.31299;17.64333;      5.67050; 23.73782;50.00000;20.00000;4.15676;2
414.48099;17.64667;      5.66918; 23.52905;50.00000;20.00000;4.15615;2
414.64899;17.65000;      5.65674; 23.31644;50.00000;20.00000;4.15553;2
414.82001;17.65333;      5.66728; 23.10510;50.00000;20.00000;4.15490;2
414.98801;17.65667;      5.67303; 22.89377;50.00000;20.00000;4.15428;2
415.15302;17.66000;      5.66024; 22.67846;50.00000;20.00000;4.15368;2
415.32101;17.66333;      5.63493; 22.46584;50.00000;20.00000;4.15306;2
415.48700;17.66667;      5.60495; 22.24926;50.00000;20.00000;4.15245;2
415.65601;17.67000;      5.57420; 22.03407;50.00000;20.00000;4.15183;2
415.82599;17.67333;      5.55485; 21.81748;50.00000;20.00000;4.15121;2
416.00000;17.67667;      5.58001; 21.59961;50.00000;20.00000;4.15057;2
416.17099;17.68000;      5.61432; 21.38174;50.00000;20.00000;4.14994;2
416.33801;17.68333;      5.63204; 21.16516;50.00000;20.00000;4.14933;2
416.50500;17.68667;      5.63094; 20.94997;50.00000;20.00000;4.14872;2
416.67300;17.69000;      5.61866; 20.73467;50.00000;20.00000;4.14810;2
416.84399;17.69333;      5.61455; 20.52076;50.00000;20.00000;4.14747;2
417.01599;17.69667;      5.63604; 20.30803;50.00000;20.00000;4.14684;2
417.18600;17.70000;      5.66868; 20.09669;50.00000;20.00000;4.14622;2
417.35800;17.70333;      5.69981; 19.88407;50.00000;20.00000;4.14559;2
417.53000;17.70667;      5.73341; 19.67402;50.00000;20.00000;4.14496;2
417.69800;17.71000;      5.76616; 19.46140;50.00000;20.00000;4.14434;2
417.86499;17.71333;      5.77580; 19.25007;50.00000;20.00000;4.14373;2
418.03601;17.71667;      5.77568; 19.03745;50.00000;20.00000;4.14311;2
418.20599;17.72000;      5.79286; 18.82483;50.00000;20.00000;4.14248;2
418.37500;17.72333;      5.79534; 18.61350;50.00000;20.00000;4.14187;2
418.54099;17.72667;      5.77966; 18.39948;50.00000;20.00000;4.14126;2
418.70801;17.73000;      5.75434; 18.18814;50.00000;20.00000;4.14065;2
418.87299;17.73333;      5.72482; 17.97424;50.00000;20.00000;4.14004;2
419.04001;17.73667;      5.69433; 17.76162;50.00000;20.00000;4.13943;2
419.20599;17.74000;      5.66498; 17.54632;50.00000;20.00000;4.13883;2
419.37701;17.74333;      5.65557; 17.33241;50.00000;20.00000;4.13820;2
419.54800;17.74667;      5.66161; 17.11711;50.00000;20.00000;4.13758;2
419.71799;17.75000;      5.66815; 16.90321;50.00000;20.00000;4.13695;2
419.88501;17.75333;      5.66773; 16.68919;50.00000;20.00000;4.13634;2
420.05301;17.75667;      5.65923; 16.47785;50.00000;20.00000;4.13573;2
420.22000;17.76000;      5.64502; 16.27165;50.00000;20.00000;4.13512;2
420.39001;17.76333;      5.62642; 16.06825;50.00000;20.00000;4.13450;2
420.55600;17.76667;      5.60536; 15.86614;50.00000;20.00000;4.13389;2
420.72400;17.77000;      5.59691; 15.66379;50.00000;20.00000;4.13328;2
420.89600;17.77333;      5.60199; 15.46027;50.00000;20.00000;4.13265;2
421.06500;17.77667;      5.61898; 15.25675;50.00000;20.00000;4.13203;2
421.23599;17.78000;      5.64121; 15.05195;50.00000;20.00000;4.13141;2
421.40500;17.78333;      5.65837; 14.84972;50.00000;20.00000;4.13079;2
421.57501;17.78667;      5.67129; 14.64889;50.00000;20.00000;4.13017;2
421.74301;17.79000;      5.67375; 14.44794;50.00000;20.00000;4.12956;2
421.91299;17.79333;      5.66934; 14.24839;50.00000;20.00000;4.12894;2
422.08099;17.79667;      5.66438; 14.05012;50.00000;20.00000;4.12833;2
422.24899;17.80000;      5.65694; 13.85046;50.00000;20.00000;4.12771;2
422.41699;17.80333;      5.64876; 13.65219;50.00000;20.00000;4.12710;2
422.58600;17.80667;      5.63991; 13.45393;50.00000;20.00000;4.12649;2
422.75400;17.81000;      5.63132; 13.25694;50.00000;20.00000;4.12587;2
422.92200;17.81333;      5.62303; 13.05600;50.00000;20.00000;4.12526;2
423.08899;17.81667;      5.61509; 12.85773;50.00000;20.00000;4.12465;2
423.25900;17.82000;      5.60637; 12.65281;50.00000;20.00000;4.12403;2
423.42700;17.82333;      5.59455; 12.44941;50.00000;20.00000;4.12342;2
423.59500;17.82667;      5.57947; 12.24718;50.00000;20.00000;4.12281;2
423.76300;17.83000;      5.56144; 12.04623;50.00000;20.00000;4.12220;2
423.93201;17.83333;      5.54116; 11.84668;50.00000;20.00000;4.12158;2
424.09698;17.83667;      5.52123; 11.64702;50.00000;20.00000;4.12098;2
424.26599;17.84000;      5.50168; 11.45003;50.00000;20.00000;4.12037;2
424.43201;17.84333;      5.48196; 11.25434;50.00000;20.00000;4.11976;2
424.60101;17.84667;      5.46179; 11.05735;50.00000;20.00000;4.11915;2
424.76999;17.85000;      5.43997; 10.86562;50.00000;20.00000;4.11853;2
424.93701;17.85333;      5.41643; 10.67518;50.00000;20.00000;4.11793;2
425.10501;17.85667;      5.39152; 10.48858;50.00000;20.00000;4.11732;2
425.27200;17.86000;      5.36539; 10.30467;50.00000;20.00000;4.11671;2
425.43900;17.86333;      5.33821; 10.12461;50.00000;20.00000;4.11610;2
425.60800;17.86667;      5.31078;  9.94723;50.00000;20.00000;4.11549;2
425.77499;17.87000;      5.28307;  9.77499;50.00000;20.00000;4.11488;2
425.94299;17.87333;      5.25422;  9.60275;50.00000;20.00000;4.11427;2
426.10699;17.87667;      5.22425;  9.43587;50.00000;20.00000;4.11367;2
426.27600;17.88000;      5.19310;  9.26888;50.00000;20.00000;4.11306;2
426.44501;17.88333;      5.16056;  9.10574;50.00000;20.00000;4.11245;2
426.61099;17.88667;      5.12711;  8.94400;50.00000;20.00000;4.11184;2
426.77701;17.89000;      5.09228;  8.78483;50.00000;20.00000;4.11124;2
426.94601;17.89333;      5.05624;  8.62834;50.00000;20.00000;4.11063;2
427.11301;17.89667;      5.01873;  8.47302;50.00000;20.00000;4.11002;2
427.27802;17.90000;      4.97940;  8.31910;50.00000;20.00000;4.10942;2
427.44501;17.90333;      4.93855;  8.16903;50.00000;20.00000;4.10882;2
427.61301;17.90667;      4.89644;  8.01907;50.00000;20.00000;4.10821;2
427.77899;17.91000;      4.85312;  7.87425;50.00000;20.00000;4.10761;2
427.94699;17.91333;      4.80849;  7.73072;50.00000;20.00000;4.10700;2
428.11200;17.91667;      4.76290;  7.59115;50.00000;20.00000;4.10640;2
428.27899;17.92000;      4.71676;  7.45030;50.00000;20.00000;4.10579;2
428.44400;17.92333;      4.66930;  7.30805;50.00000;20.00000;4.10520;2
428.61301;17.92667;      4.62013;  7.16720;50.00000;20.00000;4.10458;2
428.77802;17.93000;      4.57010;  7.02891;50.00000;20.00000;4.10399;2
428.94501;17.93333;      4.51968;  6.89191;50.00000;20.00000;4.10338;2
429.11099;17.93667;      4.46978;  6.75748;50.00000;20.00000;4.10278;2
429.27701;17.94000;      4.42013;  6.62445;50.00000;20.00000;4.10218;2
429.44501;17.94333;      4.37027;  6.49398;50.00000;20.00000;4.10157;2
429.61099;17.94667;      4.32070;  6.36480;50.00000;20.00000;4.10097;2
429.77701;17.95000;      4.27135;  6.23830;50.00000;20.00000;4.10037;2
429.94400;17.95333;      4.22225;  6.11437;50.00000;20.00000;4.09977;2
430.10999;17.95667;      4.17291;  5.99172;50.00000;20.00000;4.09917;2
430.27701;17.96000;      4.12298;  5.87048;50.00000;20.00000;4.09856;2
430.44501;17.96333;      4.07323;  5.75437;50.00000;20.00000;4.09795;2
430.61099;17.96667;      4.02335;  5.63685;50.00000;20.00000;4.09735;2
430.78000;17.97000;      3.97327;  5.52343;50.00000;20.00000;4.09674;2
430.94601;17.97333;      3.92334;  5.41116;50.00000;20.00000;4.09614;2
431.11301;17.97667;      3.87346;  5.30299;50.00000;20.00000;4.09554;2
431.28201;17.98000;      3.82373;  5.19469;50.00000;20.00000;4.09493;2
431.44699;17.98333;      3.77377;  5.09165;50.00000;20.00000;4.09433;2
431.61600;17.98667;      3.72381;  4.98849;50.00000;20.00000;4.09372;2
431.78201;17.99000;      3.67396;  4.88674;50.00000;20.00000;4.09312;2
431.94901;17.99333;      3.62427;  4.78638;50.00000;20.00000;4.09252;2
432.11499;17.99667;      3.57436;  4.68847;50.00000;20.00000;4.09192;2
432.28500;18.00000;      3.52452;  4.65976;50.00000;20.00000;4.09131;2
432.45099;18.00333;      3.47494;  4.59978;50.00000;20.00000;4.09071;2
432.61801;18.00667;      3.42525;  4.51494;50.00000;20.00000;4.09011;2
432.78400;18.01000;      3.37553;  4.41319;50.00000;20.00000;4.08951;2
432.95200;18.01333;      3.32610;  4.37013;50.00000;20.00000;4.08890;2
433.12201;18.01667;      3.27682;  4.29322;50.00000;20.00000;4.08829;2
433.28799;18.02000;      3.22775;  4.19672;50.00000;20.00000;4.08769;2
433.45599;18.02333;      3.17886;  4.08574;50.00000;20.00000;4.08708;2
433.62100;18.02667;      3.13011;  4.05715;50.00000;20.00000;4.08649;2
433.79099;18.03000;      3.08151;  3.99845;50.00000;20.00000;4.08588;2
433.95901;18.03333;      3.03324;  3.91373;50.00000;20.00000;4.08527;2
434.12601;18.03667;      2.98510;  3.81197;50.00000;20.00000;4.08467;2
434.29300;18.04000;      2.93729;  3.78058;50.00000;20.00000;4.08407;2
434.46100;18.04333;      2.88983;  3.72188;50.00000;20.00000;4.08346;2
434.62799;18.04667;      2.84267;  3.64101;50.00000;20.00000;4.08286;2
434.79800;18.05000;      2.79569;  3.54322;50.00000;20.00000;4.08225;2
434.96799;18.05333;      2.74881;  3.51055;50.00000;20.00000;4.08164;2
435.13400;18.05667;      2.70242;  3.44928;50.00000;20.00000;4.08104;2
435.30301;18.06000;      2.65661;  3.36701;50.00000;20.00000;4.08043;2
435.47198;18.06333;      2.61094;  3.26922;50.00000;20.00000;4.07982;2
435.63901;18.06667;      2.56538;  3.23923;50.00000;20.00000;4.07922;2
435.80801;18.07000;      2.52040;  3.18438;50.00000;20.00000;4.07862;2
435.97601;18.07333;      2.47548;  3.11005;50.00000;20.00000;4.07801;2
436.14301;18.07667;      2.43097;  3.02136;50.00000;20.00000;4.07741;2
436.31500;18.08000;      2.38663;  2.99394;50.00000;20.00000;4.07679;2
436.48199;18.08333;      2.34249;  2.94434;50.00000;20.00000;4.07619;2
436.64999;18.08667;      2.29880;  2.87654;50.00000;20.00000;4.07559;2
436.81900;18.09000;      2.25567;  2.79567;50.00000;20.00000;4.07498;2
436.98801;18.09333;      2.21280;  2.77093;50.00000;20.00000;4.07437;2
437.15701;18.09667;      2.17032;  2.72519;50.00000;20.00000;4.07377;2
437.32700;18.10000;      2.12802;  2.66264;50.00000;20.00000;4.07316;2
437.49399;18.10333;      2.08603;  2.58959;50.00000;20.00000;4.07256;2
437.66199;18.10667;      2.04451;  2.56741;50.00000;20.00000;4.07195;2
437.83200;18.11000;      2.00347;  2.52564;50.00000;20.00000;4.07134;2
438.00000;18.11333;      1.96258;  2.46951;50.00000;20.00000;4.07074;2
438.16800;18.11667;      1.92210;  2.40684;50.00000;20.00000;4.07014;2
438.33899;18.12000;      1.88189;  2.38992;50.00000;20.00000;4.06953;2
438.50699;18.12333;      1.84211;  2.35596;50.00000;20.00000;4.06892;2
438.67899;18.12667;      1.80267;  2.30777;50.00000;20.00000;4.06831;2
438.84500;18.13000;      1.76336;  2.24639;50.00000;20.00000;4.06771;2
439.01599;18.13333;      1.72431;  2.22818;50.00000;20.00000;4.06710;2
439.18500;18.13667;      1.68592;  2.19294;50.00000;20.00000;4.06649;2
439.35599;18.14000;      1.64777;  2.14603;50.00000;20.00000;4.06588;2
439.52399;18.14333;      1.61006;  2.08990;50.00000;20.00000;4.06528;2
439.69299;18.14667;      1.57267;  2.07298;50.00000;20.00000;4.06467;2
439.86401;18.15000;      1.53562;  2.04159;50.00000;20.00000;4.06406;2
440.03201;18.15333;      1.49904;  1.99852;50.00000;20.00000;4.06346;2
440.20401;18.15667;      1.46267;  1.94765;50.00000;20.00000;4.06284;2
440.37399;18.16000;      1.42653;  1.93329;50.00000;20.00000;4.06223;2
440.54001;18.16333;      1.39085;  1.90459;50.00000;20.00000;4.06164;2
440.71100;18.16667;      1.35568;  1.86678;50.00000;20.00000;4.06103;2
440.88101;18.17000;      1.32064;  1.82115;50.00000;20.00000;4.06042;2
441.04999;18.17333;      1.28624;  1.80808;50.00000;20.00000;4.05982;2
441.22101;18.17667;      1.25221;  1.78334;50.00000;20.00000;4.05920;2
441.39099;18.18000;      1.21862;  1.74938;50.00000;20.00000;4.05860;2
441.56000;18.18333;      1.18525;  1.71029;50.00000;20.00000;4.05799;2
441.73001;18.18667;      1.15236;  1.69850;50.00000;20.00000;4.05739;2
441.89999;18.19000;      1.11970;  1.67633;50.00000;20.00000;4.05678;2
442.06900;18.19333;      1.08741;  1.64505;50.00000;20.00000;4.05617;2
442.23999;18.19667;      1.05576;  1.60853;50.00000;20.00000;4.05556;2
442.40900;18.20000;      1.02439;  1.59803;50.00000;20.00000;4.05496;2
442.57599;18.20333;      0.99340;  1.57714;50.00000;20.00000;4.05436;2
442.74799;18.20667;      0.96278;  1.54843;50.00000;20.00000;4.05375;2
442.91901;18.21000;      0.93244;  1.51459;50.00000;20.00000;4.05314;2
443.08801;18.21333;      0.90257;  1.50409;50.00000;20.00000;4.05254;2
443.25800;18.21667;      0.87302;  1.48588;50.00000;20.00000;4.05193;2
443.42899;18.22000;      0.84394;  1.45974;50.00000;20.00000;4.05132;2
443.60001;18.22333;      0.81514;  1.42975;50.00000;20.00000;4.05071;2
443.76999;18.22667;      0.78667;  1.42065;50.00000;20.00000;4.05010;2
443.94000;18.23000;      0.75856;  1.40233;50.00000;20.00000;4.04950;2
444.10999;18.23333;      0.73094;  1.37759;50.00000;20.00000;4.04889;2
444.28000;18.23667;      0.70352;  1.34760;50.00000;20.00000;4.04828;2
444.45099;18.24000;      0.67674;  1.33850;50.00000;20.00000;4.04767;2
444.62000;18.24333;      0.65020;  1.32274;50.00000;20.00000;4.04707;2
444.79001;18.24667;      0.62390;  1.30057;50.00000;20.00000;4.04647;2
444.95999;18.25000;      0.59787;  1.27455;50.00000;20.00000;4.04586;2
445.12900;18.25333;      0.57223;  1.26801;50.00000;20.00000;4.04526;2
445.29999;18.25667;      0.54716;  1.25494;50.00000;20.00000;4.04465;2
445.47101;18.26000;      0.52223;  1.23674;50.00000;20.00000;4.04404;2
445.64200;18.26333;      0.49765;  1.21457;50.00000;20.00000;4.04343;2
445.81000;18.26667;      0.47352;  1.20803;50.00000;20.00000;4.04283;2
445.98001;18.27000;      0.44969;  1.19624;50.00000;20.00000;4.04223;2
446.15302;18.27333;      0.42634;  1.17932;50.00000;20.00000;4.04161;2
446.32199;18.27667;      0.40316;  1.15972;50.00000;20.00000;4.04101;2
446.49100;18.28000;      0.38039;  1.15703;50.00000;20.00000;4.04041;2
446.66400;18.28333;      0.35780;  1.14933;50.00000;20.00000;4.03980;2
446.83301;18.28667;      0.33570;  1.13743;50.00000;20.00000;4.03920;2
447.00299;18.29000;      0.31386;  1.12319;50.00000;20.00000;4.03859;2
447.17401;18.29333;      0.29228;  1.11794;50.00000;20.00000;4.03798;2
447.34201;18.29667;      0.27113;  1.10756;50.00000;20.00000;4.03739;2
447.51401;18.30000;      0.25015;  1.09320;50.00000;20.00000;4.03678;2
447.68399;18.30333;      0.22958;  1.07757;50.00000;20.00000;4.03617;2
447.85400;18.30667;      0.20926;  1.07231;50.00000;20.00000;4.03557;2
448.02499;18.31000;      0.18932;  1.06321;50.00000;20.00000;4.03496;2
448.19299;18.31333;      0.16948;  1.05014;50.00000;20.00000;4.03436;2
448.36401;18.31667;      0.14991;  1.03450;50.00000;20.00000;4.03376;2
448.53400;18.32000;      0.13108;  1.02925;50.00000;20.00000;4.03315;2
448.70401;18.32333;      0.11249;  1.02015;50.00000;20.00000;4.03255;2
448.87399;18.32667; 9.424391e-02;  1.00708;50.00000;20.00000;4.03195;2
449.04599;18.33000; 7.590566e-02;  0.99273;50.00000;20.00000;4.03134;2
449.21600;18.33333; 5.780473e-02;  0.98876;50.00000;20.00000;4.03074;2
449.38699;18.33667; 4.002979e-02;  0.98094;50.00000;20.00000;4.03013;2
449.55701;18.34000; 2.271344e-02;  0.97056;50.00000;20.00000;4.02953;2
449.72699;18.34333; 5.590816e-03;  0.95877;50.00000;20.00000;4.02892;2
449.89700;18.34667;-1.102859e-02;  0.95877;50.00000;20.00000;4.02832;2
450.06799;18.35000;-2.756458e-02;  0.95223;50.00000;20.00000;4.02772;2
450.23801;18.35333;-4.379599e-02;  0.94698;50.00000;20.00000;4.02711;2
450.40701;18.35667;-5.972267e-02;  0.93928;50.00000;20.00000;4.02651;2
450.57800;18.36000;-7.552150e-02;  0.93135;50.00000;20.00000;4.02591;2
450.74701;18.36333;-9.094892e-02;  0.93531;50.00000;20.00000;4.02531;2
450.91901;18.36667;     -0.10605;  0.93135;50.00000;20.00000;4.02470;2
451.08600;18.37000;     -0.12107;  0.92481;50.00000;20.00000;4.02411;2
451.25900;18.37333;     -0.13567;  0.91699;50.00000;20.00000;4.02350;2
451.42599;18.37667;     -0.15014;  0.90789;50.00000;20.00000;4.02291;2
451.59799;18.38000;     -0.16453;  0.90789;50.00000;20.00000;4.02230;2
451.76801;18.38333;     -0.17854;  0.90264;50.00000;20.00000;4.02170;2
451.93900;18.38667;     -0.19225;  0.89622;50.00000;20.00000;4.02109;2
452.10699;18.39000;     -0.20568;  0.88700;50.00000;20.00000;4.02050;2
452.27899;18.39333;     -0.21897;  0.87790;50.00000;20.00000;4.01989;2
452.44901;18.39667;     -0.23194;  0.87790;50.00000;20.00000;4.01929;2
452.61801;18.40000;     -0.24469;  0.87393;50.00000;20.00000;4.01869;2
452.78900;18.40333;     -0.25729;  0.86880;50.00000;20.00000;4.01809;2
452.95901;18.40667;     -0.26963;  0.86226;50.00000;20.00000;4.01749;2
453.12701;18.41000;     -0.28173;  0.85444;50.00000;20.00000;4.01690;2
453.29800;18.41333;     -0.29394;  0.85444;50.00000;20.00000;4.01629;2
453.46899;18.41667;     -0.30585;  0.85048;50.00000;20.00000;4.01569;2
453.63901;18.42000;     -0.31749;  0.84534;50.00000;20.00000;4.01509;2
453.80801;18.42333;     -0.32874;  0.83881;50.00000;20.00000;4.01449;2
453.97699;18.42667;     -0.33985;  0.83099;50.00000;20.00000;4.01390;2
454.14899;18.43000;     -0.35080;  0.83099;50.00000;20.00000;4.01329;2
454.31699;18.43333;     -0.36161;  0.82702;50.00000;20.00000;4.01270;2
