Repository: TristanHehnen/BESKID_ExperimentalData

# Experimental Data of the BESKID Project

The repository contains the public experimental data of the BESKID project.

The primary material investigate is Poly(methyl methacrylate) (PMMA).

The materials have been examined in various experimental setups, across different sizes, from micro- to real-scale. Data of the following setups is available:
- Thermogravimetric analysis (TGA)
- Micro-scale combustion calorimetry (MCC)
- Differential scanning calorimetry (DSC)
- Cone calorimetry

File: ExpData/TGA/DE_6mm/ExpDat_PMMA_DE_6mm_50Kmin_05.txt (part 5 of 8)
#SEG. 2:                     ;30�C/50.0(K/min)/700�C
#SEG. 3:                     ;700�C/00:10/700�C
##Temp./�C;Time/min;DSC/(mW/mg);Mass/%;Gas Flow(purge2)/(ml/min);Gas Flow(protective)/(ml/min);Sensit./(uV/mW);Segment
359.68500;16.56000;      0.61340; 81.79924;50.00000;20.00000;4.36272;2
359.84698;16.56333;      0.63039; 81.64912;50.00000;20.00000;4.36210;2
360.01599;16.56667;      0.64755; 81.54170;50.00000;20.00000;4.36145;2
360.18201;16.57000;      0.66472; 81.38637;50.00000;20.00000;4.36081;2
360.34799;16.57333;      0.68203; 81.13404;50.00000;20.00000;4.36016;2
360.51401;16.57667;      0.69947; 81.03577;50.00000;20.00000;4.35952;2
360.67999;16.58000;      0.71702; 80.93866;50.00000;20.00000;4.35888;2
360.84799;16.58333;      0.73473; 80.84039;50.00000;20.00000;4.35824;2
361.01401;16.58667;      0.75249; 80.74201;50.00000;20.00000;4.35760;2
361.18201;16.59000;      0.77050; 80.64235;50.00000;20.00000;4.35695;2
361.34799;16.59333;      0.78845; 80.60751;50.00000;20.00000;4.35631;2
361.51401;16.59667;      0.80653; 80.53760;50.00000;20.00000;4.35567;2
361.67999;16.60000;      0.82478; 80.44049;50.00000;20.00000;4.35503;2
361.84698;16.60333;      0.84317; 80.32405;50.00000;20.00000;4.35438;2
362.01401;16.60667;      0.86163; 80.27358;50.00000;20.00000;4.35374;2
362.18100;16.61000;      0.88038; 80.18179;50.00000;20.00000;4.35310;2
362.34900;16.61333;      0.89910; 80.06142;50.00000;20.00000;4.35245;2
362.51501;16.61667;      0.91806; 79.99799;50.00000;20.00000;4.35181;2
362.68201;16.62000;      0.93719; 79.88675;50.00000;20.00000;4.35117;2
362.84799;16.62333;      0.95633; 79.78837;50.00000;20.00000;4.35053;2
363.01700;16.62667;      0.97550; 79.63824;50.00000;20.00000;4.34988;2
363.18100;16.63000;      0.99483; 79.55028;50.00000;20.00000;4.34924;2
363.34900;16.63333;      1.01435; 79.41184;50.00000;20.00000;4.34860;2
363.51801;16.63667;      1.03418; 79.32388;50.00000;20.00000;4.34795;2
363.68201;16.64000;      1.05403; 79.18672;50.00000;20.00000;4.34731;2
363.85001;16.64333;      1.07412; 79.09875;50.00000;20.00000;4.34667;2
364.01599;16.64667;      1.09423; 78.96020;50.00000;20.00000;4.34603;2
364.18301;16.65000;      1.11447; 78.87223;50.00000;20.00000;4.34539;2
364.35001;16.65333;      1.13470; 78.73252;50.00000;20.00000;4.34474;2
364.51901;16.65667;      1.15503; 78.64317;50.00000;20.00000;4.34409;2
364.68701;16.66000;      1.17548; 78.50219;50.00000;20.00000;4.34345;2
364.85199;16.66333;      1.19602; 78.41156;50.00000;20.00000;4.34281;2
365.01999;16.66667;      1.21686; 78.26792;50.00000;20.00000;4.34217;2
365.18900;16.67000;      1.23791; 78.17879;50.00000;20.00000;4.34152;2
365.35599;16.67333;      1.25899; 78.03631;50.00000;20.00000;4.34088;2
365.52200;16.67667;      1.28019; 77.94706;50.00000;20.00000;4.34024;2
365.68900;16.68000;      1.30154; 77.80342;50.00000;20.00000;4.33960;2
365.85699;16.68333;      1.32317; 77.70897;50.00000;20.00000;4.33895;2
366.02499;16.68667;      1.34472; 77.55885;50.00000;20.00000;4.33831;2
366.19299;16.69000;      1.36634; 77.46313;50.00000;20.00000;4.33766;2
366.36099;16.69333;      1.38827; 77.31300;50.00000;20.00000;4.33702;2
366.52600;16.69667;      1.41032; 77.21601;50.00000;20.00000;4.33638;2
366.69199;16.70000;      1.43254; 77.06322;50.00000;20.00000;4.33574;2
366.85999;16.70333;      1.45498; 76.96622;50.00000;20.00000;4.33510;2
367.02701;16.70667;      1.47761; 76.81228;50.00000;20.00000;4.33446;2
367.19699;16.71000;      1.50035; 76.71390;50.00000;20.00000;4.33381;2
367.36301;16.71333;      1.52345; 76.55729;50.00000;20.00000;4.33317;2
367.53101;16.71667;      1.54647; 76.45775;50.00000;20.00000;4.33252;2
367.69699;16.72000;      1.56957; 76.29987;50.00000;20.00000;4.33189;2
367.86801;16.72333;      1.59284; 76.19894;50.00000;20.00000;4.33123;2
368.03500;16.72667;      1.61610; 76.03851;50.00000;20.00000;4.33059;2
368.20300;16.73000;      1.63965; 75.93619;50.00000;20.00000;4.32995;2
368.37100;16.73333;      1.66329; 75.77449;50.00000;20.00000;4.32930;2
368.53799;16.73667;      1.68692; 75.66963;50.00000;20.00000;4.32866;2
368.70499;16.74000;      1.71073; 75.49763;50.00000;20.00000;4.32802;2
368.87201;16.74333;      1.73484; 75.18962;50.00000;20.00000;4.32738;2
369.04099;16.74667;      1.75923; 75.05246;50.00000;20.00000;4.32674;2
369.20901;16.75000;      1.78374; 74.91403;50.00000;20.00000;4.32609;2
369.37799;16.75333;      1.80828; 74.77687;50.00000;20.00000;4.32544;2
369.54501;16.75667;      1.83295; 74.63844;50.00000;20.00000;4.32480;2
369.71201;16.76000;      1.85777; 74.49861;50.00000;20.00000;4.32417;2
369.88000;16.76333;      1.88268; 74.35636;50.00000;20.00000;4.32352;2
370.04700;16.76667;      1.90775; 74.21399;50.00000;20.00000;4.32288;2
370.21600;16.77000;      1.93295; 74.07162;50.00000;20.00000;4.32224;2
370.38599;16.77333;      1.95821; 73.92671;50.00000;20.00000;4.32159;2
370.55099;16.77667;      1.98363; 73.78306;50.00000;20.00000;4.32095;2
370.72000;16.78000;      2.00909; 73.63688;50.00000;20.00000;4.32031;2
370.88599;16.78333;      2.03484; 73.49196;50.00000;20.00000;4.31967;2
371.05600;16.78667;      2.06078; 73.34577;50.00000;20.00000;4.31902;2
371.22299;16.79000;      2.08659; 73.19819;50.00000;20.00000;4.31838;2
371.39499;16.79333;      2.11268; 73.05201;50.00000;20.00000;4.31773;2
371.55899;16.79667;      2.13912; 72.90443;50.00000;20.00000;4.31710;2
371.72501;16.80000;      2.16558; 72.75442;50.00000;20.00000;4.31646;2
371.89401;16.80333;      2.19228; 72.60557;50.00000;20.00000;4.31582;2
372.06400;16.80667;      2.21893; 72.45417;50.00000;20.00000;4.31517;2
372.22900;16.81000;      2.24582; 72.30278;50.00000;20.00000;4.31454;2
372.40100;16.81333;      2.27284; 72.15138;50.00000;20.00000;4.31388;2
372.56900;16.81667;      2.29994; 71.99744;50.00000;20.00000;4.31324;2
372.73599;16.82000;      2.32726; 71.84476;50.00000;20.00000;4.31260;2
372.90701;16.82333;      2.35457; 71.69071;50.00000;20.00000;4.31195;2
373.07300;16.82667;      2.38199; 71.53549;50.00000;20.00000;4.31131;2
373.24100;16.83000;      2.40953; 71.37761;50.00000;20.00000;4.31067;2
373.40799;16.83333;      2.43720; 71.22100;50.00000;20.00000;4.31003;2
373.57901;16.83667;      2.46490; 71.06312;50.00000;20.00000;4.30938;2
373.74600;16.84000;      2.49281; 70.90270;50.00000;20.00000;4.30874;2
373.91299;16.84333;      2.52075; 70.74355;50.00000;20.00000;4.30811;2
374.08099;16.84667;      2.54868; 70.58312;50.00000;20.00000;4.30747;2
374.25101;16.85000;      2.57671; 70.42142;50.00000;20.00000;4.30682;2
374.41901;16.85333;      2.60498; 70.25961;50.00000;20.00000;4.30618;2
374.58600;16.85667;      2.63324; 70.09791;50.00000;20.00000;4.30554;2
374.75500;16.86000;      2.66169; 69.93482;50.00000;20.00000;4.30490;2
374.92401;16.86333;      2.69024; 69.77046;50.00000;20.00000;4.30425;2
375.09201;16.86667;      2.71896; 69.60483;50.00000;20.00000;4.30361;2
375.26199;16.87000;      2.74777; 69.44058;50.00000;20.00000;4.30296;2
375.42999;16.87333;      2.77696; 69.27229;50.00000;20.00000;4.30232;2
375.59799;16.87667;      2.80607; 69.10538;50.00000;20.00000;4.30168;2
375.76599;16.88000;      2.83540; 68.93847;50.00000;20.00000;4.30104;2
375.93500;16.88333;      2.86440; 68.76902;50.00000;20.00000;4.30040;2
376.10400;16.88667;      2.89336; 68.60072;50.00000;20.00000;4.29976;2
376.27200;16.89000;      2.92236; 68.43127;50.00000;20.00000;4.29912;2
376.44000;16.89333;      2.95127; 68.26043;50.00000;20.00000;4.29848;2
376.60999;16.89667;      2.98028; 68.08970;50.00000;20.00000;4.29783;2
376.77701;16.90000;      3.00941; 67.91886;50.00000;20.00000;4.29719;2
376.94299;16.90333;      3.03860; 67.74419;50.00000;20.00000;4.29656;2
377.11301;16.90667;      3.06794; 67.57208;50.00000;20.00000;4.29592;2
377.28400;16.91000;      3.09750; 67.39475;50.00000;20.00000;4.29526;2
377.45099;16.91333;      3.12707; 67.22009;50.00000;20.00000;4.29463;2
377.62201;16.91667;      3.15673; 67.04288;50.00000;20.00000;4.29398;2
377.79099;16.92000;      3.18637; 66.86429;50.00000;20.00000;4.29334;2
377.95999;16.92333;      3.21628; 66.68696;50.00000;20.00000;4.29269;2
378.12701;16.92667;      3.24606; 66.50709;50.00000;20.00000;4.29206;2
378.29501;16.93000;      3.27586; 66.32722;50.00000;20.00000;4.29142;2
378.46399;16.93333;      3.30560; 66.14746;50.00000;20.00000;4.29078;2
378.63199;16.93667;      3.33513; 65.96759;50.00000;20.00000;4.29014;2
378.79999;16.94000;      3.36443; 65.78506;50.00000;20.00000;4.28950;2
378.96899;16.94333;      3.39314; 65.60264;50.00000;20.00000;4.28886;2
379.13901;16.94667;      3.42154; 65.41895;50.00000;20.00000;4.28821;2
379.30600;16.95000;      3.44942; 65.23515;50.00000;20.00000;4.28758;2
379.47299;16.95333;      3.47708; 65.05412;50.00000;20.00000;4.28695;2
379.64200;16.95667;      3.50469; 64.87286;50.00000;20.00000;4.28630;2
379.81000;16.96000;      3.53214; 64.69171;50.00000;20.00000;4.28567;2
379.98001;16.96333;      3.55949; 64.50409;50.00000;20.00000;4.28502;2
380.14899;16.96667;      3.58706; 64.31773;50.00000;20.00000;4.28438;2
380.31699;16.97000;      3.61485; 64.13150;50.00000;20.00000;4.28374;2
380.48599;16.97333;      3.64258; 63.94387;50.00000;20.00000;4.28310;2
380.65601;16.97667;      3.67010; 63.75497;50.00000;20.00000;4.28246;2
380.82199;16.98000;      3.69710; 63.56735;50.00000;20.00000;4.28183;2
380.99100;16.98333;      3.72346; 63.37972;50.00000;20.00000;4.28119;2
381.15900;16.98667;      3.74939; 63.18816;50.00000;20.00000;4.28055;2
381.32901;16.99000;      3.77513; 62.99799;50.00000;20.00000;4.27990;2
381.49600;16.99333;      3.80074; 62.80643;50.00000;20.00000;4.27927;2
381.66299;16.99667;      3.82630; 62.61498;50.00000;20.00000;4.27864;2
381.83200;17.00000;      3.85151; 62.41960;50.00000;20.00000;4.27800;2
381.99799;17.00333;      3.87613; 62.22676;50.00000;20.00000;4.27737;2
382.16699;17.00667;      3.90027; 62.03011;50.00000;20.00000;4.27673;2
382.33701;17.01000;      3.92424; 61.83473;50.00000;20.00000;4.27609;2
382.50500;17.01333;      3.94785; 61.63923;50.00000;20.00000;4.27545;2
382.67200;17.01667;      3.97081; 61.44258;50.00000;20.00000;4.27482;2
382.83899;17.02000;      3.99280; 61.24465;50.00000;20.00000;4.27418;2
383.00900;17.02333;      4.01442; 61.04800;50.00000;20.00000;4.27354;2
383.17700;17.02667;      4.03564; 60.84868;50.00000;20.00000;4.27291;2
383.34601;17.03000;      4.05689; 60.64936;50.00000;20.00000;4.27227;2
383.51501;17.03333;      4.07846; 60.45016;50.00000;20.00000;4.27163;2
383.68201;17.03667;      4.10053; 60.25085;50.00000;20.00000;4.27099;2
383.85101;17.04000;      4.12281; 60.05026;50.00000;20.00000;4.27036;2
384.01801;17.04333;      4.14512; 59.84978;50.00000;20.00000;4.26972;2
384.18500;17.04667;      4.16702; 59.64792;50.00000;20.00000;4.26909;2
384.35300;17.05000;      4.18828; 59.44733;50.00000;20.00000;4.26846;2
384.52200;17.05333;      4.20853; 59.24419;50.00000;20.00000;4.26782;2
384.68900;17.05667;      4.22811; 59.04106;50.00000;20.00000;4.26719;2
384.85901;17.06000;      4.24737; 58.83920;50.00000;20.00000;4.26654;2
385.02600;17.06333;      4.26696; 58.63594;50.00000;20.00000;4.26591;2
385.19601;17.06667;      4.28713; 58.43281;50.00000;20.00000;4.26527;2
385.36200;17.07000;      4.30749; 58.23349;50.00000;20.00000;4.26464;2
385.53201;17.07333;      4.32759; 58.03036;50.00000;20.00000;4.26400;2
385.69800;17.07667;      4.34701; 57.82595;50.00000;20.00000;4.26338;2
385.86600;17.08000;      4.36489; 57.62142;50.00000;20.00000;4.26274;2
386.03299;17.08333;      4.38160; 57.41701;50.00000;20.00000;4.26211;2
386.20200;17.08667;      4.39609; 57.21260;50.00000;20.00000;4.26147;2
386.36899;17.09000;      4.40812; 57.00426;50.00000;20.00000;4.26084;2
386.53699;17.09333;      4.41891; 56.79985;50.00000;20.00000;4.26021;2
386.70599;17.09667;      4.42870; 56.59150;50.00000;20.00000;4.25957;2
386.87201;17.10000;      4.43866; 56.38443;50.00000;20.00000;4.25895;2
387.03900;17.10333;      4.44869; 56.17736;50.00000;20.00000;4.25832;2
387.20599;17.10667;      4.45870; 55.96913;50.00000;20.00000;4.25769;2
387.37299;17.11000;      4.46795; 55.76333;50.00000;20.00000;4.25706;2
387.54300;17.11333;      4.47856; 55.55372;50.00000;20.00000;4.25642;2
387.70801;17.11667;      4.49152; 55.34665;50.00000;20.00000;4.25579;2
387.87799;17.12000;      4.50882; 55.13703;50.00000;20.00000;4.25515;2
388.04599;17.12333;      4.52674; 54.92741;50.00000;20.00000;4.25452;2
388.21500;17.12667;      4.54606; 54.71652;50.00000;20.00000;4.25388;2
388.38599;17.13000;      4.56711; 54.50690;50.00000;20.00000;4.25324;2
388.55301;17.13333;      4.59013; 54.29601;50.00000;20.00000;4.25261;2
388.72198;17.13667;      4.61400; 54.08373;50.00000;20.00000;4.25197;2
388.89001;17.14000;      4.63751; 53.87411;50.00000;20.00000;4.25134;2
389.05801;17.14333;      4.65999; 53.66322;50.00000;20.00000;4.25071;2
389.22601;17.14667;      4.68053; 53.45106;50.00000;20.00000;4.25008;2
389.39200;17.15000;      4.69653; 53.24016;50.00000;20.00000;4.24945;2
389.56100;17.15333;      4.70726; 53.02916;50.00000;20.00000;4.24882;2
389.72900;17.15667;      4.71825; 52.81699;50.00000;20.00000;4.24818;2
389.89700;17.16000;      4.73223; 52.60483;50.00000;20.00000;4.24755;2
390.06500;17.16333;      4.75086; 52.39776;50.00000;20.00000;4.24692;2
390.23499;17.16667;      4.77460; 52.18814;50.00000;20.00000;4.24628;2
390.40399;17.17000;      4.79907; 51.97980;50.00000;20.00000;4.24565;2
390.57300;17.17333;      4.82267; 51.76763;50.00000;20.00000;4.24501;2
390.74100;17.17667;      4.84473; 51.55280;50.00000;20.00000;4.24438;2
390.91000;17.18000;      4.86554; 51.33937;50.00000;20.00000;4.24374;2
391.07901;17.18333;      4.88568; 51.12581;50.00000;20.00000;4.24311;2
391.24301;17.18667;      4.90363; 50.90971;50.00000;20.00000;4.24249;2
391.41199;17.19000;      4.91604; 50.69628;50.00000;20.00000;4.24186;2
391.58099;17.19333;      4.92721; 50.48018;50.00000;20.00000;4.24122;2
391.74799;17.19667;      4.94012; 50.26408;50.00000;20.00000;4.24060;2
391.91800;17.20000;      4.95669; 50.04925;50.00000;20.00000;4.23996;2
392.08600;17.20333;      4.97636; 49.83697;50.00000;20.00000;4.23933;2
392.25400;17.20667;      4.99917; 49.62087;50.00000;20.00000;4.23870;2
392.42499;17.21000;      5.02426; 49.40350;50.00000;20.00000;4.23805;2
392.59299;17.21333;      5.05191; 49.18612;50.00000;20.00000;4.23742;2
392.76300;17.21667;      5.08210; 48.96609;50.00000;20.00000;4.23679;2
392.93201;17.22000;      5.11228; 48.74744;50.00000;20.00000;4.23615;2
393.10199;17.22333;      5.14019; 48.52752;50.00000;20.00000;4.23552;2
393.27100;17.22667;      5.16636; 48.30749;50.00000;20.00000;4.23488;2
393.44000;17.23000;      5.19275; 48.08757;50.00000;20.00000;4.23425;2
393.60800;17.23333;      5.21911; 47.86499;50.00000;20.00000;4.23362;2
393.77399;17.23667;      5.24326; 47.64495;50.00000;20.00000;4.23300;2
393.94400;17.24000;      5.26379; 47.42376;50.00000;20.00000;4.23236;2
394.11200;17.24333;      5.27985; 47.19991;50.00000;20.00000;4.23173;2
394.28101;17.24667;      5.29362; 46.97732;50.00000;20.00000;4.23110;2
394.44800;17.25000;      5.30269; 46.75220;50.00000;20.00000;4.23047;2
394.61499;17.25333;      5.30830; 46.52568;50.00000;20.00000;4.22985;2
394.78299;17.25667;      5.31218; 46.30182;50.00000;20.00000;4.22922;2
394.94901;17.26000;      5.31467; 46.07415;50.00000;20.00000;4.22859;2
395.11899;17.26333;      5.31570; 45.84763;50.00000;20.00000;4.22796;2
395.28500;17.26667;      5.31554; 45.62250;50.00000;20.00000;4.22734;2
395.45200;17.27000;      5.31489; 45.39483;50.00000;20.00000;4.22671;2
395.62000;17.27333;      5.31545; 45.16704;50.00000;20.00000;4.22608;2
395.78799;17.27667;      5.31747; 44.94064;50.00000;20.00000;4.22545;2
395.95401;17.28000;      5.32266; 44.71285;50.00000;20.00000;4.22483;2
396.12500;17.28333;      5.32719; 44.48911;50.00000;20.00000;4.22419;2
396.29001;17.28667;      5.33131; 44.26398;50.00000;20.00000;4.22358;2
396.45700;17.29000;      5.33488; 44.03492;50.00000;20.00000;4.22295;2
396.62601;17.29333;      5.33759; 43.80331;50.00000;20.00000;4.22232;2
396.79401;17.29667;      5.33945; 43.57563;50.00000;20.00000;4.22169;2
396.96201;17.30000;      5.34225; 43.34402;50.00000;20.00000;4.22107;2
397.13101;17.30333;      5.34761; 43.11496;50.00000;20.00000;4.22043;2
397.29999;17.30667;      5.35996; 42.88590;50.00000;20.00000;4.21980;2
397.46799;17.31000;      5.37359; 42.65683;50.00000;20.00000;4.21918;2
397.63501;17.31333;      5.38788; 42.42916;50.00000;20.00000;4.21855;2
397.80301;17.31667;      5.40054; 42.19882;50.00000;20.00000;4.21792;2
397.97101;17.32000;      5.41258; 41.97103;50.00000;20.00000;4.21730;2
398.13699;17.32333;      5.42264; 41.74081;50.00000;20.00000;4.21668;2
398.30399;17.32667;      5.42608; 41.51302;50.00000;20.00000;4.21605;2
398.47101;17.33000;      5.42049; 41.28269;50.00000;20.00000;4.21543;2
398.64001;17.33333;      5.41313; 41.05501;50.00000;20.00000;4.21480;2
398.80701;17.33667;      5.41232; 40.82467;50.00000;20.00000;4.21418;2
398.97800;17.34000;      5.42053; 40.59561;50.00000;20.00000;4.21354;2
399.14700;17.34333;      5.43933; 40.36782;50.00000;20.00000;4.21291;2
399.31400;17.34667;      5.45751; 40.13887;50.00000;20.00000;4.21229;2
399.48401;17.35000;      5.47224; 39.90981;50.00000;20.00000;4.21165;2
399.65302;17.35333;      5.48455; 39.68202;50.00000;20.00000;4.21102;2
399.82199;17.35667;      5.49655; 39.45435;50.00000;20.00000;4.21039;2
399.98801;17.36000;      5.50295; 39.22401;50.00000;20.00000;4.20977;2
400.15302;17.36333;      5.50275; 38.99367;50.00000;20.00000;4.20916;2
400.32199;17.36667;      5.50177; 38.76461;50.00000;20.00000;4.20853;2
400.49200;17.37000;      5.50585; 38.53427;50.00000;20.00000;4.20790;2
400.66199;17.37333;      5.52334; 38.30405;50.00000;20.00000;4.20726;2
400.83099;17.37667;      5.54667; 38.07371;50.00000;20.00000;4.20663;2
401.00101;17.38000;      5.57228; 37.84974;50.00000;20.00000;4.20600;2
401.16901;17.38333;      5.59474; 37.62462;50.00000;20.00000;4.20538;2
401.33899;17.38667;      5.61304; 37.39567;50.00000;20.00000;4.20474;2
401.50601;17.39000;      5.62853; 37.16915;50.00000;20.00000;4.20412;2
401.67499;17.39333;      5.63359; 36.94148;50.00000;20.00000;4.20349;2
401.84299;17.39667;      5.63737; 36.71635;50.00000;20.00000;4.20287;2
402.01099;17.40000;      5.64319; 36.48856;50.00000;20.00000;4.20224;2
402.17801;17.40333;      5.65239; 36.26343;50.00000;20.00000;4.20162;2
402.34799;17.40667;      5.66169; 36.03691;50.00000;20.00000;4.20099;2
402.51599;17.41000;      5.67174; 35.81306;50.00000;20.00000;4.20037;2
402.68399;17.41333;      5.68282; 35.58666;50.00000;20.00000;4.19974;2
402.85101;17.41667;      5.69210; 35.36280;50.00000;20.00000;4.19912;2
403.02100;17.42000;      5.69819; 35.13895;50.00000;20.00000;4.19849;2
403.19199;17.42333;      5.70890; 34.91382;50.00000;20.00000;4.19785;2
403.36200;17.42667;      5.72718; 34.69124;50.00000;20.00000;4.19722;2
403.52899;17.43000;      5.74277; 34.46611;50.00000;20.00000;4.19660;2
403.69601;17.43333;      5.75194; 34.24353;50.00000;20.00000;4.19598;2
403.86401;17.43667;      5.75841; 34.01967;50.00000;20.00000;4.19536;2
404.03201;17.44000;      5.76417; 33.79709;50.00000;20.00000;4.19474;2
404.20099;17.44333;      5.76933; 33.57451;50.00000;20.00000;4.19411;2
404.36899;17.44667;      5.77006; 33.34938;50.00000;20.00000;4.19348;2
404.53400;17.45000;      5.75778; 33.12680;50.00000;20.00000;4.19287;2
404.69901;17.45333;      5.73539; 32.90295;50.00000;20.00000;4.19226;2
404.86899;17.45667;      5.71788; 32.67782;50.00000;20.00000;4.19163;2
405.03601;17.46000;      5.70926; 32.45524;50.00000;20.00000;4.19101;2
405.20401;17.46333;      5.70676; 32.23011;50.00000;20.00000;4.19039;2
405.37201;17.46667;      5.70713; 32.00625;50.00000;20.00000;4.18976;2
405.54099;17.47000;      5.70313; 31.78240;50.00000;20.00000;4.18914;2
405.70999;17.47333;      5.70468; 31.55982;50.00000;20.00000;4.18851;2
405.87900;17.47667;      5.72236; 31.33469;50.00000;20.00000;4.18789;2
406.04700;17.48000;      5.73276; 31.11084;50.00000;20.00000;4.18726;2
406.21100;17.48333;      5.73402; 30.88698;50.00000;20.00000;4.18666;2
406.38300;17.48667;      5.72588; 30.66313;50.00000;20.00000;4.18602;2
406.55399;17.49000;      5.73137; 30.43927;50.00000;20.00000;4.18539;2
406.72501;17.49333;      5.75678; 30.21796;50.00000;20.00000;4.18475;2
406.89099;17.49667;      5.77128; 29.99804;50.00000;20.00000;4.18414;2
407.05801;17.50000;      5.77593; 29.77801;50.00000;20.00000;4.18352;2
407.22800;17.50333;      5.77568; 29.55936;50.00000;20.00000;4.18289;2
407.39301;17.50667;      5.76958; 29.33678;50.00000;20.00000;4.18228;2
407.56201;17.51000;      5.76738; 29.11420;50.00000;20.00000;4.18166;2
407.73199;17.51333;      5.77186; 28.89301;50.00000;20.00000;4.18103;2
407.89700;17.51667;      5.77496; 28.67170;50.00000;20.00000;4.18042;2
408.06900;17.52000;      5.77624; 28.45039;50.00000;20.00000;4.17978;2
408.23999;17.52333;      5.79488; 28.22920;50.00000;20.00000;4.17915;2
408.40799;17.52667;      5.81608; 28.00662;50.00000;20.00000;4.17853;2
408.57501;17.53000;      5.82723; 27.78531;50.00000;20.00000;4.17791;2
408.74301;17.53333;      5.82588; 27.56284;50.00000;20.00000;4.17729;2
408.91199;17.53667;      5.83093; 27.33899;50.00000;20.00000;4.17666;2
409.07999;17.54000;      5.83772; 27.11641;50.00000;20.00000;4.17604;2
409.24701;17.54333;      5.83873; 26.89255;50.00000;20.00000;4.17543;2
409.41901;17.54667;      5.84531; 26.66870;50.00000;20.00000;4.17479;2
409.58899;17.55000;      5.85598; 26.44484;50.00000;20.00000;4.17416;2
409.75500;17.55333;      5.86059; 26.21960;50.00000;20.00000;4.17355;2
409.92001;17.55667;      5.84544; 25.99447;50.00000;20.00000;4.17294;2
410.08899;17.56000;      5.83053; 25.76934;50.00000;20.00000;4.17232;2
410.25900;17.56333;      5.83435; 25.54167;50.00000;20.00000;4.17169;2
410.42999;17.56667;      5.84992; 25.31515;50.00000;20.00000;4.17106;2
410.59698;17.57000;      5.87107; 25.08875;50.00000;20.00000;4.17044;2
410.76901;17.57333;      5.89187; 24.85969;50.00000;20.00000;4.16981;2
410.93900;17.57667;      5.90858; 24.63710;50.00000;20.00000;4.16918;2
411.10501;17.58000;      5.91991; 24.41325;50.00000;20.00000;4.16857;2
411.27301;17.58333;      5.92687; 24.18939;50.00000;20.00000;4.16795;2
411.44101;17.58667;      5.93252; 23.96427;50.00000;20.00000;4.16733;2
411.60999;17.59000;      5.93964; 23.73648;50.00000;20.00000;4.16671;2
411.77899;17.59333;      5.94805; 23.50753;50.00000;20.00000;4.16609;2
411.94800;17.59667;      5.95683; 23.27847;50.00000;20.00000;4.16546;2
412.11801;17.60000;      5.96050; 23.04813;50.00000;20.00000;4.16484;2
412.28601;17.60333;      5.96395; 22.81907;50.00000;20.00000;4.16422;2
412.45300;17.60667;      5.96630; 22.58746;50.00000;20.00000;4.16361;2
412.62100;17.61000;      5.96818; 22.35851;50.00000;20.00000;4.16299;2
412.78900;17.61333;      5.96697; 22.12678;50.00000;20.00000;4.16237;2
412.95700;17.61667;      5.96473; 21.89390;50.00000;20.00000;4.16175;2
413.12601;17.62000;      5.96291; 21.66356;50.00000;20.00000;4.16113;2
413.29300;17.62333;      5.96037; 21.43068;50.00000;20.00000;4.16051;2
413.46201;17.62667;      5.95515; 21.19652;50.00000;20.00000;4.15989;2
413.63000;17.63000;      5.95026; 20.96480;50.00000;20.00000;4.15927;2
413.79901;17.63333;      5.94828; 20.73191;50.00000;20.00000;4.15865;2
413.96799;17.63667;      5.94851; 20.49776;50.00000;20.00000;4.15803;2
414.13501;17.64000;      5.94839; 20.26615;50.00000;20.00000;4.15742;2
414.30399;17.64333;      5.94641; 20.03188;50.00000;20.00000;4.15680;2
414.46899;17.64667;      5.94188; 19.80027;50.00000;20.00000;4.15619;2
414.63901;17.65000;      5.93542; 19.56611;50.00000;20.00000;4.15557;2
414.80701;17.65333;      5.92700; 19.33311;50.00000;20.00000;4.15495;2
414.97198;17.65667;      5.91500; 19.10150;50.00000;20.00000;4.15434;2
415.13901;17.66000;      5.90025; 18.86735;50.00000;20.00000;4.15373;2
415.30701;17.66333;      5.88458; 18.63574;50.00000;20.00000;4.15311;2
415.47400;17.66667;      5.86942; 18.40285;50.00000;20.00000;4.15250;2
415.64200;17.67000;      5.85512; 18.17124;50.00000;20.00000;4.15188;2
415.80801;17.67333;      5.84088; 17.93952;50.00000;20.00000;4.15127;2
415.97800;17.67667;      5.82703; 17.70930;50.00000;20.00000;4.15065;2
416.14499;17.68000;      5.81385; 17.48023;50.00000;20.00000;4.15004;2
416.31201;17.68333;      5.80153; 17.24990;50.00000;20.00000;4.14942;2
416.47900;17.68667;      5.78960; 17.02211;50.00000;20.00000;4.14881;2
416.64801;17.69000;      5.77782; 16.79443;50.00000;20.00000;4.14819;2
416.81299;17.69333;      5.76557; 16.56537;50.00000;20.00000;4.14759;2
416.98099;17.69667;      5.75239; 16.33897;50.00000;20.00000;4.14697;2
417.14899;17.70000;      5.73785; 16.11384;50.00000;20.00000;4.14636;2
417.31500;17.70333;      5.72107; 15.88732;50.00000;20.00000;4.14575;2
417.48300;17.70667;      5.70192; 15.66474;50.00000;20.00000;4.14513;2
417.64899;17.71000;      5.68051; 15.44089;50.00000;20.00000;4.14452;2
417.81699;17.71333;      5.65578; 15.21969;50.00000;20.00000;4.14391;2
417.98199;17.71667;      5.63000; 14.99711;50.00000;20.00000;4.14330;2
418.14899;17.72000;      5.60035; 14.77708;50.00000;20.00000;4.14269;2
418.31500;17.72333;      5.57137; 14.55716;50.00000;20.00000;4.14209;2
418.48199;17.72667;      5.54247; 14.33851;50.00000;20.00000;4.14147;2
418.64801;17.73000;      5.51315; 14.11975;50.00000;20.00000;4.14087;2
418.81500;17.73333;      5.48312; 13.90365;50.00000;20.00000;4.14026;2
418.98001;17.73667;      5.45230; 13.68894;50.00000;20.00000;4.13965;2
419.14801;17.74000;      5.42075; 13.47411;50.00000;20.00000;4.13904;2
419.31400;17.74333;      5.38700; 13.26195;50.00000;20.00000;4.13843;2
419.48001;17.74667;      5.35178; 13.05233;50.00000;20.00000;4.13782;2
419.64700;17.75000;      5.31637; 12.84260;50.00000;20.00000;4.13721;2
419.81299;17.75333;      5.28058; 12.63691;50.00000;20.00000;4.13661;2
419.97900;17.75667;      5.24427; 12.43112;50.00000;20.00000;4.13600;2
420.14499;17.76000;      5.20743; 12.23319;50.00000;20.00000;4.13539;2
420.31299;17.76333;      5.17004; 12.03526;50.00000;20.00000;4.13478;2
420.47900;17.76667;      5.13180; 11.84243;50.00000;20.00000;4.13417;2
420.64600;17.77000;      5.09277; 11.65087;50.00000;20.00000;4.13356;2
420.81100;17.77333;      5.05286; 11.45815;50.00000;20.00000;4.13296;2
420.97601;17.77667;      5.01290; 11.26786;50.00000;20.00000;4.13236;2
421.14499;17.78000;      4.97264; 11.07896;50.00000;20.00000;4.13174;2
421.31100;17.78333;      4.93188; 10.89527;50.00000;20.00000;4.13114;2
421.47601;17.78667;      4.89069; 10.71146;50.00000;20.00000;4.13053;2
421.64301;17.79000;      4.84899; 10.53286;50.00000;20.00000;4.12992;2
421.81000;17.79333;      4.80661; 10.35438;50.00000;20.00000;4.12931;2
421.97400;17.79667;      4.76370; 10.17960;50.00000;20.00000;4.12872;2
422.14200;17.80000;      4.72029; 10.00760;50.00000;20.00000;4.12810;2
422.30899;17.80333;      4.67647;  9.83931;50.00000;20.00000;4.12750;2
422.47501;17.80667;      4.63217;  9.67634;50.00000;20.00000;4.12689;2
422.63901;17.81000;      4.58760;  9.51580;50.00000;20.00000;4.12629;2
422.80801;17.81333;      4.54276;  9.35803;50.00000;20.00000;4.12568;2
422.97400;17.81667;      4.49768;  9.20397;50.00000;20.00000;4.12507;2
423.13800;17.82000;      4.45217;  9.04609;50.00000;20.00000;4.12447;2
423.30801;17.82333;      4.40611;  8.89342;50.00000;20.00000;4.12385;2
423.47601;17.82667;      4.35971;  8.74075;50.00000;20.00000;4.12324;2
423.64200;17.83000;      4.31303;  8.59063;50.00000;20.00000;4.12264;2
423.80801;17.83333;      4.26628;  8.44317;50.00000;20.00000;4.12203;2
423.97400;17.83667;      4.21938;  8.29953;50.00000;20.00000;4.12143;2
424.14301;17.84000;      4.17229;  8.15716;50.00000;20.00000;4.12081;2
424.30801;17.84333;      4.12495;  8.01618;50.00000;20.00000;4.12021;2
424.47501;17.84667;      4.07750;  7.87763;50.00000;20.00000;4.11961;2
424.64301;17.85000;      4.02997;  7.74186;50.00000;20.00000;4.11900;2
424.81100;17.85333;      3.98239;  7.60852;50.00000;20.00000;4.11838;2
424.97800;17.85667;      3.93479;  7.47402;50.00000;20.00000;4.11778;2
425.14499;17.86000;      3.88709;  7.34461;50.00000;20.00000;4.11717;2
425.31100;17.86333;      3.83928;  7.21393;50.00000;20.00000;4.11657;2
425.47800;17.86667;      3.79142;  7.08835;50.00000;20.00000;4.11596;2
425.64700;17.87000;      3.74362;  6.96288;50.00000;20.00000;4.11535;2
425.81400;17.87333;      3.69578;  6.83868;50.00000;20.00000;4.11474;2
425.97900;17.87667;      3.64796;  6.71703;50.00000;20.00000;4.11414;2
426.14700;17.88000;      3.60018;  6.59920;50.00000;20.00000;4.11353;2
426.31400;17.88333;      3.55242;  6.48021;50.00000;20.00000;4.11292;2
426.48199;17.88667;      3.50474;  6.36505;50.00000;20.00000;4.11231;2
426.64899;17.89000;      3.45723;  6.25115;50.00000;20.00000;4.11171;2
426.81601;17.89333;      3.40988;  6.13992;50.00000;20.00000;4.11110;2
426.98499;17.89667;      3.36265;  6.02996;50.00000;20.00000;4.11049;2
427.15399;17.90000;      3.31556;  5.92254;50.00000;20.00000;4.10987;2
427.32101;17.90333;      3.26854;  5.81513;50.00000;20.00000;4.10927;2
427.48801;17.90667;      3.22156;  5.71293;50.00000;20.00000;4.10866;2
427.65701;17.91000;      3.17475;  5.61327;50.00000;20.00000;4.10805;2
427.82700;17.91333;      3.12831;  5.51616;50.00000;20.00000;4.10743;2
427.99399;17.91667;      3.08214;  5.42182;50.00000;20.00000;4.10683;2
428.16000;17.92000;      3.03618;  5.32726;50.00000;20.00000;4.10623;2
428.32800;17.92333;      2.99032;  5.23026;50.00000;20.00000;4.10562;2
428.49701;17.92667;      2.94439;  5.13315;50.00000;20.00000;4.10500;2
428.66501;17.93000;      2.89843;  5.10340;50.00000;20.00000;4.10440;2
428.83200;17.93333;      2.85258;  5.04391;50.00000;20.00000;4.10379;2
429.00101;17.93667;      2.80684;  4.95976;50.00000;20.00000;4.10318;2
429.16800;17.94000;      2.76110;  4.85883;50.00000;20.00000;4.10257;2
429.33899;17.94333;      2.71568;  4.81612;50.00000;20.00000;4.10196;2
429.50400;17.94667;      2.67052;  4.73984;50.00000;20.00000;4.10136;2
429.67300;17.95000;      2.62537;  4.64018;50.00000;20.00000;4.10075;2
429.84201;17.95333;      2.58027;  4.52501;50.00000;20.00000;4.10014;2
430.01099;17.95667;      2.53527;  4.49133;50.00000;20.00000;4.09952;2
430.17999;17.96000;      2.49086;  4.42802;50.00000;20.00000;4.09891;2
430.34900;17.96333;      2.44652;  4.33994;50.00000;20.00000;4.09830;2
430.51700;17.96667;      2.40247;  4.23518;50.00000;20.00000;4.09769;2
430.68399;17.97000;      2.35861;  4.20277;50.00000;20.00000;4.09709;2
430.85400;17.97333;      2.31486;  4.14201;50.00000;20.00000;4.09648;2
431.02200;17.97667;      2.27129;  4.05786;50.00000;20.00000;4.09587;2
431.19299;17.98000;      2.22788;  3.95565;50.00000;20.00000;4.09525;2
431.36099;17.98333;      2.18464;  3.92197;50.00000;20.00000;4.09464;2
431.53000;17.98667;      2.14176;  3.85727;50.00000;20.00000;4.09403;2
431.69901;17.99000;      2.09907;  3.77058;50.00000;20.00000;4.09342;2
431.86801;17.99333;      2.05657;  3.66710;50.00000;20.00000;4.09281;2
432.03799;17.99667;      2.01422;  3.63480;50.00000;20.00000;4.09220;2
432.20801;18.00000;      1.97215;  3.57519;50.00000;20.00000;4.09159;2
432.37701;18.00333;      1.93044;  3.49371;50.00000;20.00000;4.09098;2
432.54599;18.00667;      1.88882;  3.39799;50.00000;20.00000;4.09037;2
432.71399;18.01000;      1.84752;  3.36824;50.00000;20.00000;4.08976;2
432.88400;18.01333;      1.80655;  3.31256;50.00000;20.00000;4.08915;2
433.05200;18.01667;      1.76591;  3.23756;50.00000;20.00000;4.08854;2
433.22198;18.02000;      1.72562;  3.15214;50.00000;20.00000;4.08793;2
433.39099;18.02333;      1.68567;  3.12887;50.00000;20.00000;4.08732;2
433.56299;18.02667;      1.64602;  3.08095;50.00000;20.00000;4.08670;2
433.73401;18.03000;      1.60659;  3.01509;50.00000;20.00000;4.08608;2
433.90201;18.03333;      1.56748;  2.93349;50.00000;20.00000;4.08548;2
434.06900;18.03667;      1.52859;  2.90895;50.00000;20.00000;4.08487;2
434.23700;18.04000;      1.49002;  2.86242;50.00000;20.00000;4.08427;2
434.40900;18.04333;      1.45182;  2.79772;50.00000;20.00000;4.08365;2
434.57700;18.04667;      1.41391;  2.72260;50.00000;20.00000;4.08305;2
434.74899;18.05000;      1.37633;  2.69934;50.00000;20.00000;4.08243;2
434.91800;18.05333;      1.33900;  2.65535;50.00000;20.00000;4.08182;2
435.08801;18.05667;      1.30203;  2.59586;50.00000;20.00000;4.08121;2
435.25800;18.06000;      1.26539;  2.52595;50.00000;20.00000;4.08059;2
435.42899;18.06333;      1.22902;  2.50523;50.00000;20.00000;4.07998;2
435.59799;18.06667;      1.19290;  2.46506;50.00000;20.00000;4.07937;2
435.76700;18.07000;      1.15697;  2.41078;50.00000;20.00000;4.07876;2
435.93799;18.07333;      1.12126;  2.34608;50.00000;20.00000;4.07815;2
436.10800;18.07667;      1.08578;  2.32663;50.00000;20.00000;4.07754;2
436.27701;18.08000;      1.05055;  2.29040;50.00000;20.00000;4.07693;2
436.44901;18.08333;      1.01538;  2.23994;50.00000;20.00000;4.07631;2
436.61499;18.08667;      0.98047;  2.18044;50.00000;20.00000;4.07571;2
436.78799;18.09000;      0.94590;  2.16239;50.00000;20.00000;4.07509;2
436.95700;18.09333;      0.91161;  2.12870;50.00000;20.00000;4.07449;2
437.12701;18.09667;      0.87773;  2.08345;50.00000;20.00000;4.07388;2
437.29599;18.10000;      0.84400;  2.03032;50.00000;20.00000;4.07327;2
437.46600;18.10333;      0.81151;  2.01354;50.00000;20.00000;4.07266;2
437.63699;18.10667;      0.77982;  1.98252;50.00000;20.00000;4.07204;2
437.80701;18.11000;      0.74786;  1.93980;50.00000;20.00000;4.07143;2
437.97601;18.11333;      0.72155;  1.88934;50.00000;20.00000;4.07083;2
438.14801;18.11667;      0.68896;  1.87765;50.00000;20.00000;4.07021;2
438.31799;18.12000;      0.65615;  1.85311;50.00000;20.00000;4.06960;2
438.48801;18.12333;      0.62347;  1.81677;50.00000;20.00000;4.06899;2
438.66000;18.12667;      0.59105;  1.77417;50.00000;20.00000;4.06837;2
438.83099;18.13000;      0.55895;  1.75993;50.00000;20.00000;4.06776;2
438.99701;18.13333;      0.52713;  1.73273;50.00000;20.00000;4.06717;2
439.17099;18.13667;      0.49560;  1.69523;50.00000;20.00000;4.06654;2
439.34201;18.14000;      0.46437;  1.64986;50.00000;20.00000;4.06593;2
439.51199;18.14333;      0.43349;  1.63562;50.00000;20.00000;4.06532;2
439.67999;18.14667;      0.40288;  1.60981;50.00000;20.00000;4.06472;2
439.85199;18.15000;      0.37254;  1.57485;50.00000;20.00000;4.06410;2
440.02301;18.15333;      0.34250;  1.53342;50.00000;20.00000;4.06349;2
440.19299;18.15667;      0.31279;  1.52184;50.00000;20.00000;4.06288;2
440.36301;18.16000;      0.28330;  1.49846;50.00000;20.00000;4.06227;2
440.53299;18.16333;      0.25438;  1.46744;50.00000;20.00000;4.06167;2
440.70401;18.16667;      0.22600;  1.43121;50.00000;20.00000;4.06105;2
440.87500;18.17000;      0.19806;  1.42091;50.00000;20.00000;4.06044;2
441.04501;18.17333;      0.17060;  1.40019;50.00000;20.00000;4.05983;2
441.21600;18.17667;      0.14352;  1.37299;50.00000;20.00000;4.05922;2
441.38599;18.18000;      0.11678;  1.34070;50.00000;20.00000;4.05861;2
441.55801;18.18333; 9.035359e-02;  1.33028;50.00000;20.00000;4.05800;2
441.72800;18.18667; 6.427123e-02;  1.31084;50.00000;20.00000;4.05739;2
441.89899;18.19000; 3.844230e-02;  1.28502;50.00000;20.00000;4.05678;2
442.06699;18.19333; 1.295387e-02;  1.25528;50.00000;20.00000;4.05618;2
442.23901;18.19667;-1.217195e-02;  1.24625;50.00000;20.00000;4.05557;2
442.40799;18.20000;-3.702218e-02;  1.22935;50.00000;20.00000;4.05496;2
442.57901;18.20333;-6.159679e-02;  1.20736;50.00000;20.00000;4.05435;2
442.75101;18.20667;-8.585209e-02;  1.18016;50.00000;20.00000;4.05374;2
442.92200;18.21000;     -0.10983;  1.17240;50.00000;20.00000;4.05313;2
443.09201;18.21333;     -0.13356;  1.15689;50.00000;20.00000;4.05252;2
443.26401;18.21667;     -0.15701;  1.13490;50.00000;20.00000;4.05191;2
443.43301;18.22000;     -0.18018;  1.10909;50.00000;20.00000;4.05130;2
443.60400;18.22333;     -0.20305;  1.10122;50.00000;20.00000;4.05069;2
443.77600;18.22667;     -0.22565;  1.08698;50.00000;20.00000;4.05008;2
443.94601;18.23000;     -0.24795;  1.06638;50.00000;20.00000;4.04947;2
444.11600;18.23333;     -0.26999;  1.04172;50.00000;20.00000;4.04887;2
444.28799;18.23667;     -0.29176;  1.03524;50.00000;20.00000;4.04825;2
444.45700;18.24000;     -0.31325;  1.02100;50.00000;20.00000;4.04765;2
444.62799;18.24333;     -0.33446;  1.00295;50.00000;20.00000;4.04704;2
444.79800;18.24667;     -0.35549;  0.98096;50.00000;20.00000;4.04644;2
444.96899;18.25000;     -0.37625;  0.97447;50.00000;20.00000;4.04583;2
445.13800;18.25333;     -0.39674;  0.96278;50.00000;20.00000;4.04523;2
445.30899;18.25667;     -0.41695;  0.94600;50.00000;20.00000;4.04462;2
445.48099;18.26000;     -0.43695;  0.92656;50.00000;20.00000;4.04401;2
445.64999;18.26333;     -0.45663;  0.92146;50.00000;20.00000;4.04340;2
445.82199;18.26667;     -0.47605;  0.91104;50.00000;20.00000;4.04279;2
445.99301;18.27000;     -0.49522;  0.89553;50.00000;20.00000;4.04218;2
446.16299;18.27333;     -0.51413;  0.87736;50.00000;20.00000;4.04158;2
446.33200;18.27667;     -0.53276;  0.87227;50.00000;20.00000;4.04098;2
446.50201;18.28000;     -0.55113;  0.86695;50.00000;20.00000;4.04037;2
446.67300;18.28333;     -0.56927;  0.85803;50.00000;20.00000;4.03976;2
446.84399;18.28667;     -0.58717;  0.84762;50.00000;20.00000;4.03916;2
447.01401;18.29000;     -0.60482;  0.84762;50.00000;20.00000;4.03855;2
447.18500;18.29333;     -0.62221;  0.83986;50.00000;20.00000;4.03794;2
447.35501;18.29667;     -0.63932;  0.82956;50.00000;20.00000;4.03734;2
447.52802;18.30000;     -0.65624;  0.81660;50.00000;20.00000;4.03673;2
447.69699;18.30333;     -0.67286;  0.81266;50.00000;20.00000;4.03613;2
447.86899;18.30667;     -0.68928;  0.80490;50.00000;20.00000;4.03551;2
448.03900;18.31000;     -0.70554;  0.79460;50.00000;20.00000;4.03491;2
448.20599;18.31333;     -0.72156;  0.78164;50.00000;20.00000;4.03432;2
448.37701;18.31667;     -0.73738;  0.77770;50.00000;20.00000;4.03371;2
448.54800;18.32000;     -0.75278;  0.77134;50.00000;20.00000;4.03310;2
448.71799;18.32333;     -0.76785;  0.76092;50.00000;20.00000;4.03250;2
448.88800;18.32667;     -0.78279;  0.74935;50.00000;20.00000;4.03190;2
449.06000;18.33000;     -0.79763;  0.74541;50.00000;20.00000;4.03129;2
449.22800;18.33333;     -0.81229;  0.73766;50.00000;20.00000;4.03069;2
449.40100;18.33667;     -0.82673;  0.72724;50.00000;20.00000;4.03008;2
449.57199;18.34000;     -0.84083;  0.71439;50.00000;20.00000;4.02947;2
449.74200;18.34333;     -0.85472;  0.71046;50.00000;20.00000;4.02887;2
449.91299;18.34667;     -0.86840;  0.70270;50.00000;20.00000;4.02826;2
450.08200;18.35000;     -0.88188;  0.69240;50.00000;20.00000;4.02767;2
450.25201;18.35333;     -0.89508;  0.68453;50.00000;20.00000;4.02706;2
450.42001;18.35667;     -0.90802;  0.68453;50.00000;20.00000;4.02647;2
450.59100;18.36000;     -0.92079;  0.68198;50.00000;20.00000;4.02586;2
450.76300;18.36333;     -0.93333;  0.67677;50.00000;20.00000;4.02525;2
450.93201;18.36667;     -0.94560;  0.66647;50.00000;20.00000;4.02466;2
451.10101;18.37000;     -0.95768;  0.66647;50.00000;20.00000;4.02406;2
451.27301;18.37333;     -0.96941;  0.66126;50.00000;20.00000;4.02345;2
451.44199;18.37667;     -0.98106;  0.65478;50.00000;20.00000;4.02285;2
451.61200;18.38000;     -0.99258;  0.64575;50.00000;20.00000;4.02225;2
451.78201;18.38333;     -1.00377;  0.63672;50.00000;20.00000;4.02165;2
451.95200;18.38667;     -1.01477;  0.63672;50.00000;20.00000;4.02105;2
452.12201;18.39000;     -1.02551;  0.63279;50.00000;20.00000;4.02045;2
452.29300;18.39333;     -1.03612;  0.62770;50.00000;20.00000;4.01984;2
452.46100;18.39667;     -1.04647;  0.62121;50.00000;20.00000;4.01925;2
452.63000;18.40000;     -1.05658;  0.61473;50.00000;20.00000;4.01865;2
452.80200;18.40333;     -1.06654;  0.61473;50.00000;20.00000;4.01804;2
452.97198;18.40667;     -1.07637;  0.61473;50.00000;20.00000;4.01744;2
453.14099;18.41000;     -1.08599;  0.61080;50.00000;20.00000;4.01685;2
453.31201;18.41333;     -1.09560;  0.60559;50.00000;20.00000;4.01624;2
453.48099;18.41667;     -1.10496;  0.59922;50.00000;20.00000;4.01565;2
453.64999;18.42000;     -1.11407;  0.59147;50.00000;20.00000;4.01505;2
453.82300;18.42333;     -1.12293;  0.59147;50.00000;20.00000;4.01444;2
453.99100;18.42667;     -1.13164;  0.59147;50.00000;20.00000;4.01385;2
454.16000;18.43000;     -1.14023;  0.58753;50.00000;20.00000;4.01325;2
454.32999;18.43333;     -1.14876;  0.58232;50.00000;20.00000;4.01265;2
