Repository: TristanHehnen/BESKID_ExperimentalData

# Experimental Data of the BESKID Project

The repository contains the public experimental data of the BESKID project.

The primary material investigate is Poly(methyl methacrylate) (PMMA).

The materials have been examined in various experimental setups, across different sizes, from micro- to real-scale. Data of the following setups is available:
- Thermogravimetric analysis (TGA)
- Micro-scale combustion calorimetry (MCC)
- Differential scanning calorimetry (DSC)
- Cone calorimetry

File: ExpData/TGA/DE_6mm/ExpDat_PMMA_DE_6mm_50Kmin_06.txt (part 5 of 8)
#SEG. 2:                     ;30�C/50.0(K/min)/700�C
#SEG. 3:                     ;700�C/00:10/700�C
##Temp./�C;Time/min;DSC/(mW/mg);Mass/%;Gas Flow(purge2)/(ml/min);Gas Flow(protective)/(ml/min);Sensit./(uV/mW);Segment
359.66800;16.56083;      0.79518; 81.96144;50.00000;20.00000;4.36279;2
359.83701;16.56417;      0.82052; 81.89860;50.00000;20.00000;4.36214;2
360.00101;16.56750;      0.84372; 81.78615;50.00000;20.00000;4.36150;2
360.16800;16.57083;      0.86459; 81.70893;50.00000;20.00000;4.36086;2
360.33401;16.57417;      0.88408; 81.57682;50.00000;20.00000;4.36022;2
360.50000;16.57750;      0.90219; 81.48391;50.00000;20.00000;4.35958;2
360.67001;16.58083;      0.92203; 81.33484;50.00000;20.00000;4.35892;2
360.83600;16.58417;      0.94601; 81.22754;50.00000;20.00000;4.35828;2
361.00400;16.58750;      0.97231; 81.07192;50.00000;20.00000;4.35763;2
361.17200;16.59083;      0.99688; 80.81554;50.00000;20.00000;4.35699;2
361.33701;16.59417;      1.01983; 80.71737;50.00000;20.00000;4.35635;2
361.50400;16.59750;      1.04228; 80.61534;50.00000;20.00000;4.35571;2
361.67099;16.60083;      1.06429; 80.51471;50.00000;20.00000;4.35506;2
361.83899;16.60417;      1.08439; 80.41396;50.00000;20.00000;4.35441;2
362.00500;16.60750;      1.10454; 80.31193;50.00000;20.00000;4.35377;2
362.17099;16.61083;      1.12329; 80.27659;50.00000;20.00000;4.35313;2
362.33899;16.61417;      1.14259; 80.20732;50.00000;20.00000;4.35249;2
362.50699;16.61750;      1.16616; 80.10915;50.00000;20.00000;4.35184;2
362.67401;16.62083;      1.18989; 79.99143;50.00000;20.00000;4.35120;2
362.84100;16.62417;      1.21213; 79.94042;50.00000;20.00000;4.35055;2
363.00601;16.62750;      1.23248; 79.84622;50.00000;20.00000;4.34992;2
363.17401;16.63083;      1.25374; 79.72196;50.00000;20.00000;4.34927;2
363.34299;16.63417;      1.27825; 79.65655;50.00000;20.00000;4.34862;2
363.50900;16.63750;      1.30626; 79.54270;50.00000;20.00000;4.34798;2
363.67801;16.64083;      1.33439; 79.44066;50.00000;20.00000;4.34733;2
363.84299;16.64417;      1.36153; 79.28633;50.00000;20.00000;4.34670;2
364.01300;16.64750;      1.38930; 79.19611;50.00000;20.00000;4.34604;2
364.17999;16.65083;      1.41670; 79.05488;50.00000;20.00000;4.34540;2
364.34698;16.65417;      1.44313; 78.96724;50.00000;20.00000;4.34476;2
364.51501;16.65750;      1.46873; 78.82858;50.00000;20.00000;4.34411;2
364.68399;16.66083;      1.49608; 78.73953;50.00000;20.00000;4.34346;2
364.85101;16.66417;      1.52450; 78.59959;50.00000;20.00000;4.34282;2
365.01801;16.66750;      1.55106; 78.50937;50.00000;20.00000;4.34218;2
365.18600;16.67083;      1.57500; 78.37212;50.00000;20.00000;4.34153;2
365.35300;16.67417;      1.59539; 78.28436;50.00000;20.00000;4.34089;2
365.51999;16.67750;      1.61556; 78.14441;50.00000;20.00000;4.34025;2
365.68799;16.68083;      1.63931; 78.05677;50.00000;20.00000;4.33960;2
365.85699;16.68417;      1.66568; 77.91156;50.00000;20.00000;4.33895;2
366.02399;16.68750;      1.68935; 77.81737;50.00000;20.00000;4.33831;2
366.18900;16.69083;      1.70820; 77.66958;50.00000;20.00000;4.33768;2
366.35800;16.69417;      1.73198; 77.57410;50.00000;20.00000;4.33703;2
366.52499;16.69750;      1.75917; 77.42362;50.00000;20.00000;4.33639;2
366.69501;16.70083;      1.79380; 77.32814;50.00000;20.00000;4.33573;2
366.86499;16.70417;      1.83406; 77.17638;50.00000;20.00000;4.33508;2
367.03201;16.70750;      1.87593; 77.07832;50.00000;20.00000;4.33444;2
367.20001;16.71083;      1.91426; 76.92387;50.00000;20.00000;4.33379;2
367.36899;16.71417;      1.94833; 76.82453;50.00000;20.00000;4.33315;2
367.54001;16.71750;      1.98390; 76.66890;50.00000;20.00000;4.33249;2
367.70901;16.72083;      2.01987; 76.56944;50.00000;20.00000;4.33184;2
367.87399;16.72417;      2.05239; 76.41241;50.00000;20.00000;4.33121;2
368.04099;16.72750;      2.08262; 76.31178;50.00000;20.00000;4.33057;2
368.21100;16.73083;      2.11262; 76.15347;50.00000;20.00000;4.32992;2
368.37799;16.73417;      2.13908; 76.05143;50.00000;20.00000;4.32928;2
368.54401;16.73750;      2.16091; 75.89054;50.00000;20.00000;4.32864;2
368.71100;16.74083;      2.18456; 75.78722;50.00000;20.00000;4.32800;2
368.87900;16.74417;      2.21180; 75.62504;50.00000;20.00000;4.32736;2
369.04999;16.74750;      2.24014; 75.52032;50.00000;20.00000;4.32670;2
369.22000;16.75083;      2.27062; 75.34773;50.00000;20.00000;4.32605;2
369.38800;16.75417;      2.30464; 75.03507;50.00000;20.00000;4.32541;2
369.55600;16.75750;      2.34076; 74.89770;50.00000;20.00000;4.32476;2
369.72400;16.76083;      2.37618; 74.75647;50.00000;20.00000;4.32412;2
369.89099;16.76417;      2.40555; 74.61641;50.00000;20.00000;4.32348;2
370.05899;16.76750;      2.43273; 74.47518;50.00000;20.00000;4.32284;2
370.22800;16.77083;      2.45464; 74.33394;50.00000;20.00000;4.32219;2
370.39401;16.77417;      2.47644; 74.18873;50.00000;20.00000;4.32155;2
370.56500;16.77750;      2.50789; 74.04610;50.00000;20.00000;4.32090;2
370.73300;16.78083;      2.53957; 73.89960;50.00000;20.00000;4.32026;2
370.89999;16.78417;      2.57196; 73.75439;50.00000;20.00000;4.31962;2
371.07001;16.78750;      2.60484; 73.60789;50.00000;20.00000;4.31897;2
371.23801;16.79083;      2.63630; 73.46010;50.00000;20.00000;4.31833;2
371.40500;16.79417;      2.66646; 73.31361;50.00000;20.00000;4.31769;2
371.57599;16.79750;      2.69586; 73.16711;50.00000;20.00000;4.31703;2
371.74301;16.80083;      2.72480; 73.01921;50.00000;20.00000;4.31639;2
371.91400;16.80417;      2.75371; 72.87013;50.00000;20.00000;4.31574;2
372.07800;16.80750;      2.78291; 72.72235;50.00000;20.00000;4.31511;2
372.24799;16.81083;      2.81430; 72.57316;50.00000;20.00000;4.31447;2
372.41501;16.81417;      2.84777; 72.42409;50.00000;20.00000;4.31383;2
372.58499;16.81750;      2.88376; 72.27232;50.00000;20.00000;4.31318;2
372.75500;16.82083;      2.92114; 72.12056;50.00000;20.00000;4.31253;2
372.92200;16.82417;      2.95414; 71.96622;50.00000;20.00000;4.31189;2
373.09201;16.82750;      2.98358; 71.81446;50.00000;20.00000;4.31124;2
373.26001;16.83083;      3.01076; 71.65883;50.00000;20.00000;4.31060;2
373.42801;16.83417;      3.03958; 71.50449;50.00000;20.00000;4.30996;2
373.59601;16.83750;      3.07175; 71.34747;50.00000;20.00000;4.30932;2
373.76501;16.84083;      3.10677; 71.19184;50.00000;20.00000;4.30867;2
373.93600;16.84417;      3.14408; 71.03493;50.00000;20.00000;4.30802;2
374.10300;16.84750;      3.17868; 70.87533;50.00000;20.00000;4.30738;2
374.27100;16.85083;      3.21122; 70.71701;50.00000;20.00000;4.30674;2
374.43900;16.85417;      3.23973; 70.55612;50.00000;20.00000;4.30610;2
374.60999;16.85750;      3.26902; 70.39523;50.00000;20.00000;4.30545;2
374.77701;16.86083;      3.29512; 70.23176;50.00000;20.00000;4.30481;2
374.94501;16.86417;      3.31971; 70.06818;50.00000;20.00000;4.30417;2
375.11099;16.86750;      3.34268; 69.90472;50.00000;20.00000;4.30354;2
375.28299;16.87083;      3.37431; 69.73856;50.00000;20.00000;4.30288;2
375.45099;16.87417;      3.40476; 69.57369;50.00000;20.00000;4.30224;2
375.62100;16.87750;      3.44196; 69.40625;50.00000;20.00000;4.30160;2
375.79001;16.88083;      3.48358; 69.23892;50.00000;20.00000;4.30095;2
375.95801;16.88417;      3.51617; 69.07008;50.00000;20.00000;4.30031;2
376.12399;16.88750;      3.54546; 68.90006;50.00000;20.00000;4.29968;2
376.29401;16.89083;      3.57534; 68.72876;50.00000;20.00000;4.29903;2
376.46399;16.89417;      3.60273; 68.55862;50.00000;20.00000;4.29839;2
376.63101;16.89750;      3.63563; 68.38603;50.00000;20.00000;4.29775;2
376.79700;16.90083;      3.65617; 68.21332;50.00000;20.00000;4.29712;2
376.96799;16.90417;      3.68003; 68.04061;50.00000;20.00000;4.29647;2
377.13800;16.90750;      3.71201; 67.86673;50.00000;20.00000;4.29582;2
377.30701;16.91083;      3.74883; 67.69145;50.00000;20.00000;4.29518;2
377.47800;16.91417;      3.78848; 67.51746;50.00000;20.00000;4.29453;2
377.64499;16.91750;      3.83135; 67.34077;50.00000;20.00000;4.29389;2
377.81299;16.92083;      3.87168; 67.16549;50.00000;20.00000;4.29325;2
377.98199;16.92417;      3.90537; 66.99020;50.00000;20.00000;4.29261;2
378.15201;16.92750;      3.94323; 66.81235;50.00000;20.00000;4.29196;2
378.32101;16.93083;      3.98101; 66.63449;50.00000;20.00000;4.29132;2
378.48999;16.93417;      4.01733; 66.45651;50.00000;20.00000;4.29068;2
378.65900;16.93750;      4.04728; 66.27737;50.00000;20.00000;4.29004;2
378.82700;16.94083;      4.07978; 66.09811;50.00000;20.00000;4.28940;2
378.99399;16.94417;      4.11234; 65.91627;50.00000;20.00000;4.28876;2
379.16501;16.94750;      4.14352; 65.73584;50.00000;20.00000;4.28812;2
379.33499;16.95083;      4.17340; 65.55401;50.00000;20.00000;4.28747;2
379.50201;16.95417;      4.20253; 65.37615;50.00000;20.00000;4.28684;2
379.67099;16.95750;      4.23140; 65.19548;50.00000;20.00000;4.28619;2
379.84100;16.96083;      4.26020; 65.01634;50.00000;20.00000;4.28555;2
380.00900;16.96417;      4.28906; 64.83193;50.00000;20.00000;4.28491;2
380.17700;16.96750;      4.31815; 64.64623;50.00000;20.00000;4.28427;2
380.34500;16.97083;      4.34717; 64.46042;50.00000;20.00000;4.28364;2
380.51401;16.97417;      4.37592; 64.27203;50.00000;20.00000;4.28299;2
380.68399;16.97750;      4.40408; 64.08505;50.00000;20.00000;4.28235;2
380.85199;16.98083;      4.43173; 63.89666;50.00000;20.00000;4.28171;2
381.02100;16.98417;      4.45955; 63.70570;50.00000;20.00000;4.28107;2
381.18799;16.98750;      4.48776; 63.51731;50.00000;20.00000;4.28044;2
381.35800;16.99083;      4.51565; 63.32506;50.00000;20.00000;4.27979;2
381.52701;16.99417;      4.54297; 63.13539;50.00000;20.00000;4.27915;2
381.69501;16.99750;      4.56977; 62.94302;50.00000;20.00000;4.27852;2
381.86499;17.00083;      4.59604; 62.75077;50.00000;20.00000;4.27787;2
382.03101;17.00417;      4.62203; 62.55852;50.00000;20.00000;4.27724;2
382.19699;17.00750;      4.64753; 62.36487;50.00000;20.00000;4.27662;2
382.36700;17.01083;      4.67247; 62.17133;50.00000;20.00000;4.27597;2
382.53400;17.01417;      4.69661; 61.97510;50.00000;20.00000;4.27534;2
382.70499;17.01750;      4.72090; 61.78016;50.00000;20.00000;4.27469;2
382.87100;17.02083;      4.74503; 61.58136;50.00000;20.00000;4.27406;2
383.04001;17.02417;      4.76885; 61.38384;50.00000;20.00000;4.27342;2
383.20801;17.02750;      4.79260; 61.18633;50.00000;20.00000;4.27279;2
383.37799;17.03083;      4.81643; 60.98612;50.00000;20.00000;4.27214;2
383.54501;17.03417;      4.84018; 60.78603;50.00000;20.00000;4.27151;2
383.71399;17.03750;      4.86346; 60.58723;50.00000;20.00000;4.27087;2
383.88300;17.04083;      4.88561; 60.38703;50.00000;20.00000;4.27023;2
384.04999;17.04417;      4.90691; 60.18553;50.00000;20.00000;4.26960;2
384.21899;17.04750;      4.92764; 59.98287;50.00000;20.00000;4.26896;2
384.38501;17.05083;      4.94762; 59.78266;50.00000;20.00000;4.26834;2
384.55499;17.05417;      4.96667; 59.57860;50.00000;20.00000;4.26769;2
384.72198;17.05750;      4.98523; 59.37593;50.00000;20.00000;4.26706;2
384.88901;17.06083;      5.00407; 59.17315;50.00000;20.00000;4.26643;2
385.05801;17.06417;      5.02317; 58.96639;50.00000;20.00000;4.26579;2
385.22501;17.06750;      5.04212; 58.76233;50.00000;20.00000;4.26516;2
385.39401;17.07083;      5.06117; 58.56224;50.00000;20.00000;4.26452;2
385.56299;17.07417;      5.08134; 58.35548;50.00000;20.00000;4.26389;2
385.73099;17.07750;      5.10161; 58.15012;50.00000;20.00000;4.26325;2
385.89999;17.08083;      5.12074; 57.94477;50.00000;20.00000;4.26261;2
386.06699;17.08417;      5.13763; 57.73813;50.00000;20.00000;4.26198;2
386.23499;17.08750;      5.15434; 57.53265;50.00000;20.00000;4.26135;2
386.40399;17.09083;      5.17105; 57.32601;50.00000;20.00000;4.26071;2
386.56900;17.09417;      5.18658; 57.11808;50.00000;20.00000;4.26009;2
386.73801;17.09750;      5.19905; 56.91133;50.00000;20.00000;4.25945;2
386.90500;17.10083;      5.20821; 56.70468;50.00000;20.00000;4.25882;2
387.07101;17.10417;      5.21545; 56.49675;50.00000;20.00000;4.25820;2
387.23999;17.10750;      5.22074; 56.28871;50.00000;20.00000;4.25756;2
387.40601;17.11083;      5.22530; 56.07938;50.00000;20.00000;4.25693;2
387.57501;17.11417;      5.23150; 55.87273;50.00000;20.00000;4.25630;2
387.73999;17.11750;      5.23860; 55.66340;50.00000;20.00000;4.25567;2
387.90799;17.12083;      5.24565; 55.45676;50.00000;20.00000;4.25504;2
388.07599;17.12417;      5.25407; 55.24883;50.00000;20.00000;4.25441;2
388.24301;17.12750;      5.26513; 55.03950;50.00000;20.00000;4.25378;2
388.41299;17.13083;      5.28038; 54.83145;50.00000;20.00000;4.25314;2
388.58099;17.13417;      5.29899; 54.62352;50.00000;20.00000;4.25250;2
388.74899;17.13750;      5.32036; 54.41419;50.00000;20.00000;4.25187;2
388.91599;17.14083;      5.34269; 54.20497;50.00000;20.00000;4.25124;2
389.08600;17.14417;      5.36559; 53.99564;50.00000;20.00000;4.25060;2
389.25299;17.14750;      5.38951; 53.78631;50.00000;20.00000;4.24998;2
389.42099;17.15083;      5.41258; 53.57697;50.00000;20.00000;4.24934;2
389.59100;17.15417;      5.43117; 53.36647;50.00000;20.00000;4.24870;2
389.75800;17.15750;      5.44134; 53.15585;50.00000;20.00000;4.24808;2
389.92401;17.16083;      5.44837; 52.94394;50.00000;20.00000;4.24745;2
390.09299;17.16417;      5.46030; 52.73601;50.00000;20.00000;4.24682;2
390.26199;17.16750;      5.47930; 52.52528;50.00000;20.00000;4.24618;2
390.43100;17.17083;      5.50397; 52.31606;50.00000;20.00000;4.24554;2
390.60001;17.17417;      5.53243; 52.09889;50.00000;20.00000;4.24491;2
390.76801;17.17750;      5.56112; 51.88183;50.00000;20.00000;4.24428;2
390.93799;17.18083;      5.58581; 51.66337;50.00000;20.00000;4.24364;2
391.10699;17.18417;      5.60830; 51.44491;50.00000;20.00000;4.24300;2
391.27600;17.18750;      5.63266; 51.22376;50.00000;20.00000;4.24237;2
391.44601;17.19083;      5.66072; 51.00273;50.00000;20.00000;4.24173;2
391.61600;17.19417;      5.69241; 50.78169;50.00000;20.00000;4.24109;2
391.78601;17.19750;      5.72828; 50.55926;50.00000;20.00000;4.24045;2
391.95300;17.20083;      5.76513; 50.33565;50.00000;20.00000;4.23983;2
392.12399;17.20417;      5.80056; 50.11707;50.00000;20.00000;4.23918;2
392.29401;17.20750;      5.83337; 49.89346;50.00000;20.00000;4.23855;2
392.46301;17.21083;      5.86508; 49.66974;50.00000;20.00000;4.23791;2
392.63300;17.21417;      5.89409; 49.44741;50.00000;20.00000;4.23727;2
392.79800;17.21750;      5.91550; 49.22498;50.00000;20.00000;4.23666;2
392.96701;17.22083;      5.93339; 49.00265;50.00000;20.00000;4.23602;2
393.13501;17.22417;      5.95349; 48.77893;50.00000;20.00000;4.23539;2
393.30600;17.22750;      5.97655; 48.55520;50.00000;20.00000;4.23475;2
393.47299;17.23083;      6.00402; 48.33288;50.00000;20.00000;4.23412;2
393.64600;17.23417;      6.03790; 48.10916;50.00000;20.00000;4.23348;2
393.81500;17.23750;      6.07430; 47.88555;50.00000;20.00000;4.23284;2
393.98401;17.24083;      6.10972; 47.66054;50.00000;20.00000;4.23221;2
394.15201;17.24417;      6.14200; 47.43681;50.00000;20.00000;4.23158;2
394.32101;17.24750;      6.16840; 47.21051;50.00000;20.00000;4.23095;2
394.48999;17.25083;      6.18781; 46.98292;50.00000;20.00000;4.23031;2
394.65601;17.25417;      6.20221; 46.75662;50.00000;20.00000;4.22969;2
394.82401;17.25750;      6.21432; 46.52763;50.00000;20.00000;4.22906;2
394.99200;17.26083;      6.22396; 46.29619;50.00000;20.00000;4.22843;2
395.15900;17.26417;      6.23285; 46.06462;50.00000;20.00000;4.22781;2
395.32999;17.26750;      6.24293; 45.83306;50.00000;20.00000;4.22717;2
395.49701;17.27083;      6.25626; 45.59763;50.00000;20.00000;4.22654;2
395.66501;17.27417;      6.27242; 45.36349;50.00000;20.00000;4.22591;2
395.83200;17.27750;      6.28234; 45.12806;50.00000;20.00000;4.22529;2
396.00000;17.28083;      6.28668; 44.89252;50.00000;20.00000;4.22466;2
396.16699;17.28417;      6.28641; 44.66236;50.00000;20.00000;4.22404;2
396.33301;17.28750;      6.28014; 44.42834;50.00000;20.00000;4.22342;2
396.49899;17.29083;      6.27464; 44.19279;50.00000;20.00000;4.22280;2
396.66699;17.29417;      6.27255; 43.95608;50.00000;20.00000;4.22217;2
396.83899;17.29750;      6.27570; 43.71937;50.00000;20.00000;4.22153;2
397.00500;17.30083;      6.28189; 43.48125;50.00000;20.00000;4.22090;2
397.17200;17.30417;      6.28712; 43.24313;50.00000;20.00000;4.22028;2
397.34000;17.30750;      6.28945; 43.00642;50.00000;20.00000;4.21965;2
397.50601;17.31083;      6.28851; 42.76830;50.00000;20.00000;4.21903;2
397.67200;17.31417;      6.28397; 42.53030;50.00000;20.00000;4.21841;2
397.83801;17.31750;      6.27762; 42.29347;50.00000;20.00000;4.21779;2
398.00699;17.32083;      6.27034; 42.05547;50.00000;20.00000;4.21716;2
398.17401;17.32417;      6.26176; 41.81735;50.00000;20.00000;4.21654;2
398.34000;17.32750;      6.25068; 41.58063;50.00000;20.00000;4.21592;2
398.50601;17.33083;      6.23929; 41.34123;50.00000;20.00000;4.21530;2
398.67401;17.33417;      6.22742; 41.10440;50.00000;20.00000;4.21467;2
398.84000;17.33750;      6.21559; 40.86640;50.00000;20.00000;4.21405;2
399.00601;17.34083;      6.20752; 40.62957;50.00000;20.00000;4.21343;2
399.17401;17.34417;      6.20484; 40.39157;50.00000;20.00000;4.21281;2
399.34201;17.34750;      6.20510; 40.15602;50.00000;20.00000;4.21218;2
399.50900;17.35083;      6.20630; 39.91931;50.00000;20.00000;4.21156;2
399.67899;17.35417;      6.21005; 39.68517;50.00000;20.00000;4.21093;2
399.84900;17.35750;      6.21329; 39.45103;50.00000;20.00000;4.21029;2
400.01199;17.36083;      6.20861; 39.21818;50.00000;20.00000;4.20968;2
400.18100;17.36417;      6.19809; 38.98533;50.00000;20.00000;4.20905;2
400.34799;17.36750;      6.19126; 38.75247;50.00000;20.00000;4.20843;2
400.51401;17.37083;      6.18630; 38.52091;50.00000;20.00000;4.20781;2
400.68399;17.37417;      6.18636; 38.29075;50.00000;20.00000;4.20718;2
400.85101;17.37750;      6.19472; 38.06176;50.00000;20.00000;4.20656;2
401.01999;17.38083;      6.20106; 37.83674;50.00000;20.00000;4.20593;2
401.18500;17.38417;      6.20056; 37.61442;50.00000;20.00000;4.20532;2
401.35400;17.38750;      6.20028; 37.38812;50.00000;20.00000;4.20469;2
401.52499;17.39083;      6.20436; 37.16311;50.00000;20.00000;4.20405;2
401.69299;17.39417;      6.20890; 36.93950;50.00000;20.00000;4.20343;2
401.85999;17.39750;      6.20884; 36.71835;50.00000;20.00000;4.20281;2
402.02600;17.40083;      6.20471; 36.49603;50.00000;20.00000;4.20219;2
402.19400;17.40417;      6.19998; 36.27500;50.00000;20.00000;4.20156;2
402.36099;17.40750;      6.19376; 36.05384;50.00000;20.00000;4.20094;2
402.52802;17.41083;      6.18573; 35.83538;50.00000;20.00000;4.20032;2
402.69501;17.41417;      6.17597; 35.61692;50.00000;20.00000;4.19970;2
402.86301;17.41750;      6.16715; 35.39846;50.00000;20.00000;4.19908;2
403.03101;17.42083;      6.15963; 35.18270;50.00000;20.00000;4.19845;2
403.19699;17.42417;      6.15639; 34.96552;50.00000;20.00000;4.19784;2
403.36600;17.42750;      6.15265; 34.74835;50.00000;20.00000;4.19721;2
403.53400;17.43083;      6.14614; 34.53387;50.00000;20.00000;4.19658;2
403.70099;17.43417;      6.13852; 34.31798;50.00000;20.00000;4.19596;2
403.86899;17.43750;      6.12836; 34.10350;50.00000;20.00000;4.19534;2
404.03601;17.44083;      6.11665; 33.88762;50.00000;20.00000;4.19472;2
404.20099;17.44417;      6.10183; 33.67313;50.00000;20.00000;4.19411;2
404.36899;17.44750;      6.08539; 33.45725;50.00000;20.00000;4.19348;2
404.53799;17.45083;      6.07059; 33.24405;50.00000;20.00000;4.19286;2
404.70700;17.45417;      6.05968; 33.02829;50.00000;20.00000;4.19223;2
404.87299;17.45750;      6.04998; 32.81497;50.00000;20.00000;4.19161;2
405.04099;17.46083;      6.03810; 32.60178;50.00000;20.00000;4.19099;2
405.20599;17.46417;      6.02198; 32.38858;50.00000;20.00000;4.19038;2
405.37399;17.46750;      6.00621; 32.17668;50.00000;20.00000;4.18976;2
405.54300;17.47083;      6.00283; 31.96220;50.00000;20.00000;4.18913;2
405.71399;17.47417;      6.00583; 31.75029;50.00000;20.00000;4.18850;2
405.88199;17.47750;      6.00744; 31.53698;50.00000;20.00000;4.18787;2
406.04901;17.48083;      6.00268; 31.32507;50.00000;20.00000;4.18726;2
406.21701;17.48417;      5.99848; 31.11316;50.00000;20.00000;4.18663;2
406.38599;17.48750;      5.99515; 30.90254;50.00000;20.00000;4.18601;2
406.55600;17.49083;      5.99772; 30.69333;50.00000;20.00000;4.18538;2
406.72400;17.49417;      6.00524; 30.48785;50.00000;20.00000;4.18476;2
406.89001;17.49750;      6.00250; 30.28121;50.00000;20.00000;4.18414;2
407.05701;17.50083;      5.98715; 30.07843;50.00000;20.00000;4.18352;2
407.22501;17.50417;      5.97205; 29.87308;50.00000;20.00000;4.18290;2
407.39700;17.50750;      5.97149; 29.66515;50.00000;20.00000;4.18227;2
407.56400;17.51083;      5.97414; 29.45839;50.00000;20.00000;4.18165;2
407.73001;17.51417;      5.96725; 29.25046;50.00000;20.00000;4.18103;2
407.89899;17.51750;      5.95043; 29.04382;50.00000;20.00000;4.18041;2
408.07101;17.52083;      5.96195; 28.83835;50.00000;20.00000;4.17977;2
408.24399;17.52417;      5.99957; 28.63440;50.00000;20.00000;4.17913;2
408.41199;17.52750;      6.03242; 28.42893;50.00000;20.00000;4.17851;2
408.57999;17.53083;      6.04184; 28.22486;50.00000;20.00000;4.17789;2
408.74399;17.53417;      6.03287; 28.02079;50.00000;20.00000;4.17728;2
408.91299;17.53750;      6.00696; 27.81813;50.00000;20.00000;4.17666;2
409.07901;17.54083;      5.97798; 27.61406;50.00000;20.00000;4.17605;2
409.25000;17.54417;      5.97423; 27.41128;50.00000;20.00000;4.17542;2
409.41901;17.54750;      5.99199; 27.20721;50.00000;20.00000;4.17479;2
409.59000;17.55083;      6.01636; 27.00314;50.00000;20.00000;4.17416;2
409.75699;17.55417;      6.03596; 26.80036;50.00000;20.00000;4.17354;2
409.92599;17.55750;      6.04746; 26.59501;50.00000;20.00000;4.17292;2
410.09601;17.56083;      6.05767; 26.39223;50.00000;20.00000;4.17229;2
410.26501;17.56417;      6.07362; 26.18559;50.00000;20.00000;4.17167;2
410.43500;17.56750;      6.08744; 25.97895;50.00000;20.00000;4.17104;2
410.60300;17.57083;      6.08565; 25.77090;50.00000;20.00000;4.17042;2
410.76901;17.57417;      6.06839; 25.56168;50.00000;20.00000;4.16981;2
410.93701;17.57750;      6.05899; 25.35621;50.00000;20.00000;4.16919;2
411.10699;17.58083;      6.05403; 25.14828;50.00000;20.00000;4.16856;2
411.27499;17.58417;      6.05598; 24.93755;50.00000;20.00000;4.16794;2
411.44199;17.58750;      6.05694; 24.72704;50.00000;20.00000;4.16733;2
411.61099;17.59083;      6.05298; 24.51116;50.00000;20.00000;4.16671;2
411.78101;17.59417;      6.04811; 24.29141;50.00000;20.00000;4.16608;2
411.94601;17.59750;      6.03692; 24.07435;50.00000;20.00000;4.16547;2
412.11499;17.60083;      6.02387; 23.85192;50.00000;20.00000;4.16485;2
412.28201;17.60417;      6.01125; 23.62959;50.00000;20.00000;4.16423;2
412.45499;17.60750;      6.00366; 23.40716;50.00000;20.00000;4.16360;2
412.62299;17.61083;      5.99902; 23.18214;50.00000;20.00000;4.16298;2
412.79001;17.61417;      5.99521; 22.95725;50.00000;20.00000;4.16236;2
412.95901;17.61750;      5.99044; 22.73224;50.00000;20.00000;4.16174;2
413.12601;17.62083;      5.98744; 22.50594;50.00000;20.00000;4.16113;2
413.29599;17.62417;      5.98955; 22.28221;50.00000;20.00000;4.16050;2
413.46301;17.62750;      5.98468; 22.05720;50.00000;20.00000;4.15989;2
413.63101;17.63083;      5.97449; 21.83359;50.00000;20.00000;4.15927;2
413.79999;17.63417;      5.96377; 21.60986;50.00000;20.00000;4.15865;2
413.97000;17.63750;      5.95546; 21.38614;50.00000;20.00000;4.15802;2
414.13501;17.64083;      5.94849; 21.16510;50.00000;20.00000;4.15742;2
414.30399;17.64417;      5.93896; 20.94278;50.00000;20.00000;4.15680;2
414.47198;17.64750;      5.92805; 20.72034;50.00000;20.00000;4.15618;2
414.63901;17.65083;      5.91239; 20.49931;50.00000;20.00000;4.15557;2
414.80600;17.65417;      5.89343; 20.27956;50.00000;20.00000;4.15495;2
414.97400;17.65750;      5.87651; 20.06110;50.00000;20.00000;4.15434;2
415.14099;17.66083;      5.86147; 19.84264;50.00000;20.00000;4.15372;2
415.30801;17.66417;      5.84957; 19.62676;50.00000;20.00000;4.15311;2
415.47699;17.66750;      5.83804; 19.41099;50.00000;20.00000;4.15249;2
415.64600;17.67083;      5.82713; 19.19639;50.00000;20.00000;4.15187;2
415.81601;17.67417;      5.82048; 18.98191;50.00000;20.00000;4.15124;2
415.98700;17.67750;      5.82116; 18.76731;50.00000;20.00000;4.15062;2
416.15399;17.68083;      5.82226; 18.55412;50.00000;20.00000;4.15000;2
416.32300;17.68417;      5.81786; 18.33835;50.00000;20.00000;4.14938;2
416.49100;17.68750;      5.81108; 18.12504;50.00000;20.00000;4.14877;2
416.65900;17.69083;      5.80319; 17.91055;50.00000;20.00000;4.14815;2
416.82700;17.69417;      5.79086; 17.69865;50.00000;20.00000;4.14754;2
416.99200;17.69750;      5.77437; 17.48803;50.00000;20.00000;4.14693;2
417.16000;17.70083;      5.75710; 17.27881;50.00000;20.00000;4.14632;2
417.32999;17.70417;      5.73882; 17.07076;50.00000;20.00000;4.14569;2
417.49600;17.70750;      5.71983; 16.86284;50.00000;20.00000;4.14508;2
417.66299;17.71083;      5.70034; 16.65736;50.00000;20.00000;4.14447;2
417.83200;17.71417;      5.68018; 16.44944;50.00000;20.00000;4.14385;2
417.99899;17.71750;      5.65829; 16.24408;50.00000;20.00000;4.14324;2
418.16599;17.72083;      5.63428; 16.03732;50.00000;20.00000;4.14263;2
418.33301;17.72417;      5.61015; 15.83068;50.00000;20.00000;4.14202;2
418.50101;17.72750;      5.58676; 15.62661;50.00000;20.00000;4.14140;2
418.66699;17.73083;      5.56408; 15.42255;50.00000;20.00000;4.14080;2
418.83600;17.73417;      5.54186; 15.21976;50.00000;20.00000;4.14018;2
419.00299;17.73750;      5.52040; 15.01968;50.00000;20.00000;4.13957;2
419.17099;17.74083;      5.49926; 14.81959;50.00000;20.00000;4.13895;2
419.33801;17.74417;      5.47718; 14.61938;50.00000;20.00000;4.13834;2
419.50699;17.74750;      5.45526; 14.42315;50.00000;20.00000;4.13772;2
419.67401;17.75083;      5.43410; 14.22435;50.00000;20.00000;4.13711;2
419.84201;17.75417;      5.41225; 14.02941;50.00000;20.00000;4.13650;2
420.00800;17.75750;      5.38856; 13.83189;50.00000;20.00000;4.13589;2
420.17801;17.76083;      5.36321; 13.64093;50.00000;20.00000;4.13527;2
420.34500;17.76417;      5.33828; 13.45126;50.00000;20.00000;4.13466;2
420.51199;17.76750;      5.31471; 13.26029;50.00000;20.00000;4.13405;2
420.67999;17.77083;      5.29211; 13.07319;50.00000;20.00000;4.13344;2
420.84799;17.77417;      5.26916; 12.88094;50.00000;20.00000;4.13283;2
421.01199;17.77750;      5.24590; 12.69256;50.00000;20.00000;4.13223;2
421.18201;17.78083;      5.22184; 12.50288;50.00000;20.00000;4.13161;2
421.35001;17.78417;      5.19681; 12.31847;50.00000;20.00000;4.13099;2
421.51901;17.78750;      5.17085; 12.13137;50.00000;20.00000;4.13038;2
421.68799;17.79083;      5.14410; 11.94954;50.00000;20.00000;4.12976;2
421.85300;17.79417;      5.11688; 11.76899;50.00000;20.00000;4.12916;2
422.01999;17.79750;      5.08937; 11.58856;50.00000;20.00000;4.12855;2
422.18900;17.80083;      5.06104; 11.41199;50.00000;20.00000;4.12793;2
422.35501;17.80417;      5.03172; 11.23401;50.00000;20.00000;4.12733;2
422.52399;17.80750;      5.00214; 11.06399;50.00000;20.00000;4.12671;2
422.69199;17.81083;      4.97225; 10.89386;50.00000;20.00000;4.12610;2
422.85699;17.81417;      4.94198; 10.72653;50.00000;20.00000;4.12550;2
423.02399;17.81750;      4.91172; 10.56038;50.00000;20.00000;4.12489;2
423.19400;17.82083;      4.88129; 10.39294;50.00000;20.00000;4.12427;2
423.36301;17.82417;      4.85069; 10.22549;50.00000;20.00000;4.12365;2
423.52899;17.82750;      4.81968; 10.06191;50.00000;20.00000;4.12305;2
423.69601;17.83083;      4.78836;  9.89973;50.00000;20.00000;4.12244;2
423.86499;17.83417;      4.75648;  9.73756;50.00000;20.00000;4.12183;2
424.03201;17.83750;      4.72378;  9.57924;50.00000;20.00000;4.12122;2
424.20001;17.84083;      4.69043;  9.41964;50.00000;20.00000;4.12061;2
424.36499;17.84417;      4.65644;  9.26401;50.00000;20.00000;4.12001;2
424.53201;17.84750;      4.62219;  9.10839;50.00000;20.00000;4.11940;2
424.70499;17.85083;      4.58755;  8.95264;50.00000;20.00000;4.11877;2
424.87000;17.85417;      4.55228;  8.80100;50.00000;20.00000;4.11817;2
425.03799;17.85750;      4.51627;  8.64923;50.00000;20.00000;4.11756;2
425.20599;17.86083;      4.47960;  8.49876;50.00000;20.00000;4.11695;2
425.37201;17.86417;      4.44217;  8.35097;50.00000;20.00000;4.11634;2
425.53900;17.86750;      4.40376;  8.20447;50.00000;20.00000;4.11574;2
425.70801;17.87083;      4.36489;  8.05926;50.00000;20.00000;4.11512;2
425.87399;17.87417;      4.32563;  7.91663;50.00000;20.00000;4.11452;2
426.04199;17.87750;      4.28591;  7.77539;50.00000;20.00000;4.11391;2
426.20901;17.88083;      4.24570;  7.63416;50.00000;20.00000;4.11330;2
426.37900;17.88417;      4.20496;  7.49679;50.00000;20.00000;4.11269;2
426.54599;17.88750;      4.16368;  7.36071;50.00000;20.00000;4.11208;2
426.71201;17.89083;      4.12195;  7.22603;50.00000;20.00000;4.11148;2
426.88101;17.89417;      4.07985;  7.09263;50.00000;20.00000;4.11086;2
427.04700;17.89750;      4.03725;  6.96310;50.00000;20.00000;4.11026;2
427.21500;17.90083;      3.99442;  6.83357;50.00000;20.00000;4.10965;2
427.38300;17.90417;      3.95133;  6.70673;50.00000;20.00000;4.10904;2
427.54999;17.90750;      3.90817;  6.58247;50.00000;20.00000;4.10844;2
427.71799;17.91083;      3.86504;  6.46475;50.00000;20.00000;4.10783;2
427.88501;17.91417;      3.82169;  6.34692;50.00000;20.00000;4.10722;2
428.05399;17.91750;      3.77832;  6.23319;50.00000;20.00000;4.10661;2
428.22198;17.92083;      3.73520;  6.12062;50.00000;20.00000;4.10600;2
428.38800;17.92417;      3.69209;  6.00548;50.00000;20.00000;4.10540;2
428.55899;17.92750;      3.64932;  5.89432;50.00000;20.00000;4.10478;2
428.72699;17.93083;      3.60690;  5.78316;50.00000;20.00000;4.10417;2
428.89401;17.93417;      3.56445;  5.67586;50.00000;20.00000;4.10357;2
429.06201;17.93750;      3.52181;  5.56997;50.00000;20.00000;4.10296;2
429.23001;17.94083;      3.47885;  5.46665;50.00000;20.00000;4.10235;2
429.39899;17.94417;      3.43564;  5.36461;50.00000;20.00000;4.10174;2
429.56601;17.94750;      3.39242;  5.26387;50.00000;20.00000;4.10113;2
429.73599;17.95083;      3.34921;  5.16441;50.00000;20.00000;4.10052;2
429.90302;17.95417;      3.30592;  5.13433;50.00000;20.00000;4.09991;2
430.07001;17.95750;      3.26239;  5.07290;50.00000;20.00000;4.09931;2
430.23901;17.96083;      3.21912;  4.98655;50.00000;20.00000;4.09870;2
430.40701;17.96417;      3.17590;  4.88323;50.00000;20.00000;4.09809;2
430.57599;17.96750;      3.13260;  4.84005;50.00000;20.00000;4.09748;2
430.74500;17.97083;      3.08945;  4.76154;50.00000;20.00000;4.09687;2
430.91199;17.97417;      3.04631;  4.65822;50.00000;20.00000;4.09627;2
431.08099;17.97750;      3.00322;  4.54050;50.00000;20.00000;4.09566;2
431.24701;17.98083;      2.96010;  4.50645;50.00000;20.00000;4.09506;2
431.41699;17.98417;      2.91716;  4.44104;50.00000;20.00000;4.09444;2
431.58600;17.98750;      2.87428;  4.35211;50.00000;20.00000;4.09383;2
431.75400;17.99083;      2.83144;  4.24610;50.00000;20.00000;4.09322;2
431.92401;17.99417;      2.78878;  4.21346;50.00000;20.00000;4.09261;2
432.09201;17.99750;      2.74637;  4.15203;50.00000;20.00000;4.09200;2
432.26099;18.00083;      2.70403;  4.06696;50.00000;20.00000;4.09139;2
432.43100;18.00417;      2.66191;  3.96492;50.00000;20.00000;4.09078;2
432.59698;18.00750;      2.61971;  3.92959;50.00000;20.00000;4.09018;2
432.76599;18.01083;      2.57749;  3.86418;50.00000;20.00000;4.08957;2
432.93600;18.01417;      2.53550;  3.77525;50.00000;20.00000;4.08896;2
433.10300;18.01750;      2.49397;  3.66924;50.00000;20.00000;4.08836;2
433.27399;18.02083;      2.45249;  3.64057;50.00000;20.00000;4.08774;2
433.44199;18.02417;      2.41135;  3.58288;50.00000;20.00000;4.08713;2
433.61301;18.02750;      2.37038;  3.50320;50.00000;20.00000;4.08652;2
433.78101;18.03083;      2.32970;  3.40912;50.00000;20.00000;4.08591;2
433.95001;18.03417;      2.28938;  3.37893;50.00000;20.00000;4.08530;2
434.11899;18.03750;      2.24916;  3.32277;50.00000;20.00000;4.08469;2
434.28699;18.04083;      2.20942;  3.24683;50.00000;20.00000;4.08409;2
434.45901;18.04417;      2.16962;  3.15661;50.00000;20.00000;4.08347;2
434.62799;18.04750;      2.13008;  3.12911;50.00000;20.00000;4.08286;2
434.79700;18.05083;      2.09073;  3.07810;50.00000;20.00000;4.08225;2
434.96600;18.05417;      2.05154;  3.00883;50.00000;20.00000;4.08164;2
435.13400;18.05750;      2.01280;  2.92633;50.00000;20.00000;4.08104;2
435.30099;18.06083;      1.97433;  2.90153;50.00000;20.00000;4.08044;2
435.47101;18.06417;      1.93607;  2.85449;50.00000;20.00000;4.07983;2
435.64200;18.06750;      1.89798;  2.79037;50.00000;20.00000;4.07921;2
435.81299;18.07083;      1.86029;  2.71443;50.00000;20.00000;4.07860;2
435.98099;18.07417;      1.82278;  2.69219;50.00000;20.00000;4.07799;2
436.14899;18.07750;      1.78543;  2.65042;50.00000;20.00000;4.07739;2
436.32001;18.08083;      1.74826;  2.59285;50.00000;20.00000;4.07677;2
436.48999;18.08417;      1.71153;  2.52475;50.00000;20.00000;4.07616;2
436.66000;18.08750;      1.67501;  2.50392;50.00000;20.00000;4.07555;2
436.82901;18.09083;      1.63887;  2.46461;50.00000;20.00000;4.07495;2
437.00000;18.09417;      1.60292;  2.41102;50.00000;20.00000;4.07433;2
437.17200;18.09750;      1.56735;  2.34689;50.00000;20.00000;4.07371;2
437.33801;18.10083;      1.53190;  2.32724;50.00000;20.00000;4.07312;2
437.50900;18.10417;      1.49669;  2.29061;50.00000;20.00000;4.07250;2
437.67999;18.10750;      1.46185;  2.24100;50.00000;20.00000;4.07189;2
437.84900;18.11083;      1.42727;  2.18343;50.00000;20.00000;4.07128;2
438.01801;18.11417;      1.39310;  2.16635;50.00000;20.00000;4.07068;2
438.19000;18.11750;      1.35905;  2.13756;50.00000;20.00000;4.07006;2
438.35901;18.12083;      1.32527;  2.09707;50.00000;20.00000;4.06945;2
438.53000;18.12417;      1.29181;  2.04723;50.00000;20.00000;4.06884;2
438.69800;18.12750;      1.25850;  2.03553;50.00000;20.00000;4.06824;2
438.86801;18.13083;      1.22561;  2.00546;50.00000;20.00000;4.06763;2
439.03900;18.13417;      1.19309;  1.96497;50.00000;20.00000;4.06702;2
439.20901;18.13750;      1.16071;  1.91653;50.00000;20.00000;4.06641;2
439.37799;18.14083;      1.12867;  1.90213;50.00000;20.00000;4.06580;2
439.54800;18.14417;      1.09689;  1.87464;50.00000;20.00000;4.06519;2
439.71799;18.14750;      1.06538;  1.83672;50.00000;20.00000;4.06458;2
439.88800;18.15083;      1.03435;  1.79226;50.00000;20.00000;4.06397;2
440.05899;18.15417;      1.00342;  1.77916;50.00000;20.00000;4.06336;2
440.22900;18.15750;      0.97265;  1.75435;50.00000;20.00000;4.06275;2
440.39899;18.16083;      0.94225;  1.72030;50.00000;20.00000;4.06215;2
440.56900;18.16417;      0.91199;  1.68110;50.00000;20.00000;4.06154;2
440.73700;18.16750;      0.88236;  1.66928;50.00000;20.00000;4.06094;2
440.90900;18.17083;      0.85290;  1.64705;50.00000;20.00000;4.06032;2
441.07800;18.17417;      0.82370;  1.61569;50.00000;20.00000;4.05972;2
441.24799;18.17750;      0.79477;  1.57907;50.00000;20.00000;4.05911;2
441.41901;18.18083;      0.76622;  1.56725;50.00000;20.00000;4.05850;2
441.59100;18.18417;      0.73789;  1.54630;50.00000;20.00000;4.05788;2
441.76001;18.18750;      0.70999;  1.51752;50.00000;20.00000;4.05728;2
441.92899;18.19083;      0.68220;  1.48359;50.00000;20.00000;4.05667;2
442.10001;18.19417;      0.65496;  1.47434;50.00000;20.00000;4.05606;2
442.26999;18.19750;      0.62807;  1.45609;50.00000;20.00000;4.05546;2
442.44299;18.20083;      0.60133;  1.43116;50.00000;20.00000;4.05484;2
442.61099;18.20417;      0.57493;  1.40109;50.00000;20.00000;4.05424;2
442.78101;18.20750;      0.54883;  1.39197;50.00000;20.00000;4.05363;2
442.95099;18.21083;      0.52301;  1.37500;50.00000;20.00000;4.05302;2
443.12299;18.21417;      0.49740;  1.35277;50.00000;20.00000;4.05241;2
443.29199;18.21750;      0.47225;  1.32656;50.00000;20.00000;4.05181;2
443.46100;18.22083;      0.44740;  1.31872;50.00000;20.00000;4.05120;2
443.63300;18.22417;      0.42278;  1.30432;50.00000;20.00000;4.05059;2
443.80399;18.22750;      0.39844;  1.28338;50.00000;20.00000;4.04998;2
443.97198;18.23083;      0.37436;  1.25857;50.00000;20.00000;4.04938;2
444.14200;18.23417;      0.35067;  1.25073;50.00000;20.00000;4.04878;2
444.31400;18.23750;      0.32726;  1.23634;50.00000;20.00000;4.04816;2
444.48499;18.24083;      0.30411;  1.21668;50.00000;20.00000;4.04755;2
444.65399;18.24417;      0.28128;  1.19445;50.00000;20.00000;4.04695;2
444.82599;18.24750;      0.25864;  1.18790;50.00000;20.00000;4.04634;2
444.99500;18.25083;      0.23648;  1.17479;50.00000;20.00000;4.04574;2
445.16599;18.25417;      0.21449;  1.15783;50.00000;20.00000;4.04513;2
445.33499;18.25750;      0.19276;  1.13688;50.00000;20.00000;4.04453;2
445.50601;18.26083;      0.17126;  1.13033;50.00000;20.00000;4.04392;2
445.67700;18.26417;      0.15018;  1.11863;50.00000;20.00000;4.04331;2
445.84500;18.26750;      0.12936;  1.10283;50.00000;20.00000;4.04271;2
446.01801;18.27083;      0.10886;  1.08458;50.00000;20.00000;4.04209;2
446.18600;18.27417; 8.862095e-02;  1.07931;50.00000;20.00000;4.04150;2
446.35800;18.27750; 6.870710e-02;  1.07018;50.00000;20.00000;4.04088;2
446.52899;18.28083; 4.905233e-02;  1.06223;50.00000;20.00000;4.04028;2
446.69901;18.28417; 2.947998e-02;  1.05181;50.00000;20.00000;4.03967;2
446.86801;18.28750; 1.025543e-02;  1.05181;50.00000;20.00000;4.03907;2
447.03900;18.29083;-8.510638e-03;  1.04795;50.00000;20.00000;4.03846;2
447.20999;18.29417;-2.695072e-02;  1.03613;50.00000;20.00000;4.03786;2
447.37900;18.29750;-4.508671e-02;  1.02303;50.00000;20.00000;4.03726;2
447.54901;18.30083;-6.311760e-02;  1.01917;50.00000;20.00000;4.03665;2
447.72000;18.30417;-8.093273e-02;  1.01133;50.00000;20.00000;4.03604;2
447.89001;18.30750;-9.850980e-02;  0.99951;50.00000;20.00000;4.03544;2
448.05899;18.31083;     -0.11583;  0.98512;50.00000;20.00000;4.03484;2
448.23199;18.31417;     -0.13277;  0.98126;50.00000;20.00000;4.03423;2
448.40302;18.31750;     -0.14957;  0.97342;50.00000;20.00000;4.03362;2
448.57199;18.32083;     -0.16597;  0.96289;50.00000;20.00000;4.03302;2
448.74200;18.32417;     -0.18198;  0.95107;50.00000;20.00000;4.03242;2
448.91199;18.32750;     -0.19779;  0.94721;50.00000;20.00000;4.03181;2
449.08301;18.33083;     -0.21353;  0.93937;50.00000;20.00000;4.03121;2
449.25201;18.33417;     -0.22911;  0.92883;50.00000;20.00000;4.03061;2
449.42001;18.33750;     -0.24420;  0.91713;50.00000;20.00000;4.03001;2
449.58899;18.34083;     -0.25904;  0.91713;50.00000;20.00000;4.02941;2
449.76199;18.34417;     -0.27361;  0.91058;50.00000;20.00000;4.02880;2
449.93100;18.34750;     -0.28790;  0.90017;50.00000;20.00000;4.02820;2
450.10101;18.35083;     -0.30191;  0.88835;50.00000;20.00000;4.02760;2
450.27100;18.35417;     -0.31588;  0.88039;50.00000;20.00000;4.02700;2
450.44199;18.35750;     -0.32938;  0.88437;50.00000;20.00000;4.02639;2
450.61301;18.36083;     -0.34272;  0.88437;50.00000;20.00000;4.02579;2
450.78299;18.36417;     -0.35596;  0.88308;50.00000;20.00000;4.02518;2
450.95200;18.36750;     -0.36886;  0.87524;50.00000;20.00000;4.02459;2
451.12500;18.37083;     -0.38147;  0.86612;50.00000;20.00000;4.02397;2
451.29401;18.37417;     -0.39371;  0.86612;50.00000;20.00000;4.02337;2
451.46201;18.37750;     -0.40575;  0.86214;50.00000;20.00000;4.02278;2
451.63400;18.38083;     -0.41773;  0.85559;50.00000;20.00000;4.02217;2
451.80301;18.38417;     -0.42947;  0.84775;50.00000;20.00000;4.02157;2
451.97299;18.38750;     -0.44086;  0.83991;50.00000;20.00000;4.02097;2
452.14099;18.39083;     -0.45198;  0.83991;50.00000;20.00000;4.02038;2
452.31201;18.39417;     -0.46300;  0.83605;50.00000;20.00000;4.01977;2
452.48199;18.39750;     -0.47377;  0.83078;50.00000;20.00000;4.01917;2
452.65100;18.40083;     -0.48433;  0.82423;50.00000;20.00000;4.01858;2
452.82001;18.40417;     -0.49476;  0.81767;50.00000;20.00000;4.01798;2
452.99200;18.40750;     -0.50499;  0.81767;50.00000;20.00000;4.01737;2
453.16101;18.41083;     -0.51491;  0.81767;50.00000;20.00000;4.01678;2
453.32800;18.41417;     -0.52478;  0.81241;50.00000;20.00000;4.01619;2
453.50101;18.41750;     -0.53445;  0.80586;50.00000;20.00000;4.01558;2
453.67099;18.42083;     -0.54402;  0.79802;50.00000;20.00000;4.01498;2
453.83899;18.42417;     -0.55324;  0.78889;50.00000;20.00000;4.01438;2
454.00900;18.42750;     -0.56215;  0.78889;50.00000;20.00000;4.01378;2
454.18100;18.43083;     -0.57087;  0.78889;50.00000;20.00000;4.01318;2
454.34500;18.43417;     -0.57958;  0.78362;50.00000;20.00000;4.01260;2
