Repository: TristanHehnen/BESKID_ExperimentalData

# Experimental Data of the BESKID Project

The repository contains the public experimental data of the BESKID project.

The primary material investigate is Poly(methyl methacrylate) (PMMA).

The materials have been examined in various experimental setups, across different sizes, from micro- to real-scale. Data of the following setups is available:
- Thermogravimetric analysis (TGA)
- Micro-scale combustion calorimetry (MCC)
- Differential scanning calorimetry (DSC)
- Cone calorimetry

File: ExpData/TGA/DE_6mm/ExpDat_PMMA_DE_6mm_10Kmin_01.txt (part 6 of 21)
#SEG. 3:                     ;700�C/00:10/700�C
#SEG. 4:                     ;700�C/25.0(K/min)/30�C
##Temp./�C;Time/min;DSC/(mW/mg);Mass/%;Gas Flow(purge2)/(ml/min);Gas Flow(protective)/(ml/min);Sensit./(uV/mW);Segment
269.05499; 33.90083;     0.18712;     93.20127;50.00000;20.00000;4.54658;2
269.15601; 33.91083;     0.18746;     93.18958;50.00000;20.00000;4.54621;2
269.25500; 33.92083;     0.18767;     93.18183;50.00000;20.00000;4.54585;2
269.35400; 33.93083;     0.18782;     93.17015;50.00000;20.00000;4.54549;2
269.45200; 33.94083;     0.18811;     93.17015;50.00000;20.00000;4.54514;2
269.55399; 33.95083;     0.18836;     93.17015;50.00000;20.00000;4.54476;2
269.65399; 33.96083;     0.18853;     93.17015;50.00000;20.00000;4.54440;2
269.75400; 33.97083;     0.18874;     93.17015;50.00000;20.00000;4.54403;2
269.85300; 33.98083;     0.18893;     93.15858;50.00000;20.00000;4.54367;2
269.95300; 33.99083;     0.18914;     93.15465;50.00000;20.00000;4.54331;2
270.05301; 34.00083;     0.18948;     93.15083;50.00000;20.00000;4.54294;2
270.15399; 34.01083;     0.18987;     93.13914;50.00000;20.00000;4.54257;2
270.25201; 34.02083;     0.19019;     93.13914;50.00000;20.00000;4.54221;2
270.35101; 34.03083;     0.19042;     93.13914;50.00000;20.00000;4.54185;2
270.45200; 34.04083;     0.19065;     93.12746;50.00000;20.00000;4.54148;2
270.55301; 34.05083;     0.19073;     93.12364;50.00000;20.00000;4.54111;2
270.65302; 34.06083;     0.19090;     93.12364;50.00000;20.00000;4.54075;2
270.75201; 34.07083;     0.19105;     93.12364;50.00000;20.00000;4.54038;2
270.85101; 34.08083;     0.19124;     93.11589;50.00000;20.00000;4.54002;2
270.95001; 34.09083;     0.19164;     93.10687;50.00000;20.00000;4.53966;2
271.05099; 34.10083;     0.19201;     93.10687;50.00000;20.00000;4.53929;2
271.14999; 34.11083;     0.19233;     93.10687;50.00000;20.00000;4.53893;2
271.24899; 34.12083;     0.19258;     93.10687;50.00000;20.00000;4.53856;2
271.35101; 34.13083;     0.19289;     93.09518;50.00000;20.00000;4.53819;2
271.45099; 34.14083;     0.19320;     93.09125;50.00000;20.00000;4.53782;2
271.54999; 34.15083;     0.19337;     93.09125;50.00000;20.00000;4.53746;2
271.64999; 34.16083;     0.19362;     93.09125;50.00000;20.00000;4.53709;2
271.75299; 34.17083;     0.19387;     93.09125;50.00000;20.00000;4.53671;2
271.85101; 34.18083;     0.19412;     93.09900;50.00000;20.00000;4.53635;2
271.95200; 34.19083;     0.19441;     93.09518;50.00000;20.00000;4.53598;2
272.05099; 34.20083;     0.19458;     93.09125;50.00000;20.00000;4.53561;2
272.15201; 34.21083;     0.19488;     93.09125;50.00000;20.00000;4.53524;2
272.24899; 34.22083;     0.19507;     93.09125;50.00000;20.00000;4.53488;2
272.35101; 34.23083;     0.19538;     93.09125;50.00000;20.00000;4.53451;2
272.45001; 34.24083;     0.19589;     93.09125;50.00000;20.00000;4.53414;2
272.54999; 34.25083;     0.19615;     93.07968;50.00000;20.00000;4.53377;2
272.64999; 34.26083;     0.19637;     93.07575;50.00000;20.00000;4.53340;2
272.75000; 34.27083;     0.19656;     93.07575;50.00000;20.00000;4.53304;2
272.84900; 34.28083;     0.19677;     93.07575;50.00000;20.00000;4.53267;2
272.95099; 34.29083;     0.19721;     93.07193;50.00000;20.00000;4.53229;2
273.05099; 34.30083;     0.19748;     93.06025;50.00000;20.00000;4.53192;2
273.14801; 34.31083;     0.19785;     93.06025;50.00000;20.00000;4.53157;2
273.24899; 34.32083;     0.19802;     93.06025;50.00000;20.00000;4.53119;2
273.34799; 34.33083;     0.19833;     93.06025;50.00000;20.00000;4.53083;2
273.45001; 34.34083;     0.19871;     93.04856;50.00000;20.00000;4.53045;2
273.55200; 34.35083;     0.19906;     93.04474;50.00000;20.00000;4.53007;2
273.64999; 34.36083;     0.19925;     93.04474;50.00000;20.00000;4.52971;2
273.75000; 34.37083;     0.19980;     93.04081;50.00000;20.00000;4.52934;2
273.84900; 34.38083;     0.20012;     93.02785;50.00000;20.00000;4.52897;2
273.95001; 34.39083;     0.20045;     93.02785;50.00000;20.00000;4.52859;2
274.04999; 34.40083;     0.20078;     93.02785;50.00000;20.00000;4.52822;2
274.14999; 34.41083;     0.20111;     93.02404;50.00000;20.00000;4.52785;2
274.25201; 34.42083;     0.20140;     93.01108;50.00000;20.00000;4.52747;2
274.34900; 34.43083;     0.20173;     93.01108;50.00000;20.00000;4.52711;2
274.44901; 34.44083;     0.20213;     93.01108;50.00000;20.00000;4.52674;2
274.55099; 34.45083;     0.20250;     93.00333;50.00000;20.00000;4.52636;2
274.64801; 34.46083;     0.20289;     92.99430;50.00000;20.00000;4.52600;2
274.74899; 34.47083;     0.20318;     92.99430;50.00000;20.00000;4.52563;2
274.85101; 34.48083;     0.20345;     92.99430;50.00000;20.00000;4.52525;2
274.95001; 34.49083;     0.20387;     92.98655;50.00000;20.00000;4.52488;2
275.05200; 34.50083;     0.20424;     92.97880;50.00000;20.00000;4.52450;2
275.14899; 34.51083;     0.20461;     92.97880;50.00000;20.00000;4.52414;2
275.25000; 34.52083;     0.20510;     92.97499;50.00000;20.00000;4.52376;2
275.34900; 34.53083;     0.20548;     92.95937;50.00000;20.00000;4.52339;2
275.45099; 34.54083;     0.20581;     92.94514;50.00000;20.00000;4.52301;2
275.55099; 34.55083;     0.20618;     92.94514;50.00000;20.00000;4.52264;2
275.64999; 34.56083;     0.20653;     92.94514;50.00000;20.00000;4.52227;2
275.75201; 34.57083;     0.20684;     92.93357;50.00000;20.00000;4.52189;2
275.85101; 34.58083;     0.20727;     92.92964;50.00000;20.00000;4.52152;2
275.95099; 34.59083;     0.20783;     92.92964;50.00000;20.00000;4.52115;2
276.05099; 34.60083;     0.20808;     92.92964;50.00000;20.00000;4.52077;2
276.15201; 34.61083;     0.20835;     92.92964;50.00000;20.00000;4.52039;2
276.24899; 34.62083;     0.20874;     92.92189;50.00000;20.00000;4.52003;2
276.35101; 34.63083;     0.20925;     92.91413;50.00000;20.00000;4.51965;2
276.45300; 34.64083;     0.20971;     92.91413;50.00000;20.00000;4.51927;2
276.55200; 34.65083;     0.21004;     92.91413;50.00000;20.00000;4.51890;2
276.65201; 34.66083;     0.21057;     92.90118;50.00000;20.00000;4.51852;2
276.75299; 34.67083;     0.21088;     92.89597;50.00000;20.00000;4.51814;2
276.85101; 34.68083;     0.21119;     92.89597;50.00000;20.00000;4.51778;2
276.95300; 34.69083;     0.21150;     92.89215;50.00000;20.00000;4.51739;2
277.05399; 34.70083;     0.21193;     92.87920;50.00000;20.00000;4.51702;2
277.15302; 34.71083;     0.21236;     92.86763;50.00000;20.00000;4.51664;2
277.25299; 34.72083;     0.21294;     92.86370;50.00000;20.00000;4.51627;2
277.35300; 34.73083;     0.21333;     92.85594;50.00000;20.00000;4.51589;2
277.45300; 34.74083;     0.21382;     92.84553;50.00000;20.00000;4.51552;2
277.55399; 34.75083;     0.21417;     92.84553;50.00000;20.00000;4.51514;2
277.65399; 34.76083;     0.21446;     92.83269;50.00000;20.00000;4.51476;2
277.75400; 34.77083;     0.21494;     92.82749;50.00000;20.00000;4.51439;2
277.85400; 34.78083;     0.21530;     92.82749;50.00000;20.00000;4.51401;2
277.95499; 34.79083;     0.21588;     92.81974;50.00000;20.00000;4.51363;2
278.05499; 34.80083;     0.21631;     92.81198;50.00000;20.00000;4.51325;2
278.15500; 34.81083;     0.21680;     92.81198;50.00000;20.00000;4.51288;2
278.25400; 34.82083;     0.21719;     92.81198;50.00000;20.00000;4.51250;2
278.35501; 34.83083;     0.21758;     92.80423;50.00000;20.00000;4.51212;2
278.45401; 34.84083;     0.21804;     92.79382;50.00000;20.00000;4.51175;2
278.55701; 34.85083;     0.21851;     92.79382;50.00000;20.00000;4.51136;2
278.65601; 34.86083;     0.21894;     92.77959;50.00000;20.00000;4.51099;2
278.75699; 34.87083;     0.21941;     92.77311;50.00000;20.00000;4.51061;2
278.85599; 34.88083;     0.21994;     92.76536;50.00000;20.00000;4.51023;2
278.95499; 34.89083;     0.22035;     92.75379;50.00000;20.00000;4.50986;2
279.05499; 34.90083;     0.22084;     92.74986;50.00000;20.00000;4.50948;2
279.15601; 34.91083;     0.22119;     92.73181;50.00000;20.00000;4.50910;2
279.25699; 34.92083;     0.22166;     92.73181;50.00000;20.00000;4.50872;2
279.35599; 34.93083;     0.22222;     92.71758;50.00000;20.00000;4.50834;2
279.45499; 34.94083;     0.22244;     92.71111;50.00000;20.00000;4.50797;2
279.55600; 34.95083;     0.22287;     92.71111;50.00000;20.00000;4.50758;2
279.65601; 34.96083;     0.22345;     92.69942;50.00000;20.00000;4.50721;2
279.75800; 34.97083;     0.22402;     92.69433;50.00000;20.00000;4.50682;2
279.85699; 34.98083;     0.22459;     92.69433;50.00000;20.00000;4.50644;2
279.95801; 34.99083;     0.22490;     92.67871;50.00000;20.00000;4.50606;2
280.05600; 35.00083;     0.22559;     92.66194;50.00000;20.00000;4.50569;2
280.15701; 35.01083;     0.22598;     92.66194;50.00000;20.00000;4.50531;2
280.25699; 35.02083;     0.22647;     92.65292;50.00000;20.00000;4.50493;2
280.35599; 35.03083;     0.22695;     92.64123;50.00000;20.00000;4.50455;2
280.45801; 35.04083;     0.22733;     92.64123;50.00000;20.00000;4.50416;2
280.55701; 35.05083;     0.22770;     92.63348;50.00000;20.00000;4.50379;2
280.65799; 35.06083;     0.22823;     92.62319;50.00000;20.00000;4.50340;2
280.75800; 35.07083;     0.22858;     92.62319;50.00000;20.00000;4.50302;2
280.85800; 35.08083;     0.22927;     92.61925;50.00000;20.00000;4.50264;2
280.95901; 35.09083;     0.22934;     92.60502;50.00000;20.00000;4.50226;2
281.05801; 35.10083;     0.23001;     92.60502;50.00000;20.00000;4.50188;2
281.15799; 35.11083;     0.23044;     92.59727;50.00000;20.00000;4.50150;2
281.25800; 35.12083;     0.23097;     92.58698;50.00000;20.00000;4.50112;2
281.35800; 35.13083;     0.23132;     92.58304;50.00000;20.00000;4.50074;2
281.45901; 35.14083;     0.23189;     92.57147;50.00000;20.00000;4.50035;2
281.55899; 35.15083;     0.23240;     92.55979;50.00000;20.00000;4.49997;2
281.66101; 35.16083;     0.23297;     92.55597;50.00000;20.00000;4.49958;2
281.75800; 35.17083;     0.23358;     92.55597;50.00000;20.00000;4.49921;2
281.86099; 35.18083;     0.23395;     92.55597;50.00000;20.00000;4.49882;2
281.95999; 35.19083;     0.23448;     92.54301;50.00000;20.00000;4.49844;2
282.06100; 35.20083;     0.23507;     92.53781;50.00000;20.00000;4.49806;2
282.15799; 35.21083;     0.23548;     92.53781;50.00000;20.00000;4.49769;2
282.26001; 35.22083;     0.23605;     92.52358;50.00000;20.00000;4.49730;2
282.35999; 35.23083;     0.23672;     92.51710;50.00000;20.00000;4.49691;2
282.46100; 35.24083;     0.23715;     92.51328;50.00000;20.00000;4.49653;2
282.55899; 35.25083;     0.23759;     92.49905;50.00000;20.00000;4.49615;2
282.66000; 35.26083;     0.23816;     92.49905;50.00000;20.00000;4.49576;2
282.76001; 35.27083;     0.23888;     92.49130;50.00000;20.00000;4.49538;2
282.85999; 35.28083;     0.23934;     92.48089;50.00000;20.00000;4.49500;2
282.95999; 35.29083;     0.23971;     92.47707;50.00000;20.00000;4.49462;2
283.05801; 35.30083;     0.24018;     92.46157;50.00000;20.00000;4.49424;2
283.16000; 35.31083;     0.24075;     92.46157;50.00000;20.00000;4.49385;2
283.25900; 35.32083;     0.24136;     92.44595;50.00000;20.00000;4.49347;2
283.35999; 35.33083;     0.24185;     92.43820;50.00000;20.00000;4.49308;2
283.45999; 35.34083;     0.24243;     92.42536;50.00000;20.00000;4.49270;2
283.56201; 35.35083;     0.24296;     92.41888;50.00000;20.00000;4.49231;2
283.66101; 35.36083;     0.24361;     92.41113;50.00000;20.00000;4.49192;2
283.76199; 35.37083;     0.24412;     92.40072;50.00000;20.00000;4.49154;2
283.86099; 35.38083;     0.24479;     92.40072;50.00000;20.00000;4.49116;2
283.96201; 35.39083;     0.24512;     92.39690;50.00000;20.00000;4.49077;2
284.06100; 35.40083;     0.24560;     92.38267;50.00000;20.00000;4.49039;2
284.16199; 35.41083;     0.24636;     92.38267;50.00000;20.00000;4.49000;2
284.26300; 35.42083;     0.24700;     92.37874;50.00000;20.00000;4.48961;2
284.36099; 35.43083;     0.24753;     92.36197;50.00000;20.00000;4.48923;2
284.46301; 35.44083;     0.24812;     92.36197;50.00000;20.00000;4.48884;2
284.56100; 35.45083;     0.24871;     92.35803;50.00000;20.00000;4.48846;2
284.66199; 35.46083;     0.24938;     92.34126;50.00000;20.00000;4.48807;2
284.76099; 35.47083;     0.24982;     92.34126;50.00000;20.00000;4.48769;2
284.86401; 35.48083;     0.25045;     92.32448;50.00000;20.00000;4.48729;2
284.96201; 35.49083;     0.25112;     92.30378;50.00000;20.00000;4.48691;2
285.06201; 35.50083;     0.25175;     92.29984;50.00000;20.00000;4.48653;2
285.16199; 35.51083;     0.25234;     92.28434;50.00000;20.00000;4.48614;2
285.26199; 35.52083;     0.25291;     92.28434;50.00000;20.00000;4.48576;2
285.36200; 35.53083;     0.25359;     92.27138;50.00000;20.00000;4.48537;2
285.46301; 35.54083;     0.25414;     92.26629;50.00000;20.00000;4.48498;2
285.56299; 35.55083;     0.25465;     92.25716;50.00000;20.00000;4.48459;2
285.66299; 35.56083;     0.25521;     92.24431;50.00000;20.00000;4.48420;2
285.76001; 35.57083;     0.25584;     92.23518;50.00000;20.00000;4.48383;2
285.86401; 35.58083;     0.25653;     92.22233;50.00000;20.00000;4.48343;2
285.96201; 35.59083;     0.25716;     92.21840;50.00000;20.00000;4.48305;2
286.06299; 35.60083;     0.25766;     92.20163;50.00000;20.00000;4.48266;2
286.16199; 35.61083;     0.25827;     92.20163;50.00000;20.00000;4.48227;2
286.26300; 35.62083;     0.25894;     92.19249;50.00000;20.00000;4.48188;2
286.36200; 35.63083;     0.25944;     92.17965;50.00000;20.00000;4.48150;2
286.46201; 35.64083;     0.26027;     92.17571;50.00000;20.00000;4.48111;2
286.56299; 35.65083;     0.26088;     92.15628;50.00000;20.00000;4.48072;2
286.66199; 35.66083;     0.26151;     92.15628;50.00000;20.00000;4.48033;2
286.76099; 35.67083;     0.26217;     92.13811;50.00000;20.00000;4.47995;2
286.86401; 35.68083;     0.26282;     92.11880;50.00000;20.00000;4.47955;2
286.96399; 35.69083;     0.26345;     92.11486;50.00000;20.00000;4.47916;2
287.06201; 35.70083;     0.26413;     92.09670;50.00000;20.00000;4.47878;2
287.16400; 35.71083;     0.26474;     92.09670;50.00000;20.00000;4.47838;2
287.26501; 35.72083;     0.26526;     92.07345;50.00000;20.00000;4.47799;2
287.36301; 35.73083;     0.26601;     92.05794;50.00000;20.00000;4.47761;2
287.46301; 35.74083;     0.26672;     92.04244;50.00000;20.00000;4.47722;2
287.56299; 35.75083;     0.26724;     92.03596;50.00000;20.00000;4.47683;2
287.66299; 35.76083;     0.26779;     92.02046;50.00000;20.00000;4.47644;2
287.76501; 35.77083;     0.26841;     92.01398;50.00000;20.00000;4.47604;2
287.86301; 35.78083;     0.26900;     91.99848;50.00000;20.00000;4.47566;2
287.96399; 35.79083;     0.26970;     91.99200;50.00000;20.00000;4.47526;2
288.06500; 35.80083;     0.27033;     91.98171;50.00000;20.00000;4.47487;2
288.16101; 35.81083;     0.27099;     91.96748;50.00000;20.00000;4.47450;2
288.26300; 35.82083;     0.27170;     91.96355;50.00000;20.00000;4.47410;2
288.36401; 35.83083;     0.27234;     91.94550;50.00000;20.00000;4.47370;2
288.46600; 35.84083;     0.27295;     91.94550;50.00000;20.00000;4.47330;2
288.56400; 35.85083;     0.27347;     91.94295;50.00000;20.00000;4.47292;2
288.66400; 35.86083;     0.27405;     91.94029;50.00000;20.00000;4.47253;2
288.76501; 35.87083;     0.27482;     91.93254;50.00000;20.00000;4.47214;2
288.86801; 35.88083;     0.27550;     91.92213;50.00000;20.00000;4.47173;2
288.96701; 35.89083;     0.27596;     91.91831;50.00000;20.00000;4.47134;2
289.06299; 35.90083;     0.27653;     91.91183;50.00000;20.00000;4.47097;2
289.16501; 35.91083;     0.27727;     91.91565;50.00000;20.00000;4.47057;2
289.26401; 35.92083;     0.27788;     91.90015;50.00000;20.00000;4.47018;2
289.36401; 35.93083;     0.27856;     91.89240;50.00000;20.00000;4.46979;2
289.46399; 35.94083;     0.27916;     91.87944;50.00000;20.00000;4.46940;2
289.56299; 35.95083;     0.27967;     91.87296;50.00000;20.00000;4.46901;2
289.66400; 35.96083;     0.28039;     91.85746;50.00000;20.00000;4.46861;2
289.76501; 35.97083;     0.28097;     91.85098;50.00000;20.00000;4.46822;2
289.86200; 35.98083;     0.28164;     91.83548;50.00000;20.00000;4.46784;2
289.96399; 35.99083;     0.28191;     91.82900;50.00000;20.00000;4.46744;2
290.06601; 36.00083;     0.28272;     91.81350;50.00000;20.00000;4.46703;2
290.16400; 36.01083;     0.28356;     91.80702;50.00000;20.00000;4.46665;2
290.26501; 36.02083;     0.28421;     91.80320;50.00000;20.00000;4.46625;2
290.36301; 36.03083;     0.28499;     91.80066;50.00000;20.00000;4.46587;2
290.46301; 36.04083;     0.28563;     91.78516;50.00000;20.00000;4.46547;2
290.56100; 36.05083;     0.28607;     91.77868;50.00000;20.00000;4.46509;2
290.66199; 36.06083;     0.28673;     91.76318;50.00000;20.00000;4.46469;2
290.76501; 36.07083;     0.28738;     91.75543;50.00000;20.00000;4.46428;2
290.86499; 36.08083;     0.28790;     91.73726;50.00000;20.00000;4.46389;2
290.96399; 36.09083;     0.28842;     91.72951;50.00000;20.00000;4.46350;2
291.06100; 36.10083;     0.28906;     91.71019;50.00000;20.00000;4.46312;2
291.16199; 36.11083;     0.28988;     91.70105;50.00000;20.00000;4.46272;2
291.26401; 36.12083;     0.29046;     91.68555;50.00000;20.00000;4.46232;2
291.36200; 36.13083;     0.29106;     91.67780;50.00000;20.00000;4.46193;2
291.46301; 36.14083;     0.29168;     91.65062;50.00000;20.00000;4.46153;2
291.56201; 36.15083;     0.29249;     91.63893;50.00000;20.00000;4.46114;2
291.66299; 36.16083;     0.29331;     91.62597;50.00000;20.00000;4.46074;2
291.76401; 36.17083;     0.29359;     91.61950;50.00000;20.00000;4.46034;2
291.86099; 36.18083;     0.29421;     91.60527;50.00000;20.00000;4.45996;2
291.96100; 36.19083;     0.29501;     91.59879;50.00000;20.00000;4.45957;2
292.06400; 36.20083;     0.29581;     91.58329;50.00000;20.00000;4.45916;2
292.16101; 36.21083;     0.29647;     91.57554;50.00000;20.00000;4.45877;2
292.26199; 36.22083;     0.29701;     91.56003;50.00000;20.00000;4.45837;2
292.36301; 36.23083;     0.29751;     91.54453;50.00000;20.00000;4.45797;2
292.46301; 36.24083;     0.29803;     91.52128;50.00000;20.00000;4.45758;2
292.56201; 36.25083;     0.29865;     91.51353;50.00000;20.00000;4.45719;2
292.66101; 36.26083;     0.29921;     91.50312;50.00000;20.00000;4.45679;2
292.76199; 36.27083;     0.29995;     91.48889;50.00000;20.00000;4.45639;2
292.86401; 36.28083;     0.30062;     91.47859;50.00000;20.00000;4.45599;2
292.96201; 36.29083;     0.30120;     91.46309;50.00000;20.00000;4.45560;2
293.06299; 36.30083;     0.30190;     91.45140;50.00000;20.00000;4.45520;2
293.16199; 36.31083;     0.30264;     91.43590;50.00000;20.00000;4.45481;2
293.26501; 36.32083;     0.30322;     91.42688;50.00000;20.00000;4.45440;2
293.36200; 36.33083;     0.30382;     91.41265;50.00000;20.00000;4.45401;2
293.46399; 36.34083;     0.30436;     91.40490;50.00000;20.00000;4.45361;2
293.56100; 36.35083;     0.30504;     91.39321;50.00000;20.00000;4.45322;2
293.66501; 36.36083;     0.30559;     91.38546;50.00000;20.00000;4.45281;2
293.76300; 36.37083;     0.30603;     91.37378;50.00000;20.00000;4.45242;2
293.86401; 36.38083;     0.30657;     91.36476;50.00000;20.00000;4.45202;2
293.96301; 36.39083;     0.30708;     91.35180;50.00000;20.00000;4.45162;2
294.06299; 36.40083;     0.30764;     91.34150;50.00000;20.00000;4.45122;2
294.16299; 36.41083;     0.30842;     91.32600;50.00000;20.00000;4.45083;2
294.26401; 36.42083;     0.30894;     91.31432;50.00000;20.00000;4.45042;2
294.36301; 36.43083;     0.30955;     91.29754;50.00000;20.00000;4.45003;2
294.46100; 36.44083;     0.31001;     91.28840;50.00000;20.00000;4.44964;2
294.56299; 36.45083;     0.31071;     91.27429;50.00000;20.00000;4.44923;2
294.66400; 36.46083;     0.31128;     91.26515;50.00000;20.00000;4.44883;2
294.76599; 36.47083;     0.31172;     91.25092;50.00000;20.00000;4.44842;2
294.86200; 36.48083;     0.31223;     91.24190;50.00000;20.00000;4.44804;2
294.96301; 36.49083;     0.31287;     91.22767;50.00000;20.00000;4.44764;2
295.06299; 36.50083;     0.31337;     91.21864;50.00000;20.00000;4.44724;2
295.16299; 36.51083;     0.31368;     91.20442;50.00000;20.00000;4.44684;2
295.26300; 36.52083;     0.31452;     91.19273;50.00000;20.00000;4.44644;2
295.36301; 36.53083;     0.31505;     91.17596;50.00000;20.00000;4.44604;2
295.46301; 36.54083;     0.31559;     91.16427;50.00000;20.00000;4.44564;2
295.56201; 36.55083;     0.31633;     91.14750;50.00000;20.00000;4.44524;2
295.66101; 36.56083;     0.31668;     91.13581;50.00000;20.00000;4.44484;2
295.76300; 36.57083;     0.31707;     91.11777;50.00000;20.00000;4.44444;2
295.86200; 36.58083;     0.31757;     91.10736;50.00000;20.00000;4.44404;2
295.96301; 36.59083;     0.31798;     91.09313;50.00000;20.00000;4.44363;2
296.06400; 36.60083;     0.31846;     91.08410;50.00000;20.00000;4.44323;2
296.16299; 36.61083;     0.31907;     91.06987;50.00000;20.00000;4.44283;2
296.26099; 36.62083;     0.31969;     91.05958;50.00000;20.00000;4.44244;2
296.36301; 36.63083;     0.32018;     91.04408;50.00000;20.00000;4.44203;2
296.46301; 36.64083;     0.32082;     91.03366;50.00000;20.00000;4.44163;2
296.56400; 36.65083;     0.32121;     91.01816;50.00000;20.00000;4.44122;2
296.66299; 36.66083;     0.32180;     91.00914;50.00000;20.00000;4.44083;2
296.76401; 36.67083;     0.32230;     90.99109;50.00000;20.00000;4.44042;2
296.86301; 36.68083;     0.32277;     90.97038;50.00000;20.00000;4.44002;2
296.96201; 36.69083;     0.32335;     90.95615;50.00000;20.00000;4.43962;2
297.06201; 36.70083;     0.32388;     90.94447;50.00000;20.00000;4.43922;2
297.16299; 36.71083;     0.32425;     90.92770;50.00000;20.00000;4.43882;2
297.26199; 36.72083;     0.32465;     90.91601;50.00000;20.00000;4.43842;2
297.36200; 36.73083;     0.32510;     90.89924;50.00000;20.00000;4.43802;2
297.45999; 36.74083;     0.32551;     90.88373;50.00000;20.00000;4.43762;2
297.56100; 36.75083;     0.32598;     90.87205;50.00000;20.00000;4.43721;2
297.66299; 36.76083;     0.32650;     90.85262;50.00000;20.00000;4.43680;2
297.76199; 36.77083;     0.32683;     90.84753;50.00000;20.00000;4.43640;2
297.85999; 36.78083;     0.32746;     90.82161;50.00000;20.00000;4.43601;2
297.96100; 36.79083;     0.32789;     90.80993;50.00000;20.00000;4.43560;2
298.06201; 36.80083;     0.32835;     90.79709;50.00000;20.00000;4.43519;2
298.16101; 36.81083;     0.32874;     90.79188;50.00000;20.00000;4.43480;2
298.26001; 36.82083;     0.32921;     90.78020;50.00000;20.00000;4.43440;2
298.36200; 36.83083;     0.32972;     90.76342;50.00000;20.00000;4.43398;2
298.46100; 36.84083;     0.33020;     90.74792;50.00000;20.00000;4.43358;2
298.55701; 36.85083;     0.33069;     90.73496;50.00000;20.00000;4.43320;2
298.66101; 36.86083;     0.33112;     90.70905;50.00000;20.00000;4.43278;2
298.76099; 36.87083;     0.33155;     90.70003;50.00000;20.00000;4.43237;2
298.85999; 36.88083;     0.33194;     90.68452;50.00000;20.00000;4.43197;2
298.96100; 36.89083;     0.33227;     90.67284;50.00000;20.00000;4.43156;2
299.06201; 36.90083;     0.33260;     90.65607;50.00000;20.00000;4.43115;2
299.15900; 36.91083;     0.33322;     90.63929;50.00000;20.00000;4.43076;2
299.26099; 36.92083;     0.33357;     90.62633;50.00000;20.00000;4.43035;2
299.35699; 36.93083;     0.33428;     90.60308;50.00000;20.00000;4.42996;2
299.45999; 36.94083;     0.33471;     90.59406;50.00000;20.00000;4.42954;2
299.56000; 36.95083;     0.33476;     90.57983;50.00000;20.00000;4.42914;2
299.66000; 36.96083;     0.33485;     90.56814;50.00000;20.00000;4.42873;2
299.75900; 36.97083;     0.33534;     90.55264;50.00000;20.00000;4.42833;2
299.85901; 36.98083;     0.33583;     90.54096;50.00000;20.00000;4.42792;2
299.95901; 36.99083;     0.33632;     90.52546;50.00000;20.00000;4.42752;2
300.06000; 37.00083;     0.33683;     90.51377;50.00000;20.00000;4.42711;2
300.15799; 37.01083;     0.33728;     90.49700;50.00000;20.00000;4.42671;2
300.25800; 37.02083;     0.33775;     90.48670;50.00000;20.00000;4.42630;2
300.35901; 37.03083;     0.33808;     90.47247;50.00000;20.00000;4.42589;2
300.45700; 37.04083;     0.33857;     90.46333;50.00000;20.00000;4.42550;2
300.56000; 37.05083;     0.33892;     90.44910;50.00000;20.00000;4.42508;2
300.65701; 37.06083;     0.33937;     90.44008;50.00000;20.00000;4.42468;2
300.75900; 37.07083;     0.33964;     90.42585;50.00000;20.00000;4.42427;2
300.85699; 37.08083;     0.34013;     90.40653;50.00000;20.00000;4.42387;2
300.95700; 37.09083;     0.34016;     90.38571;50.00000;20.00000;4.42346;2
301.05701; 37.10083;     0.34055;     90.36893;50.00000;20.00000;4.42305;2
301.15701; 37.11083;     0.34094;     90.35598;50.00000;20.00000;4.42265;2
301.25900; 37.12083;     0.34133;     90.33527;50.00000;20.00000;4.42223;2
301.35599; 37.13083;     0.34176;     90.33018;50.00000;20.00000;4.42184;2
301.45700; 37.14083;     0.34197;     90.30681;50.00000;20.00000;4.42142;2
301.55701; 37.15083;     0.34234;     90.30172;50.00000;20.00000;4.42102;2
301.65701; 37.16083;     0.34269;     90.27835;50.00000;20.00000;4.42061;2
301.75699; 37.17083;     0.34293;     90.27326;50.00000;20.00000;4.42020;2
301.85501; 37.18083;     0.34318;     90.24989;50.00000;20.00000;4.41980;2
301.95599; 37.19083;     0.34377;     90.24087;50.00000;20.00000;4.41939;2
302.05701; 37.20083;     0.34420;     90.22664;50.00000;20.00000;4.41897;2
302.15399; 37.21083;     0.34441;     90.21114;50.00000;20.00000;4.41858;2
302.25601; 37.22083;     0.34464;     90.20339;50.00000;20.00000;4.41816;2
302.35501; 37.23083;     0.34515;     90.18395;50.00000;20.00000;4.41776;2
302.45499; 37.24083;     0.34544;     90.17493;50.00000;20.00000;4.41735;2
302.55399; 37.25083;     0.34574;     90.15549;50.00000;20.00000;4.41694;2
302.65399; 37.26083;     0.34599;     90.14774;50.00000;20.00000;4.41653;2
302.75299; 37.27083;     0.34634;     90.12842;50.00000;20.00000;4.41613;2
302.85199; 37.28083;     0.34671;     90.12067;50.00000;20.00000;4.41572;2
302.95300; 37.29083;     0.34680;     90.10124;50.00000;20.00000;4.41531;2
303.05200; 37.30083;     0.34724;     90.09221;50.00000;20.00000;4.41490;2
303.15201; 37.31083;     0.34751;     90.07660;50.00000;20.00000;4.41449;2
303.25201; 37.32083;     0.34786;     90.06884;50.00000;20.00000;4.41408;2
303.35300; 37.33083;     0.34825;     90.05334;50.00000;20.00000;4.41367;2
303.45401; 37.34083;     0.34858;     90.04559;50.00000;20.00000;4.41325;2
303.55399; 37.35083;     0.34880;     90.03009;50.00000;20.00000;4.41284;2
303.65302; 37.36083;     0.34895;     90.01841;50.00000;20.00000;4.41244;2
303.75101; 37.37083;     0.34934;     89.99643;50.00000;20.00000;4.41203;2
303.85300; 37.38083;     0.34977;     89.98613;50.00000;20.00000;4.41161;2
303.95200; 37.39083;     0.35001;     89.96935;50.00000;20.00000;4.41121;2
304.05301; 37.40083;     0.35020;     89.95246;50.00000;20.00000;4.41079;2
304.15302; 37.41083;     0.35045;     89.93951;50.00000;20.00000;4.41038;2
304.25201; 37.42083;     0.35071;     89.91626;50.00000;20.00000;4.40997;2
304.35101; 37.43083;     0.35102;     89.90341;50.00000;20.00000;4.40957;2
304.45099; 37.44083;     0.35133;     89.88918;50.00000;20.00000;4.40916;2
304.54999; 37.45083;     0.35174;     89.87750;50.00000;20.00000;4.40875;2
304.64999; 37.46083;     0.35200;     89.86200;50.00000;20.00000;4.40834;2
304.75101; 37.47083;     0.35231;     89.85298;50.00000;20.00000;4.40792;2
304.85001; 37.48083;     0.35260;     89.83875;50.00000;20.00000;4.40751;2
304.95001; 37.49083;     0.35286;     89.82706;50.00000;20.00000;4.40710;2
305.04901; 37.50083;     0.35315;     89.81029;50.00000;20.00000;4.40669;2
305.15100; 37.51083;     0.35346;     89.79860;50.00000;20.00000;4.40627;2
305.25000; 37.52083;     0.35366;     89.78183;50.00000;20.00000;4.40586;2
305.34799; 37.53083;     0.35391;     89.76378;50.00000;20.00000;4.40546;2
305.45099; 37.54083;     0.35420;     89.75082;50.00000;20.00000;4.40503;2
305.54999; 37.55083;     0.35440;     89.72757;50.00000;20.00000;4.40462;2
305.64899; 37.56083;     0.35477;     89.71843;50.00000;20.00000;4.40421;2
305.75000; 37.57083;     0.35511;     89.70420;50.00000;20.00000;4.40380;2
305.84799; 37.58083;     0.35538;     89.69518;50.00000;20.00000;4.40339;2
305.94901; 37.59083;     0.35571;     89.68095;50.00000;20.00000;4.40297;2
306.04800; 37.60083;     0.35601;     89.67065;50.00000;20.00000;4.40257;2
306.14801; 37.61083;     0.35630;     89.65376;50.00000;20.00000;4.40215;2
306.24799; 37.62083;     0.35647;     89.63826;50.00000;20.00000;4.40174;2
306.34601; 37.63083;     0.35693;     89.60980;50.00000;20.00000;4.40133;2
306.44800; 37.64083;     0.35736;     89.59824;50.00000;20.00000;4.40091;2
306.54700; 37.65083;     0.35750;     89.58146;50.00000;20.00000;4.40050;2
306.64801; 37.66083;     0.35769;     89.56584;50.00000;20.00000;4.40008;2
306.74701; 37.67083;     0.35789;     89.55427;50.00000;20.00000;4.39967;2
306.84698; 37.68083;     0.35818;     89.53102;50.00000;20.00000;4.39926;2
306.94601; 37.69083;     0.35862;     89.52188;50.00000;20.00000;4.39885;2
307.04501; 37.70083;     0.35885;     89.50765;50.00000;20.00000;4.39843;2
307.14600; 37.71083;     0.35933;     89.49608;50.00000;20.00000;4.39802;2
307.24600; 37.72083;     0.35982;     89.47919;50.00000;20.00000;4.39760;2
307.34399; 37.73083;     0.36016;     89.46890;50.00000;20.00000;4.39719;2
307.44299; 37.74083;     0.36049;     89.45340;50.00000;20.00000;4.39678;2
307.54401; 37.75083;     0.36083;     89.44171;50.00000;20.00000;4.39636;2
307.64401; 37.76083;     0.36108;     89.42494;50.00000;20.00000;4.39595;2
307.74399; 37.77083;     0.36148;     89.40805;50.00000;20.00000;4.39553;2
307.84399; 37.78083;     0.36197;     89.39648;50.00000;20.00000;4.39511;2
307.94400; 37.79083;     0.36243;     89.37577;50.00000;20.00000;4.39470;2
308.04401; 37.80083;     0.36282;     89.37057;50.00000;20.00000;4.39428;2
308.14401; 37.81083;     0.36308;     89.34731;50.00000;20.00000;4.39387;2
308.24301; 37.82083;     0.36356;     89.34350;50.00000;20.00000;4.39345;2
308.34399; 37.83083;     0.36389;     89.32406;50.00000;20.00000;4.39303;2
308.44299; 37.84083;     0.36421;     89.32013;50.00000;20.00000;4.39262;2
308.54300; 37.85083;     0.36450;     89.30081;50.00000;20.00000;4.39220;2
308.64200; 37.86083;     0.36494;     89.29560;50.00000;20.00000;4.39179;2
308.74200; 37.87083;     0.36534;     89.27235;50.00000;20.00000;4.39137;2
308.84201; 37.88083;     0.36571;     89.26714;50.00000;20.00000;4.39096;2
308.94101; 37.89083;     0.36615;     89.24389;50.00000;20.00000;4.39054;2
309.04099; 37.90083;     0.36654;     89.23348;50.00000;20.00000;4.39013;2
309.14099; 37.91083;     0.36690;     89.21670;50.00000;20.00000;4.38971;2
309.24100; 37.92083;     0.36730;     89.19727;50.00000;20.00000;4.38929;2
309.34299; 37.93083;     0.36768;     89.18304;50.00000;20.00000;4.38887;2
309.44101; 37.94083;     0.36795;     89.15979;50.00000;20.00000;4.38846;2
309.54001; 37.95083;     0.36835;     89.15597;50.00000;20.00000;4.38804;2
309.64001; 37.96083;     0.36893;     89.13260;50.00000;20.00000;4.38762;2
309.73999; 37.97083;     0.36922;     89.12358;50.00000;20.00000;4.38721;2
309.84000; 37.98083;     0.36950;     89.10807;50.00000;20.00000;4.38679;2
309.94000; 37.99083;     0.36992;     89.08991;50.00000;20.00000;4.38637;2
310.03900; 38.00083;     0.37033;     89.07707;50.00000;20.00000;4.38595;2
310.13800; 38.01083;     0.37085;     89.05370;50.00000;20.00000;4.38554;2
310.23901; 38.02083;     0.37147;     89.04468;50.00000;20.00000;4.38512;2
310.33899; 38.03083;     0.37187;     89.03045;50.00000;20.00000;4.38470;2
310.43900; 38.04083;     0.37231;     89.02143;50.00000;20.00000;4.38428;2
310.53900; 38.05083;     0.37273;     89.00072;50.00000;20.00000;4.38386;2
310.63800; 38.06083;     0.37318;     88.98394;50.00000;20.00000;4.38344;2
310.73901; 38.07083;     0.37399;     88.97099;50.00000;20.00000;4.38302;2
310.83899; 38.08083;     0.37450;     88.95930;50.00000;20.00000;4.38260;2
310.93799; 38.09083;     0.37486;     88.94253;50.00000;20.00000;4.38218;2
311.03699; 38.10083;     0.37518;     88.92575;50.00000;20.00000;4.38177;2
311.13599; 38.11083;     0.37586;     88.91152;50.00000;20.00000;4.38135;2
311.23499; 38.12083;     0.37652;     88.88561;50.00000;20.00000;4.38094;2
311.33701; 38.13083;     0.37676;     88.87532;50.00000;20.00000;4.38051;2
311.43600; 38.14083;     0.37750;     88.85588;50.00000;20.00000;4.38009;2
311.53500; 38.15083;     0.37820;     88.83644;50.00000;20.00000;4.37968;2
311.63400; 38.16083;     0.37876;     88.82094;50.00000;20.00000;4.37926;2
311.73499; 38.17083;     0.37934;     88.79387;50.00000;20.00000;4.37883;2
311.83401; 38.18083;     0.37996;     88.78346;50.00000;20.00000;4.37842;2
311.93399; 38.19083;     0.38046;     88.76403;50.00000;20.00000;4.37800;2
312.03601; 38.20083;     0.38117;     88.74725;50.00000;20.00000;4.37757;2
312.13300; 38.21083;     0.38173;     88.73823;50.00000;20.00000;4.37716;2
312.23401; 38.22083;     0.38233;     88.71879;50.00000;20.00000;4.37673;2
312.33499; 38.23083;     0.38303;     88.70977;50.00000;20.00000;4.37631;2
312.43500; 38.24083;     0.38365;     88.69033;50.00000;20.00000;4.37589;2
312.53000; 38.25083;     0.38431;     88.67738;50.00000;20.00000;4.37548;2
312.63199; 38.26083;     0.38487;     88.65806;50.00000;20.00000;4.37505;2
312.73199; 38.27083;     0.38548;     88.64892;50.00000;20.00000;4.37463;2
312.83099; 38.28083;     0.38610;     88.63214;50.00000;20.00000;4.37421;2
312.93100; 38.29083;     0.38668;     88.61664;50.00000;20.00000;4.37379;2
313.03101; 38.30083;     0.38759;     88.60496;50.00000;20.00000;4.37337;2
313.13101; 38.31083;     0.38815;     88.58564;50.00000;20.00000;4.37295;2
313.23099; 38.32083;     0.38873;     88.58043;50.00000;20.00000;4.37253;2
313.32999; 38.33083;     0.38941;     88.55718;50.00000;20.00000;4.37211;2
313.42899; 38.34083;     0.39010;     88.55197;50.00000;20.00000;4.37169;2
313.52899; 38.35083;     0.39078;     88.52872;50.00000;20.00000;4.37126;2
313.63101; 38.36083;     0.39153;     88.51831;50.00000;20.00000;4.37083;2
313.73001; 38.37083;     0.39235;     88.50153;50.00000;20.00000;4.37041;2
313.82901; 38.38083;     0.39312;     88.47955;50.00000;20.00000;4.37000;2
313.92899; 38.39083;     0.39384;     88.46278;50.00000;20.00000;4.36957;2
314.02701; 38.40083;     0.39457;     88.43559;50.00000;20.00000;4.36916;2
314.12701; 38.41083;     0.39535;     88.42518;50.00000;20.00000;4.36873;2
314.22601; 38.42083;     0.39618;     88.40841;50.00000;20.00000;4.36831;2
314.32401; 38.43083;     0.39729;     88.39036;50.00000;20.00000;4.36790;2
314.42499; 38.44083;     0.39823;     88.37740;50.00000;20.00000;4.36747;2
314.52701; 38.45083;     0.39880;     88.35415;50.00000;20.00000;4.36704;2
314.62500; 38.46083;     0.39969;     88.34374;50.00000;20.00000;4.36662;2
314.72501; 38.47083;     0.40055;     88.32696;50.00000;20.00000;4.36620;2
314.82401; 38.48083;     0.40134;     88.30753;50.00000;20.00000;4.36578;2
314.92401; 38.49083;     0.40209;     88.29330;50.00000;20.00000;4.36535;2
315.02399; 38.50083;     0.40300;     88.27005;50.00000;20.00000;4.36493;2
315.12299; 38.51083;     0.40382;     88.26102;50.00000;20.00000;4.36451;2
315.22198; 38.52083;     0.40473;     88.24679;50.00000;20.00000;4.36409;2
315.32401; 38.53083;     0.40566;     88.22863;50.00000;20.00000;4.36365;2
315.42200; 38.54083;     0.40639;     88.20781;50.00000;20.00000;4.36323;2
315.52200; 38.55083;     0.40724;     88.17680;50.00000;20.00000;4.36281;2
315.62201; 38.56083;     0.40813;     88.16385;50.00000;20.00000;4.36238;2
315.72299; 38.57083;     0.40902;     88.14187;50.00000;20.00000;4.36195;2
315.82001; 38.58083;     0.41005;     88.11989;50.00000;20.00000;4.36154;2
315.92099; 38.59083;     0.41096;     88.10439;50.00000;20.00000;4.36111;2
316.01999; 38.60083;     0.41207;     88.07859;50.00000;20.00000;4.36069;2
316.12000; 38.61083;     0.41300;     88.06818;50.00000;20.00000;4.36026;2
316.21899; 38.62083;     0.41405;     88.04874;50.00000;20.00000;4.35984;2
316.32001; 38.63083;     0.41535;     88.03069;50.00000;20.00000;4.35941;2
316.41901; 38.64083;     0.41640;     88.01646;50.00000;20.00000;4.35899;2
316.51801; 38.65083;     0.41733;     87.99321;50.00000;20.00000;4.35856;2
316.62100; 38.66083;     0.41829;     87.98280;50.00000;20.00000;4.35813;2
316.71899; 38.67083;     0.41964;     87.96603;50.00000;20.00000;4.35771;2
316.82001; 38.68083;     0.42094;     87.94659;50.00000;20.00000;4.35728;2
316.91901; 38.69083;     0.42199;     87.93109;50.00000;20.00000;4.35685;2
317.01901; 38.70083;     0.42317;     87.90263;50.00000;20.00000;4.35643;2
317.11899; 38.71083;     0.42435;     87.88967;50.00000;20.00000;4.35600;2
317.21600; 38.72083;     0.42536;     87.86908;50.00000;20.00000;4.35558;2
317.31601; 38.73083;     0.42639;     87.84698;50.00000;20.00000;4.35516;2
317.41800; 38.74083;     0.42753;     87.83021;50.00000;20.00000;4.35472;2
317.51501; 38.75083;     0.42871;     87.80048;50.00000;20.00000;4.35430;2
317.61499; 38.76083;     0.42997;     87.78752;50.00000;20.00000;4.35388;2
317.71701; 38.77083;     0.43143;     87.76427;50.00000;20.00000;4.35344;2
317.81699; 38.78083;     0.43267;     87.74102;50.00000;20.00000;4.35301;2
317.91400; 38.79083;     0.43388;     87.72158;50.00000;20.00000;4.35260;2
318.01401; 38.80083;     0.43525;     87.67508;50.00000;20.00000;4.35217;2
318.11499; 38.81083;     0.43657;     87.65691;50.00000;20.00000;4.35173;2
318.21399; 38.82083;     0.43789;     87.63239;50.00000;20.00000;4.35131;2
318.31400; 38.83083;     0.43917;     87.60914;50.00000;20.00000;4.35088;2
318.41199; 38.84083;     0.44053;     87.59097;50.00000;20.00000;4.35046;2
318.51300; 38.85083;     0.44183;     87.56124;50.00000;20.00000;4.35003;2
318.61499; 38.86083;     0.44323;     87.55095;50.00000;20.00000;4.34959;2
318.71399; 38.87083;     0.44466;     87.53151;50.00000;20.00000;4.34916;2
318.81299; 38.88083;     0.44602;     87.50953;50.00000;20.00000;4.34874;2
318.91199; 38.89083;     0.44753;     87.49276;50.00000;20.00000;4.34831;2
319.01300; 38.90083;     0.44907;     87.46684;50.00000;20.00000;4.34788;2
319.10999; 38.91083;     0.45031;     87.45388;50.00000;20.00000;4.34746;2
319.21100; 38.92083;     0.45170;     87.43190;50.00000;20.00000;4.34703;2
319.31100; 38.93083;     0.45329;     87.40865;50.00000;20.00000;4.34660;2
319.41101; 38.94083;     0.45477;     87.39188;50.00000;20.00000;4.34617;2
319.50900; 38.95083;     0.45636;     87.36076;50.00000;20.00000;4.34575;2
319.60901; 38.96083;     0.45777;     87.34780;50.00000;20.00000;4.34532;2
319.70999; 38.97083;     0.45928;     87.32582;50.00000;20.00000;4.34488;2
319.81000; 38.98083;     0.46070;     87.30257;50.00000;20.00000;4.34445;2
319.90701; 38.99083;     0.46223;     87.28579;50.00000;20.00000;4.34403;2
320.00800; 39.00083;     0.46388;     87.25213;50.00000;20.00000;4.34360;2
320.10901; 39.01083;     0.46545;     87.23663;50.00000;20.00000;4.34316;2
320.20901; 39.02083;     0.46686;     87.21071;50.00000;20.00000;4.34273;2
320.30701; 39.03083;     0.46843;     87.18098;50.00000;20.00000;4.34231;2
320.40900; 39.04083;     0.47014;     87.16027;50.00000;20.00000;4.34187;2
320.50900; 39.05083;     0.47170;     87.12673;50.00000;20.00000;4.34144;2
320.60800; 39.06083;     0.47345;     87.11377;50.00000;20.00000;4.34101;2
320.70599; 39.07083;     0.47518;     87.09179;50.00000;20.00000;4.34059;2
320.80801; 39.08083;     0.47676;     87.06854;50.00000;20.00000;4.34015;2
320.90701; 39.09083;     0.47851;     87.05037;50.00000;20.00000;4.33972;2
321.00900; 39.10083;     0.48027;     87.00653;50.00000;20.00000;4.33928;2
321.10501; 39.11083;     0.48184;     86.98709;50.00000;20.00000;4.33886;2
321.20700; 39.12083;     0.48362;     86.96245;50.00000;20.00000;4.33842;2
321.30499; 39.13083;     0.48542;     86.93527;50.00000;20.00000;4.33800;2
321.40601; 39.14083;     0.48724;     86.91595;50.00000;20.00000;4.33756;2
321.50601; 39.15083;     0.48908;     86.88101;50.00000;20.00000;4.33713;2
321.60501; 39.16083;     0.49091;     86.86423;50.00000;20.00000;4.33670;2
321.70599; 39.17083;     0.49263;     86.83184;50.00000;20.00000;4.33626;2
321.80399; 39.18083;     0.49429;     86.80211;50.00000;20.00000;4.33584;2
321.90500; 39.19083;     0.49613;     86.77620;50.00000;20.00000;4.33540;2
322.00500; 39.20083;     0.49809;     86.74774;50.00000;20.00000;4.33497;2
322.10400; 39.21083;     0.49996;     86.71546;50.00000;20.00000;4.33454;2
322.20200; 39.22083;     0.50194;     86.68180;50.00000;20.00000;4.33411;2
