Repository: TristanHehnen/BESKID_ExperimentalData

# Experimental Data of the BESKID Project

The repository contains the public experimental data of the BESKID project.

The primary material investigate is Poly(methyl methacrylate) (PMMA).

The materials have been examined in various experimental setups, across different sizes, from micro- to real-scale. Data of the following setups is available:
- Thermogravimetric analysis (TGA)
- Micro-scale combustion calorimetry (MCC)
- Differential scanning calorimetry (DSC)
- Cone calorimetry

File: ExpData/TGA/DE_6mm/ExpDat_PMMA_DE_6mm_10Kmin_03.txt (part 6 of 21)
#SEG. 3:                     ;700�C/00:10/700�C
#SEG. 4:                     ;700�C/25.0(K/min)/30�C
##Temp./�C;Time/min;DSC/(mW/mg);Mass/%;Gas Flow(purge2)/(ml/min);Gas Flow(protective)/(ml/min);Sensit./(uV/mW);Segment
272.48901; 34.24000;     0.21639;    93.59909;50.00000;20.00000;4.53400;2
272.59000; 34.25000;     0.21660;    93.59909;50.00000;20.00000;4.53363;2
272.68799; 34.26000;     0.21689;    93.59909;50.00000;20.00000;4.53326;2
272.79001; 34.27000;     0.21718;    93.59527;50.00000;20.00000;4.53289;2
272.88901; 34.28000;     0.21747;    93.58355;50.00000;20.00000;4.53252;2
272.99100; 34.29000;     0.21788;    93.58355;50.00000;20.00000;4.53215;2
273.08899; 34.30000;     0.21821;    93.58355;50.00000;20.00000;4.53178;2
273.19101; 34.31000;     0.21850;    93.58355;50.00000;20.00000;4.53141;2
273.29001; 34.32000;     0.21875;    93.57184;50.00000;20.00000;4.53104;2
273.39001; 34.33000;     0.21900;    93.56674;50.00000;20.00000;4.53067;2
273.48700; 34.34000;     0.21939;    93.56674;50.00000;20.00000;4.53031;2
273.58701; 34.35000;     0.21961;    93.55375;50.00000;20.00000;4.52994;2
273.68900; 34.36000;     0.22009;    93.54853;50.00000;20.00000;4.52956;2
273.78900; 34.37000;     0.22046;    93.54853;50.00000;20.00000;4.52919;2
273.88800; 34.38000;     0.22083;    93.53682;50.00000;20.00000;4.52883;2
273.98901; 34.39000;     0.22109;    93.53171;50.00000;20.00000;4.52845;2
274.08899; 34.40000;     0.22136;    93.53171;50.00000;20.00000;4.52808;2
274.18701; 34.41000;     0.22175;    93.52777;50.00000;20.00000;4.52772;2
274.28699; 34.42000;     0.22218;    93.51617;50.00000;20.00000;4.52734;2
274.38599; 34.43000;     0.22256;    93.51617;50.00000;20.00000;4.52698;2
274.48801; 34.44000;     0.22301;    93.51617;50.00000;20.00000;4.52660;2
274.58801; 34.45000;     0.22334;    93.51617;50.00000;20.00000;4.52623;2
274.68600; 34.46000;     0.22358;    93.50446;50.00000;20.00000;4.52586;2
274.78601; 34.47000;     0.22367;    93.50052;50.00000;20.00000;4.52549;2
274.88599; 34.48000;     0.22397;    93.50052;50.00000;20.00000;4.52512;2
274.98499; 34.49000;     0.22445;    93.50052;50.00000;20.00000;4.52475;2
275.08701; 34.50000;     0.22490;    93.50052;50.00000;20.00000;4.52437;2
275.18600; 34.51000;     0.22535;    93.49669;50.00000;20.00000;4.52400;2
275.28400; 34.52000;     0.22574;    93.48115;50.00000;20.00000;4.52363;2
275.38400; 34.53000;     0.22615;    93.46943;50.00000;20.00000;4.52326;2
275.48401; 34.54000;     0.22658;    93.46943;50.00000;20.00000;4.52289;2
275.58600; 34.55000;     0.22689;    93.46943;50.00000;20.00000;4.52251;2
275.68301; 34.56000;     0.22722;    93.46561;50.00000;20.00000;4.52215;2
275.78299; 34.57000;     0.22760;    93.45389;50.00000;20.00000;4.52177;2
275.88199; 34.58000;     0.22797;    93.45389;50.00000;20.00000;4.52140;2
275.98499; 34.59000;     0.22846;    93.45389;50.00000;20.00000;4.52102;2
276.08200; 34.60000;     0.22871;    93.44612;50.00000;20.00000;4.52066;2
276.18201; 34.61000;     0.22900;    93.43580;50.00000;20.00000;4.52028;2
276.28299; 34.62000;     0.22928;    93.43580;50.00000;20.00000;4.51990;2
276.38101; 34.63000;     0.22982;    93.42803;50.00000;20.00000;4.51954;2
276.48199; 34.64000;     0.23035;    93.41759;50.00000;20.00000;4.51916;2
276.58200; 34.65000;     0.23080;    93.41759;50.00000;20.00000;4.51878;2
276.68201; 34.66000;     0.23137;    93.40982;50.00000;20.00000;4.51841;2
276.78201; 34.67000;     0.23154;    93.39950;50.00000;20.00000;4.51804;2
276.88101; 34.68000;     0.23182;    93.39950;50.00000;20.00000;4.51766;2
276.98099; 34.69000;     0.23225;    93.39950;50.00000;20.00000;4.51729;2
277.08301; 34.70000;     0.23278;    93.38779;50.00000;20.00000;4.51691;2
277.18301; 34.71000;     0.23329;    93.37225;50.00000;20.00000;4.51653;2
277.28299; 34.72000;     0.23374;    93.36830;50.00000;20.00000;4.51616;2
277.38101; 34.73000;     0.23423;    93.36830;50.00000;20.00000;4.51579;2
277.48199; 34.74000;     0.23479;    93.35671;50.00000;20.00000;4.51541;2
277.57901; 34.75000;     0.23522;    93.35276;50.00000;20.00000;4.51504;2
277.68100; 34.76000;     0.23556;    93.35276;50.00000;20.00000;4.51466;2
277.77899; 34.77000;     0.23599;    93.34499;50.00000;20.00000;4.51429;2
277.88000; 34.78000;     0.23636;    93.33467;50.00000;20.00000;4.51391;2
277.97900; 34.79000;     0.23693;    93.33467;50.00000;20.00000;4.51354;2
278.07901; 34.80000;     0.23732;    93.32690;50.00000;20.00000;4.51316;2
278.17801; 34.81000;     0.23775;    93.31646;50.00000;20.00000;4.51279;2
278.27899; 34.82000;     0.23817;    93.31646;50.00000;20.00000;4.51241;2
278.37900; 34.83000;     0.23858;    93.30869;50.00000;20.00000;4.51203;2
278.48001; 34.84000;     0.23907;    93.29837;50.00000;20.00000;4.51165;2
278.57901; 34.85000;     0.23954;    93.29837;50.00000;20.00000;4.51128;2
278.67899; 34.86000;     0.23995;    93.29060;50.00000;20.00000;4.51090;2
278.77499; 34.87000;     0.24050;    93.28016;50.00000;20.00000;4.51054;2
278.87900; 34.88000;     0.24107;    93.28016;50.00000;20.00000;4.51015;2
278.97699; 34.89000;     0.24148;    93.27239;50.00000;20.00000;4.50977;2
279.07901; 34.90000;     0.24198;    93.26207;50.00000;20.00000;4.50939;2
279.17801; 34.91000;     0.24258;    93.26207;50.00000;20.00000;4.50902;2
279.27899; 34.92000;     0.24310;    93.26207;50.00000;20.00000;4.50863;2
279.37701; 34.93000;     0.24349;    93.25036;50.00000;20.00000;4.50826;2
279.47601; 34.94000;     0.24398;    93.24514;50.00000;20.00000;4.50789;2
279.57501; 34.95000;     0.24443;    93.24514;50.00000;20.00000;4.50751;2
279.67899; 34.96000;     0.24494;    93.23226;50.00000;20.00000;4.50712;2
279.77499; 34.97000;     0.24549;    93.22705;50.00000;20.00000;4.50675;2
279.87500; 34.98000;     0.24599;    93.22705;50.00000;20.00000;4.50638;2
279.97699; 34.99000;     0.24644;    93.20234;50.00000;20.00000;4.50599;2
280.07599; 35.00000;     0.24697;    93.19330;50.00000;20.00000;4.50561;2
280.17599; 35.01000;     0.24750;    93.19330;50.00000;20.00000;4.50523;2
280.27701; 35.02000;     0.24799;    93.19330;50.00000;20.00000;4.50485;2
280.37601; 35.03000;     0.24854;    93.19330;50.00000;20.00000;4.50447;2
280.47601; 35.04000;     0.24900;    93.18042;50.00000;20.00000;4.50410;2
280.57501; 35.05000;     0.24955;    93.17520;50.00000;20.00000;4.50372;2
280.67599; 35.06000;     0.25016;    93.17126;50.00000;20.00000;4.50333;2
280.77499; 35.07000;     0.25081;    93.15445;50.00000;20.00000;4.50296;2
280.87399; 35.08000;     0.25118;    93.15445;50.00000;20.00000;4.50258;2
280.97501; 35.09000;     0.25166;    93.14018;50.00000;20.00000;4.50220;2
281.07401; 35.10000;     0.25229;    93.13369;50.00000;20.00000;4.50182;2
281.17599; 35.11000;     0.25280;    93.12592;50.00000;20.00000;4.50143;2
281.27200; 35.12000;     0.25322;    93.11559;50.00000;20.00000;4.50107;2
281.37399; 35.13000;     0.25391;    93.10771;50.00000;20.00000;4.50068;2
281.47400; 35.14000;     0.25448;    93.08184;50.00000;20.00000;4.50030;2
281.57101; 35.15000;     0.25489;    93.08184;50.00000;20.00000;4.49993;2
281.67401; 35.16000;     0.25548;    93.07407;50.00000;20.00000;4.49953;2
281.77499; 35.17000;     0.25608;    93.06375;50.00000;20.00000;4.49915;2
281.87399; 35.18000;     0.25661;    93.06375;50.00000;20.00000;4.49877;2
281.97299; 35.19000;     0.25714;    93.04949;50.00000;20.00000;4.49839;2
282.07101; 35.20000;     0.25768;    93.04299;50.00000;20.00000;4.49802;2
282.17300; 35.21000;     0.25819;    93.03905;50.00000;20.00000;4.49763;2
282.27200; 35.22000;     0.25884;    93.02223;50.00000;20.00000;4.49725;2
282.37201; 35.23000;     0.25953;    93.02223;50.00000;20.00000;4.49687;2
282.47198; 35.24000;     0.26005;    93.01446;50.00000;20.00000;4.49648;2
282.57199; 35.25000;     0.26062;    93.00403;50.00000;20.00000;4.49610;2
282.67099; 35.26000;     0.26103;    93.00020;50.00000;20.00000;4.49572;2
282.77200; 35.27000;     0.26186;    92.98338;50.00000;20.00000;4.49534;2
282.87201; 35.28000;     0.26244;    92.98338;50.00000;20.00000;4.49495;2
282.97101; 35.29000;     0.26291;    92.97039;50.00000;20.00000;4.49457;2
283.07101; 35.30000;     0.26351;    92.96517;50.00000;20.00000;4.49419;2
283.17099; 35.31000;     0.26418;    92.96517;50.00000;20.00000;4.49381;2
283.26801; 35.32000;     0.26477;    92.96123;50.00000;20.00000;4.49343;2
283.37000; 35.33000;     0.26527;    92.94708;50.00000;20.00000;4.49304;2
283.46899; 35.34000;     0.26590;    92.94708;50.00000;20.00000;4.49266;2
283.56900; 35.35000;     0.26628;    92.93792;50.00000;20.00000;4.49228;2
283.66901; 35.36000;     0.26693;    92.92493;50.00000;20.00000;4.49189;2
283.76901; 35.37000;     0.26758;    92.92110;50.00000;20.00000;4.49151;2
283.86899; 35.38000;     0.26824;    92.90429;50.00000;20.00000;4.49113;2
283.96899; 35.39000;     0.26885;    92.90429;50.00000;20.00000;4.49074;2
284.06699; 35.40000;     0.26942;    92.89652;50.00000;20.00000;4.49036;2
284.16800; 35.41000;     0.27002;    92.88608;50.00000;20.00000;4.48998;2
284.26801; 35.42000;     0.27061;    92.88608;50.00000;20.00000;4.48959;2
284.36801; 35.43000;     0.27123;    92.87181;50.00000;20.00000;4.48920;2
284.47000; 35.44000;     0.27186;    92.86532;50.00000;20.00000;4.48881;2
284.56799; 35.45000;     0.27250;    92.86149;50.00000;20.00000;4.48843;2
284.66699; 35.46000;     0.27319;    92.84723;50.00000;20.00000;4.48805;2
284.76599; 35.47000;     0.27383;    92.84723;50.00000;20.00000;4.48767;2
284.86700; 35.48000;     0.27454;    92.82519;50.00000;20.00000;4.48728;2
284.96701; 35.49000;     0.27521;    92.81093;50.00000;20.00000;4.48689;2
285.06601; 35.50000;     0.27575;    92.79921;50.00000;20.00000;4.48651;2
285.16699; 35.51000;     0.27629;    92.78495;50.00000;20.00000;4.48612;2
285.26801; 35.52000;     0.27688;    92.78112;50.00000;20.00000;4.48573;2
285.36700; 35.53000;     0.27760;    92.76291;50.00000;20.00000;4.48535;2
285.46701; 35.54000;     0.27819;    92.76291;50.00000;20.00000;4.48496;2
285.56400; 35.55000;     0.27877;    92.75514;50.00000;20.00000;4.48459;2
285.66599; 35.56000;     0.27946;    92.74482;50.00000;20.00000;4.48419;2
285.76599; 35.57000;     0.28012;    92.74482;50.00000;20.00000;4.48381;2
285.86801; 35.58000;     0.28078;    92.73056;50.00000;20.00000;4.48341;2
285.96701; 35.59000;     0.28163;    92.72406;50.00000;20.00000;4.48303;2
286.06400; 35.60000;     0.28205;    92.72012;50.00000;20.00000;4.48265;2
286.16599; 35.61000;     0.28259;    92.70330;50.00000;20.00000;4.48226;2
286.26501; 35.62000;     0.28326;    92.70330;50.00000;20.00000;4.48187;2
286.36600; 35.63000;     0.28402;    92.69553;50.00000;20.00000;4.48148;2
286.46500; 35.64000;     0.28481;    92.68509;50.00000;20.00000;4.48110;2
286.56201; 35.65000;     0.28533;    92.68127;50.00000;20.00000;4.48072;2
286.66299; 35.66000;     0.28595;    92.66306;50.00000;20.00000;4.48033;2
286.76199; 35.67000;     0.28676;    92.65912;50.00000;20.00000;4.47994;2
286.86301; 35.68000;     0.28740;    92.63059;50.00000;20.00000;4.47955;2
286.96399; 35.69000;     0.28806;    92.62409;50.00000;20.00000;4.47916;2
287.06201; 35.70000;     0.28875;    92.61504;50.00000;20.00000;4.47878;2
287.16199; 35.71000;     0.28937;    92.60333;50.00000;20.00000;4.47839;2
287.26199; 35.72000;     0.29003;    92.59556;50.00000;20.00000;4.47800;2
287.36200; 35.73000;     0.29080;    92.57364;50.00000;20.00000;4.47761;2
287.46100; 35.74000;     0.29136;    92.56715;50.00000;20.00000;4.47722;2
287.56000; 35.75000;     0.29212;    92.55798;50.00000;20.00000;4.47684;2
287.66000; 35.76000;     0.29286;    92.54639;50.00000;20.00000;4.47645;2
287.76099; 35.77000;     0.29334;    92.54244;50.00000;20.00000;4.47606;2
287.86099; 35.78000;     0.29389;    92.52308;50.00000;20.00000;4.47567;2
287.95999; 35.79000;     0.29455;    92.51913;50.00000;20.00000;4.47528;2
288.05801; 35.80000;     0.29539;    92.50092;50.00000;20.00000;4.47490;2
288.16000; 35.81000;     0.29611;    92.49710;50.00000;20.00000;4.47450;2
288.25900; 35.82000;     0.29690;    92.47889;50.00000;20.00000;4.47411;2
288.35999; 35.83000;     0.29756;    92.47506;50.00000;20.00000;4.47372;2
288.45901; 35.84000;     0.29806;    92.45558;50.00000;20.00000;4.47333;2
288.55899; 35.85000;     0.29862;    92.46346;50.00000;20.00000;4.47294;2
288.65799; 35.86000;     0.29934;    92.44653;50.00000;20.00000;4.47255;2
288.75601; 35.87000;     0.30014;    92.44259;50.00000;20.00000;4.47217;2
288.85400; 35.88000;     0.30072;    92.42705;50.00000;20.00000;4.47179;2
288.95801; 35.89000;     0.30138;    92.42705;50.00000;20.00000;4.47138;2
289.05701; 35.90000;     0.30210;    92.42577;50.00000;20.00000;4.47099;2
289.15601; 35.91000;     0.30268;    92.42450;50.00000;20.00000;4.47060;2
289.25601; 35.92000;     0.30332;    92.41278;50.00000;20.00000;4.47021;2
289.35699; 35.93000;     0.30404;    92.39852;50.00000;20.00000;4.46982;2
289.45499; 35.94000;     0.30470;    92.38947;50.00000;20.00000;4.46943;2
289.55499; 35.95000;     0.30538;    92.37648;50.00000;20.00000;4.46904;2
289.65399; 35.96000;     0.30612;    92.37254;50.00000;20.00000;4.46865;2
289.75400; 35.97000;     0.30672;    92.35572;50.00000;20.00000;4.46826;2
289.85101; 35.98000;     0.30746;    92.35572;50.00000;20.00000;4.46788;2
289.95300; 35.99000;     0.30790;    92.34146;50.00000;20.00000;4.46748;2
290.05301; 36.00000;     0.30846;    92.33496;50.00000;20.00000;4.46709;2
290.15302; 36.01000;     0.30936;    92.32592;50.00000;20.00000;4.46669;2
290.25101; 36.02000;     0.31014;    92.32592;50.00000;20.00000;4.46631;2
290.35400; 36.03000;     0.31074;    92.32603;50.00000;20.00000;4.46590;2
290.45099; 36.04000;     0.31139;    92.30922;50.00000;20.00000;4.46552;2
290.55200; 36.05000;     0.31226;    92.30922;50.00000;20.00000;4.46512;2
290.64899; 36.06000;     0.31308;    92.29229;50.00000;20.00000;4.46474;2
290.75201; 36.07000;     0.31367;    92.28452;50.00000;20.00000;4.46434;2
290.84799; 36.08000;     0.31427;    92.26897;50.00000;20.00000;4.46396;2
290.94901; 36.09000;     0.31481;    92.26120;50.00000;20.00000;4.46356;2
291.04800; 36.10000;     0.31555;    92.24172;50.00000;20.00000;4.46317;2
291.14899; 36.11000;     0.31616;    92.23267;50.00000;20.00000;4.46277;2
291.25000; 36.12000;     0.31682;    92.21713;50.00000;20.00000;4.46237;2
291.34900; 36.13000;     0.31754;    92.20936;50.00000;20.00000;4.46198;2
291.44800; 36.14000;     0.31824;    92.17817;50.00000;20.00000;4.46159;2
291.54800; 36.15000;     0.31899;    92.16645;50.00000;20.00000;4.46120;2
291.64600; 36.16000;     0.31987;    92.15091;50.00000;20.00000;4.46081;2
291.74600; 36.17000;     0.32055;    92.14314;50.00000;20.00000;4.46041;2
291.84698; 36.18000;     0.32115;    92.12760;50.00000;20.00000;4.46002;2
291.94699; 36.19000;     0.32184;    92.12111;50.00000;20.00000;4.45962;2
292.04599; 36.20000;     0.32250;    92.11194;50.00000;20.00000;4.45923;2
292.14600; 36.21000;     0.32326;    92.09768;50.00000;20.00000;4.45883;2
292.24500; 36.22000;     0.32389;    92.08863;50.00000;20.00000;4.45844;2
292.34500; 36.23000;     0.32447;    92.06660;50.00000;20.00000;4.45805;2
292.44400; 36.24000;     0.32507;    92.04851;50.00000;20.00000;4.45765;2
292.54401; 36.25000;     0.32576;    92.03296;50.00000;20.00000;4.45726;2
292.64401; 36.26000;     0.32644;    92.02253;50.00000;20.00000;4.45686;2
292.74500; 36.27000;     0.32717;    92.00826;50.00000;20.00000;4.45646;2
292.84299; 36.28000;     0.32789;    91.99922;50.00000;20.00000;4.45607;2
292.94299; 36.29000;     0.32856;    91.98495;50.00000;20.00000;4.45568;2
293.04199; 36.30000;     0.32928;    91.97590;50.00000;20.00000;4.45528;2
293.14099; 36.31000;     0.33002;    91.96292;50.00000;20.00000;4.45489;2
293.24301; 36.32000;     0.33055;    91.95387;50.00000;20.00000;4.45448;2
293.34399; 36.33000;     0.33124;    91.94088;50.00000;20.00000;4.45408;2
293.44000; 36.34000;     0.33182;    91.93183;50.00000;20.00000;4.45370;2
293.54001; 36.35000;     0.33255;    91.91757;50.00000;20.00000;4.45330;2
293.64001; 36.36000;     0.33307;    91.90841;50.00000;20.00000;4.45291;2
293.73901; 36.37000;     0.33358;    91.89414;50.00000;20.00000;4.45251;2
293.84000; 36.38000;     0.33428;    91.88254;50.00000;20.00000;4.45211;2
293.94101; 36.39000;     0.33501;    91.86700;50.00000;20.00000;4.45171;2
294.03900; 36.40000;     0.33564;    91.86306;50.00000;20.00000;4.45132;2
294.13800; 36.41000;     0.33642;    91.84358;50.00000;20.00000;4.45093;2
294.23801; 36.42000;     0.33727;    91.84358;50.00000;20.00000;4.45053;2
294.33701; 36.43000;     0.33779;    91.82804;50.00000;20.00000;4.45013;2
294.43701; 36.44000;     0.33822;    91.82027;50.00000;20.00000;4.44973;2
294.54001; 36.45000;     0.33891;    91.80473;50.00000;20.00000;4.44932;2
294.63800; 36.46000;     0.33955;    91.79696;50.00000;20.00000;4.44893;2
294.73801; 36.47000;     0.34026;    91.77747;50.00000;20.00000;4.44853;2
294.83600; 36.48000;     0.34093;    91.76843;50.00000;20.00000;4.44814;2
294.93500; 36.49000;     0.34159;    91.74894;50.00000;20.00000;4.44775;2
295.03500; 36.50000;     0.34218;    91.74117;50.00000;20.00000;4.44735;2
295.13699; 36.51000;     0.34279;    91.72563;50.00000;20.00000;4.44694;2
295.23599; 36.52000;     0.34344;    91.71786;50.00000;20.00000;4.44654;2
295.33499; 36.53000;     0.34393;    91.69838;50.00000;20.00000;4.44615;2
295.43399; 36.54000;     0.34441;    91.68933;50.00000;20.00000;4.44575;2
295.53299; 36.55000;     0.34522;    91.66985;50.00000;20.00000;4.44536;2
295.63199; 36.56000;     0.34567;    91.66080;50.00000;20.00000;4.44496;2
295.73199; 36.57000;     0.34614;    91.64143;50.00000;20.00000;4.44456;2
295.83200; 36.58000;     0.34677;    91.62844;50.00000;20.00000;4.44416;2
295.93201; 36.59000;     0.34744;    91.60896;50.00000;20.00000;4.44376;2
296.03000; 36.60000;     0.34810;    91.60374;50.00000;20.00000;4.44337;2
296.12900; 36.61000;     0.34871;    91.58298;50.00000;20.00000;4.44297;2
296.23001; 36.62000;     0.34910;    91.57915;50.00000;20.00000;4.44256;2
296.32999; 36.63000;     0.34957;    91.56234;50.00000;20.00000;4.44216;2
296.42899; 36.64000;     0.35032;    91.55839;50.00000;20.00000;4.44177;2
296.52899; 36.65000;     0.35103;    91.53891;50.00000;20.00000;4.44136;2
296.63000; 36.66000;     0.35160;    91.53381;50.00000;20.00000;4.44096;2
296.72800; 36.67000;     0.35201;    91.50655;50.00000;20.00000;4.44057;2
296.82700; 36.68000;     0.35270;    91.48974;50.00000;20.00000;4.44017;2
296.92801; 36.69000;     0.35345;    91.46631;50.00000;20.00000;4.43976;2
297.02600; 36.70000;     0.35410;    91.45726;50.00000;20.00000;4.43937;2
297.12701; 36.71000;     0.35455;    91.44300;50.00000;20.00000;4.43896;2
297.22800; 36.72000;     0.35480;    91.42746;50.00000;20.00000;4.43856;2
297.32700; 36.73000;     0.35545;    91.41969;50.00000;20.00000;4.43816;2
297.42499; 36.74000;     0.35612;    91.40415;50.00000;20.00000;4.43776;2
297.52499; 36.75000;     0.35663;    91.39638;50.00000;20.00000;4.43736;2
297.62500; 36.76000;     0.35722;    91.38084;50.00000;20.00000;4.43696;2
297.72601; 36.77000;     0.35785;    91.36912;50.00000;20.00000;4.43655;2
297.82599; 36.78000;     0.35846;    91.34326;50.00000;20.00000;4.43615;2
297.92499; 36.79000;     0.35898;    91.32122;50.00000;20.00000;4.43575;2
298.02399; 36.80000;     0.35953;    91.30429;50.00000;20.00000;4.43535;2
298.12399; 36.81000;     0.35976;    91.29269;50.00000;20.00000;4.43495;2
298.22400; 36.82000;     0.36037;    91.27843;50.00000;20.00000;4.43454;2
298.32300; 36.83000;     0.36100;    91.27449;50.00000;20.00000;4.43414;2
298.42401; 36.84000;     0.36153;    91.25500;50.00000;20.00000;4.43373;2
298.52301; 36.85000;     0.36218;    91.25118;50.00000;20.00000;4.43333;2
298.62399; 36.86000;     0.36280;    91.23564;50.00000;20.00000;4.43293;2
298.72198; 36.87000;     0.36333;    91.23169;50.00000;20.00000;4.43253;2
298.82199; 36.88000;     0.36378;    91.21221;50.00000;20.00000;4.43213;2
298.92300; 36.89000;     0.36421;    91.20316;50.00000;20.00000;4.43172;2
299.01999; 36.90000;     0.36455;    91.18890;50.00000;20.00000;4.43132;2
299.11899; 36.91000;     0.36524;    91.17336;50.00000;20.00000;4.43092;2
299.22101; 36.92000;     0.36575;    91.16164;50.00000;20.00000;4.43051;2
299.32001; 36.93000;     0.36644;    91.13833;50.00000;20.00000;4.43011;2
299.41800; 36.94000;     0.36692;    91.12929;50.00000;20.00000;4.42971;2
299.51700; 36.95000;     0.36727;    91.11502;50.00000;20.00000;4.42931;2
299.61801; 36.96000;     0.36768;    91.09820;50.00000;20.00000;4.42890;2
299.71500; 36.97000;     0.36813;    91.08649;50.00000;20.00000;4.42851;2
299.81799; 36.98000;     0.36861;    91.06701;50.00000;20.00000;4.42809;2
299.91800; 36.99000;     0.36920;    91.05796;50.00000;20.00000;4.42768;2
300.01700; 37.00000;     0.36973;    91.04370;50.00000;20.00000;4.42728;2
300.11700; 37.01000;     0.37019;    91.03210;50.00000;20.00000;4.42688;2
300.21799; 37.02000;     0.37060;    91.01644;50.00000;20.00000;4.42647;2
300.31601; 37.03000;     0.37118;    91.00740;50.00000;20.00000;4.42607;2
300.41699; 37.04000;     0.37179;    90.99313;50.00000;20.00000;4.42566;2
300.51801; 37.05000;     0.37238;    90.98153;50.00000;20.00000;4.42525;2
300.61700; 37.06000;     0.37272;    90.96460;50.00000;20.00000;4.42484;2
300.71701; 37.07000;     0.37317;    90.94906;50.00000;20.00000;4.42444;2
300.81699; 37.08000;     0.37373;    90.92958;50.00000;20.00000;4.42403;2
300.91699; 37.09000;     0.37394;    90.90627;50.00000;20.00000;4.42362;2
301.01599; 37.10000;     0.37445;    90.89722;50.00000;20.00000;4.42322;2
301.11801; 37.11000;     0.37501;    90.88295;50.00000;20.00000;4.42281;2
301.21701; 37.12000;     0.37560;    90.86730;50.00000;20.00000;4.42240;2
301.31699; 37.13000;     0.37610;    90.85570;50.00000;20.00000;4.42199;2
301.41501; 37.14000;     0.37643;    90.83494;50.00000;20.00000;4.42159;2
301.51501; 37.15000;     0.37695;    90.82589;50.00000;20.00000;4.42119;2
301.61600; 37.16000;     0.37738;    90.81163;50.00000;20.00000;4.42078;2
301.71399; 37.17000;     0.37762;    90.79609;50.00000;20.00000;4.42037;2
301.81400; 37.18000;     0.37787;    90.78438;50.00000;20.00000;4.41997;2
301.91599; 37.19000;     0.37853;    90.76234;50.00000;20.00000;4.41955;2
302.01401; 37.20000;     0.37910;    90.75190;50.00000;20.00000;4.41915;2
302.11600; 37.21000;     0.37956;    90.73253;50.00000;20.00000;4.41873;2
302.21301; 37.22000;     0.37970;    90.71305;50.00000;20.00000;4.41834;2
302.31400; 37.23000;     0.38047;    90.69879;50.00000;20.00000;4.41792;2
302.41501; 37.24000;     0.38089;    90.67930;50.00000;20.00000;4.41751;2
302.51401; 37.25000;     0.38122;    90.67547;50.00000;20.00000;4.41711;2
302.61499; 37.26000;     0.38156;    90.65727;50.00000;20.00000;4.41669;2
302.71500; 37.27000;     0.38202;    90.65727;50.00000;20.00000;4.41628;2
302.81400; 37.28000;     0.38249;    90.64173;50.00000;20.00000;4.41588;2
302.91699; 37.29000;     0.38295;    90.63396;50.00000;20.00000;4.41546;2
303.01501; 37.30000;     0.38352;    90.61714;50.00000;20.00000;4.41505;2
303.11401; 37.31000;     0.38390;    90.60937;50.00000;20.00000;4.41465;2
303.21500; 37.32000;     0.38432;    90.58988;50.00000;20.00000;4.41423;2
303.31500; 37.33000;     0.38477;    90.58084;50.00000;20.00000;4.41382;2
303.41400; 37.34000;     0.38521;    90.56135;50.00000;20.00000;4.41342;2
303.51401; 37.35000;     0.38533;    90.54837;50.00000;20.00000;4.41301;2
303.61499; 37.36000;     0.38566;    90.52761;50.00000;20.00000;4.41259;2
303.71500; 37.37000;     0.38616;    90.51856;50.00000;20.00000;4.41218;2
303.81400; 37.38000;     0.38662;    90.50174;50.00000;20.00000;4.41178;2
303.91400; 37.39000;     0.38707;    90.48620;50.00000;20.00000;4.41136;2
304.01300; 37.40000;     0.38737;    90.47449;50.00000;20.00000;4.41096;2
304.11200; 37.41000;     0.38771;    90.45501;50.00000;20.00000;4.41055;2
304.21399; 37.42000;     0.38809;    90.44596;50.00000;20.00000;4.41013;2
304.31400; 37.43000;     0.38844;    90.42787;50.00000;20.00000;4.40972;2
304.41599; 37.44000;     0.38876;    90.41627;50.00000;20.00000;4.40930;2
304.51199; 37.45000;     0.38922;    90.40200;50.00000;20.00000;4.40890;2
304.61401; 37.46000;     0.38966;    90.39284;50.00000;20.00000;4.40848;2
304.71600; 37.47000;     0.39007;    90.37858;50.00000;20.00000;4.40806;2
304.81299; 37.48000;     0.39051;    90.36304;50.00000;20.00000;4.40766;2
304.91299; 37.49000;     0.39101;    90.35144;50.00000;20.00000;4.40725;2
305.01501; 37.50000;     0.39131;    90.32674;50.00000;20.00000;4.40683;2
305.11499; 37.51000;     0.39155;    90.31514;50.00000;20.00000;4.40642;2
305.21301; 37.52000;     0.39180;    90.29566;50.00000;20.00000;4.40601;2
305.31500; 37.53000;     0.39214;    90.28394;50.00000;20.00000;4.40559;2
305.41199; 37.54000;     0.39260;    90.26840;50.00000;20.00000;4.40519;2
305.51401; 37.55000;     0.39290;    90.25936;50.00000;20.00000;4.40477;2
305.61401; 37.56000;     0.39342;    90.24509;50.00000;20.00000;4.40436;2
305.71301; 37.57000;     0.39389;    90.23477;50.00000;20.00000;4.40395;2
305.81400; 37.58000;     0.39421;    90.21784;50.00000;20.00000;4.40353;2
305.91599; 37.59000;     0.39465;    90.19974;50.00000;20.00000;4.40311;2
306.01300; 37.60000;     0.39505;    90.18675;50.00000;20.00000;4.40271;2
306.11499; 37.61000;     0.39545;    90.16727;50.00000;20.00000;4.40229;2
306.21500; 37.62000;     0.39589;    90.15811;50.00000;20.00000;4.40187;2
306.31601; 37.63000;     0.39639;    90.12320;50.00000;20.00000;4.40146;2
306.41501; 37.64000;     0.39683;    90.11937;50.00000;20.00000;4.40105;2
306.51401; 37.65000;     0.39705;    90.09989;50.00000;20.00000;4.40064;2
306.61600; 37.66000;     0.39735;    90.09467;50.00000;20.00000;4.40021;2
306.71500; 37.67000;     0.39768;    90.07264;50.00000;20.00000;4.39980;2
306.81500; 37.68000;     0.39804;    90.06753;50.00000;20.00000;4.39939;2
306.91501; 37.69000;     0.39856;    90.04411;50.00000;20.00000;4.39897;2
307.01401; 37.70000;     0.39892;    90.03378;50.00000;20.00000;4.39856;2
307.11600; 37.71000;     0.39928;    90.01697;50.00000;20.00000;4.39814;2
307.21500; 37.72000;     0.39976;    89.99876;50.00000;20.00000;4.39773;2
307.31500; 37.73000;     0.40012;    89.98577;50.00000;20.00000;4.39731;2
307.41501; 37.74000;     0.40048;    89.96373;50.00000;20.00000;4.39690;2
307.51501; 37.75000;     0.40094;    89.95852;50.00000;20.00000;4.39648;2
307.61301; 37.76000;     0.40144;    89.93520;50.00000;20.00000;4.39608;2
307.71399; 37.77000;     0.40170;    89.93138;50.00000;20.00000;4.39566;2
307.81500; 37.78000;     0.40235;    89.91189;50.00000;20.00000;4.39524;2
307.91699; 37.79000;     0.40287;    89.90667;50.00000;20.00000;4.39481;2
308.01801; 37.80000;     0.40333;    89.88592;50.00000;20.00000;4.39439;2
308.11401; 37.81000;     0.40367;    89.88209;50.00000;20.00000;4.39399;2
308.21399; 37.82000;     0.40411;    89.86527;50.00000;20.00000;4.39357;2
308.31601; 37.83000;     0.40469;    89.86133;50.00000;20.00000;4.39315;2
308.41599; 37.84000;     0.40499;    89.83929;50.00000;20.00000;4.39273;2
308.51501; 37.85000;     0.40519;    89.82897;50.00000;20.00000;4.39232;2
308.61499; 37.86000;     0.40581;    89.81204;50.00000;20.00000;4.39190;2
308.71600; 37.87000;     0.40618;    89.78873;50.00000;20.00000;4.39148;2
308.81400; 37.88000;     0.40656;    89.77191;50.00000;20.00000;4.39107;2
308.91599; 37.89000;     0.40714;    89.74466;50.00000;20.00000;4.39065;2
309.01700; 37.90000;     0.40770;    89.73561;50.00000;20.00000;4.39023;2
309.11600; 37.91000;     0.40828;    89.72135;50.00000;20.00000;4.38981;2
309.21600; 37.92000;     0.40879;    89.71218;50.00000;20.00000;4.38940;2
309.31500; 37.93000;     0.40929;    89.69792;50.00000;20.00000;4.38898;2
309.41699; 37.94000;     0.40953;    89.68760;50.00000;20.00000;4.38856;2
309.51599; 37.95000;     0.40991;    89.67078;50.00000;20.00000;4.38814;2
309.61801; 37.96000;     0.41046;    89.65907;50.00000;20.00000;4.38772;2
309.71701; 37.97000;     0.41098;    89.64225;50.00000;20.00000;4.38730;2
309.81699; 37.98000;     0.41128;    89.63054;50.00000;20.00000;4.38688;2
309.91599; 37.99000;     0.41168;    89.61372;50.00000;20.00000;4.38647;2
310.01599; 38.00000;     0.41217;    89.60468;50.00000;20.00000;4.38605;2
310.11700; 38.01000;     0.41271;    89.59041;50.00000;20.00000;4.38563;2
310.21701; 38.02000;     0.41339;    89.57870;50.00000;20.00000;4.38521;2
310.31601; 38.03000;     0.41398;    89.56188;50.00000;20.00000;4.38479;2
310.41599; 38.04000;     0.41464;    89.54622;50.00000;20.00000;4.38437;2
310.51700; 38.05000;     0.41511;    89.52686;50.00000;20.00000;4.38395;2
310.61499; 38.06000;     0.41557;    89.49705;50.00000;20.00000;4.38354;2
310.71701; 38.07000;     0.41601;    89.48661;50.00000;20.00000;4.38311;2
310.81799; 38.08000;     0.41670;    89.46980;50.00000;20.00000;4.38269;2
310.91699; 38.09000;     0.41731;    89.45170;50.00000;20.00000;4.38227;2
311.01700; 38.10000;     0.41765;    89.43871;50.00000;20.00000;4.38185;2
311.11801; 38.11000;     0.41817;    89.41540;50.00000;20.00000;4.38143;2
311.21701; 38.12000;     0.41902;    89.40497;50.00000;20.00000;4.38101;2
311.31799; 38.13000;     0.41965;    89.38687;50.00000;20.00000;4.38059;2
311.41901; 38.14000;     0.42046;    89.36867;50.00000;20.00000;4.38016;2
311.51700; 38.15000;     0.42118;    89.35568;50.00000;20.00000;4.37975;2
311.62000; 38.16000;     0.42159;    89.33492;50.00000;20.00000;4.37932;2
311.71799; 38.17000;     0.42219;    89.32981;50.00000;20.00000;4.37891;2
311.81799; 38.18000;     0.42310;    89.30639;50.00000;20.00000;4.37849;2
311.92001; 38.19000;     0.42379;    89.30128;50.00000;20.00000;4.37806;2
312.01901; 38.20000;     0.42440;    89.27797;50.00000;20.00000;4.37764;2
312.11899; 38.21000;     0.42490;    89.27275;50.00000;20.00000;4.37722;2
312.21799; 38.22000;     0.42549;    89.24678;50.00000;20.00000;4.37680;2
312.31799; 38.23000;     0.42632;    89.23773;50.00000;20.00000;4.37638;2
312.41599; 38.24000;     0.42695;    89.22091;50.00000;20.00000;4.37597;2
312.51901; 38.25000;     0.42768;    89.20271;50.00000;20.00000;4.37553;2
312.61700; 38.26000;     0.42834;    89.18972;50.00000;20.00000;4.37512;2
312.71899; 38.27000;     0.42897;    89.16385;50.00000;20.00000;4.37469;2
312.81799; 38.28000;     0.42964;    89.15342;50.00000;20.00000;4.37427;2
312.91599; 38.29000;     0.43031;    89.13660;50.00000;20.00000;4.37386;2
313.01801; 38.30000;     0.43122;    89.12106;50.00000;20.00000;4.37343;2
313.11801; 38.31000;     0.43191;    89.11329;50.00000;20.00000;4.37300;2
313.21701; 38.32000;     0.43264;    89.09380;50.00000;20.00000;4.37258;2
313.31900; 38.33000;     0.43337;    89.08476;50.00000;20.00000;4.37215;2
313.41800; 38.34000;     0.43416;    89.06527;50.00000;20.00000;4.37173;2
313.51801; 38.35000;     0.43497;    89.05229;50.00000;20.00000;4.37131;2
313.61700; 38.36000;     0.43576;    89.02642;50.00000;20.00000;4.37089;2
313.71799; 38.37000;     0.43663;    89.01343;50.00000;20.00000;4.37047;2
313.81799; 38.38000;     0.43734;    88.99267;50.00000;20.00000;4.37004;2
313.91800; 38.39000;     0.43814;    88.97064;50.00000;20.00000;4.36962;2
314.01801; 38.40000;     0.43895;    88.95637;50.00000;20.00000;4.36919;2
314.11700; 38.41000;     0.43982;    88.93306;50.00000;20.00000;4.36878;2
314.21701; 38.42000;     0.44088;    88.92402;50.00000;20.00000;4.36835;2
314.31799; 38.43000;     0.44193;    88.90708;50.00000;20.00000;4.36792;2
314.41699; 38.44000;     0.44299;    88.89027;50.00000;20.00000;4.36750;2
314.51901; 38.45000;     0.44382;    88.87728;50.00000;20.00000;4.36707;2
314.61801; 38.46000;     0.44474;    88.85397;50.00000;20.00000;4.36665;2
314.71701; 38.47000;     0.44545;    88.84492;50.00000;20.00000;4.36623;2
314.81601; 38.48000;     0.44636;    88.82799;50.00000;20.00000;4.36581;2
314.91901; 38.49000;     0.44724;    88.81117;50.00000;20.00000;4.36537;2
315.01700; 38.50000;     0.44829;    88.79818;50.00000;20.00000;4.36496;2
315.11600; 38.51000;     0.44921;    88.77615;50.00000;20.00000;4.36454;2
315.21701; 38.52000;     0.45023;    88.76583;50.00000;20.00000;4.36411;2
315.31799; 38.53000;     0.45120;    88.74762;50.00000;20.00000;4.36368;2
315.41699; 38.54000;     0.45196;    88.71770;50.00000;20.00000;4.36326;2
315.51801; 38.55000;     0.45289;    88.69439;50.00000;20.00000;4.36283;2
315.61801; 38.56000;     0.45395;    88.66713;50.00000;20.00000;4.36240;2
315.71799; 38.57000;     0.45499;    88.65414;50.00000;20.00000;4.36197;2
315.81601; 38.58000;     0.45613;    88.63477;50.00000;20.00000;4.36156;2
315.91599; 38.59000;     0.45719;    88.61657;50.00000;20.00000;4.36113;2
316.01501; 38.60000;     0.45825;    88.60358;50.00000;20.00000;4.36071;2
316.11499; 38.61000;     0.45931;    88.57771;50.00000;20.00000;4.36028;2
316.21600; 38.62000;     0.46045;    88.56473;50.00000;20.00000;4.35985;2
316.31699; 38.63000;     0.46195;    88.54524;50.00000;20.00000;4.35942;2
316.41501; 38.64000;     0.46289;    88.52321;50.00000;20.00000;4.35900;2
316.51801; 38.65000;     0.46395;    88.50639;50.00000;20.00000;4.35856;2
316.61499; 38.66000;     0.46526;    88.47914;50.00000;20.00000;4.35815;2
316.71701; 38.67000;     0.46652;    88.46881;50.00000;20.00000;4.35772;2
316.81699; 38.68000;     0.46797;    88.45200;50.00000;20.00000;4.35729;2
316.91599; 38.69000;     0.46913;    88.43379;50.00000;20.00000;4.35687;2
317.01599; 38.70000;     0.47031;    88.41825;50.00000;20.00000;4.35644;2
317.11600; 38.71000;     0.47154;    88.39227;50.00000;20.00000;4.35601;2
317.21600; 38.72000;     0.47272;    88.38195;50.00000;20.00000;4.35558;2
317.31500; 38.73000;     0.47415;    88.36246;50.00000;20.00000;4.35516;2
317.41400; 38.74000;     0.47537;    88.34043;50.00000;20.00000;4.35474;2
317.51401; 38.75000;     0.47660;    88.32616;50.00000;20.00000;4.35431;2
317.61600; 38.76000;     0.47793;    88.30030;50.00000;20.00000;4.35387;2
317.71600; 38.77000;     0.47930;    88.28731;50.00000;20.00000;4.35344;2
317.81500; 38.78000;     0.48076;    88.26655;50.00000;20.00000;4.35302;2
317.91800; 38.79000;     0.48218;    88.24452;50.00000;20.00000;4.35258;2
318.01401; 38.80000;     0.48368;    88.21610;50.00000;20.00000;4.35217;2
318.11499; 38.81000;     0.48516;    88.18363;50.00000;20.00000;4.35173;2
318.21500; 38.82000;     0.48653;    88.17064;50.00000;20.00000;4.35131;2
318.31500; 38.83000;     0.48790;    88.14988;50.00000;20.00000;4.35088;2
318.41501; 38.84000;     0.48933;    88.12785;50.00000;20.00000;4.35045;2
318.51501; 38.85000;     0.49080;    88.11103;50.00000;20.00000;4.35002;2
318.61600; 38.86000;     0.49233;    88.08378;50.00000;20.00000;4.34959;2
318.71301; 38.87000;     0.49382;    88.07079;50.00000;20.00000;4.34917;2
318.81500; 38.88000;     0.49534;    88.05130;50.00000;20.00000;4.34873;2
318.91599; 38.89000;     0.49694;    88.02927;50.00000;20.00000;4.34830;2
319.01599; 38.90000;     0.49829;    88.01245;50.00000;20.00000;4.34787;2
319.11401; 38.91000;     0.49992;    87.98265;50.00000;20.00000;4.34745;2
319.21399; 38.92000;     0.50127;    87.96966;50.00000;20.00000;4.34702;2
319.31500; 38.93000;     0.50291;    87.94635;50.00000;20.00000;4.34658;2
319.41299; 38.94000;     0.50465;    87.92303;50.00000;20.00000;4.34616;2
319.51401; 38.95000;     0.50623;    87.90483;50.00000;20.00000;4.34573;2
319.61401; 38.96000;     0.50779;    87.87108;50.00000;20.00000;4.34529;2
319.71500; 38.97000;     0.50940;    87.85554;50.00000;20.00000;4.34486;2
319.81201; 38.98000;     0.51104;    87.83095;50.00000;20.00000;4.34444;2
319.91199; 38.99000;     0.51278;    87.80370;50.00000;20.00000;4.34401;2
320.01300; 39.00000;     0.51453;    87.78421;50.00000;20.00000;4.34358;2
320.11301; 39.01000;     0.51613;    87.75058;50.00000;20.00000;4.34315;2
320.21399; 39.02000;     0.51779;    87.73631;50.00000;20.00000;4.34271;2
320.31299; 39.03000;     0.51949;    87.71161;50.00000;20.00000;4.34228;2
320.41299; 39.04000;     0.52135;    87.68447;50.00000;20.00000;4.34185;2
320.51300; 39.05000;     0.52308;    87.66499;50.00000;20.00000;4.34142;2
320.61301; 39.06000;     0.52482;    87.62996;50.00000;20.00000;4.34099;2
320.71301; 39.07000;     0.52667;    87.61442;50.00000;20.00000;4.34056;2
320.81299; 39.08000;     0.52829;    87.58845;50.00000;20.00000;4.34012;2
320.91199; 39.09000;     0.53024;    87.56131;50.00000;20.00000;4.33970;2
321.01099; 39.10000;     0.53204;    87.53023;50.00000;20.00000;4.33927;2
321.11401; 39.11000;     0.53397;    87.49126;50.00000;20.00000;4.33882;2
321.21201; 39.12000;     0.53592;    87.47444;50.00000;20.00000;4.33840;2
321.31100; 39.13000;     0.53779;    87.44719;50.00000;20.00000;4.33797;2
321.41199; 39.14000;     0.53964;    87.41993;50.00000;20.00000;4.33754;2
321.51099; 39.15000;     0.54137;    87.40184;50.00000;20.00000;4.33711;2
321.61099; 39.16000;     0.54336;    87.36937;50.00000;20.00000;4.33667;2
321.71100; 39.17000;     0.54535;    87.35638;50.00000;20.00000;4.33624;2
321.81100; 39.18000;     0.54722;    87.33307;50.00000;20.00000;4.33581;2
321.91101; 39.19000;     0.54930;    87.30454;50.00000;20.00000;4.33537;2
322.01099; 39.20000;     0.55129;    87.28378;50.00000;20.00000;4.33494;2
322.11200; 39.21000;     0.55316;    87.24365;50.00000;20.00000;4.33450;2
322.21100; 39.22000;     0.55530;    87.22672;50.00000;20.00000;4.33407;2
322.31201; 39.23000;     0.55732;    87.19958;50.00000;20.00000;4.33364;2
322.41000; 39.24000;     0.55949;    87.16977;50.00000;20.00000;4.33321;2
322.51099; 39.25000;     0.56168;    87.14902;50.00000;20.00000;4.33277;2
322.60901; 39.26000;     0.56390;    87.11005;50.00000;20.00000;4.33235;2
322.70901; 39.27000;     0.56591;    87.09323;50.00000;20.00000;4.33191;2
322.80899; 39.28000;     0.56801;    87.08024;50.00000;20.00000;4.33148;2
322.90900; 39.29000;     0.57021;    87.05044;50.00000;20.00000;4.33104;2
323.00900; 39.30000;     0.57254;    87.01669;50.00000;20.00000;4.33061;2
323.10901; 39.31000;     0.57470;    86.99338;50.00000;20.00000;4.33018;2
323.20901; 39.32000;     0.57680;    86.96740;50.00000;20.00000;4.32974;2
323.30701; 39.33000;     0.57901;    86.94026;50.00000;20.00000;4.32931;2
323.41000; 39.34000;     0.58125;    86.90779;50.00000;20.00000;4.32887;2
323.50800; 39.35000;     0.58356;    86.88448;50.00000;20.00000;4.32844;2
323.60901; 39.36000;     0.58603;    86.85850;50.00000;20.00000;4.32800;2
323.70901; 39.37000;     0.58828;    86.81976;50.00000;20.00000;4.32757;2
323.81000; 39.38000;     0.59067;    86.78601;50.00000;20.00000;4.32713;2
323.91000; 39.39000;     0.59298;    86.76003;50.00000;20.00000;4.32669;2
324.01099; 39.40000;     0.59533;    86.73150;50.00000;20.00000;4.32625;2
324.10800; 39.41000;     0.59772;    86.69520;50.00000;20.00000;4.32583;2
324.20801; 39.42000;     0.60015;    86.65763;50.00000;20.00000;4.32539;2
324.30701; 39.43000;     0.60275;    86.63432;50.00000;20.00000;4.32496;2
324.40799; 39.44000;     0.60514;    86.60579;50.00000;20.00000;4.32452;2
324.50699; 39.45000;     0.60776;    86.57331;50.00000;20.00000;4.32409;2
324.60501; 39.46000;     0.61009;    86.53574;50.00000;20.00000;4.32366;2
324.70700; 39.47000;     0.61257;    86.51115;50.00000;20.00000;4.32321;2
324.80499; 39.48000;     0.61511;    86.48262;50.00000;20.00000;4.32279;2
324.90601; 39.49000;     0.61763;    86.45015;50.00000;20.00000;4.32234;2
325.00699; 39.50000;     0.62029;    86.41385;50.00000;20.00000;4.32190;2
325.10501; 39.51000;     0.62279;    86.39054;50.00000;20.00000;4.32148;2
325.20599; 39.52000;     0.62545;    86.36201;50.00000;20.00000;4.32103;2
325.30600; 39.53000;     0.62791;    86.32698;50.00000;20.00000;4.32060;2
325.40799; 39.54000;     0.63074;    86.28419;50.00000;20.00000;4.32015;2
325.50601; 39.55000;     0.63332;    86.25438;50.00000;20.00000;4.31972;2
325.60400; 39.56000;     0.63595;    86.22063;50.00000;20.00000;4.31929;2
325.70700; 39.57000;     0.63861;    86.18306;50.00000;20.00000;4.31884;2
325.80600; 39.58000;     0.64134;    86.14026;50.00000;20.00000;4.31841;2
325.90302; 39.59000;     0.64409;    86.11440;50.00000;20.00000;4.31798;2
326.00601; 39.60000;     0.64686;    86.08587;50.00000;20.00000;4.31753;2
326.10501; 39.61000;     0.64951;    86.05340;50.00000;20.00000;4.31710;2
326.20401; 39.62000;     0.65228;    86.01582;50.00000;20.00000;4.31667;2
326.30499; 39.63000;     0.65503;    85.98984;50.00000;20.00000;4.31622;2
