Repository: TristanHehnen/BESKID_ExperimentalData

# Experimental Data of the BESKID Project

The repository contains the public experimental data of the BESKID project.

The primary material investigate is Poly(methyl methacrylate) (PMMA).

The materials have been examined in various experimental setups, across different sizes, from micro- to real-scale. Data of the following setups is available:
- Thermogravimetric analysis (TGA)
- Micro-scale combustion calorimetry (MCC)
- Differential scanning calorimetry (DSC)
- Cone calorimetry

File: ExpData/TGA/DE_6mm/ExpDat_PMMA_DE_6mm_20Kmin_01.txt (part 6 of 13)
#SEG. 2:                     ;30�C/20.0(K/min)/700�C
#SEG. 3:                     ;700�C/00:10/700�C
##Temp./�C;Time/min;DSC/(mW/mg);Mass/%;Gas Flow(purge2)/(ml/min);Gas Flow(protective)/(ml/min);Sensit./(uV/mW);Segment
284.00699;22.67583; 3.752128e-02; 93.90709;50.00000;20.00000;4.66321;2
284.10901;22.68083; 3.809664e-02; 93.90709;50.00000;20.00000;4.66279;2
284.20901;22.68583; 3.855762e-02; 93.89800;50.00000;20.00000;4.66239;2
284.30801;22.69083; 3.905679e-02; 93.89276;50.00000;20.00000;4.66199;2
284.40900;22.69583; 3.959426e-02; 93.88623;50.00000;20.00000;4.66157;2
284.50601;22.70083; 4.009353e-02; 93.88623;50.00000;20.00000;4.66118;2
284.60699;22.70583; 4.065026e-02; 93.88239;50.00000;20.00000;4.66077;2
284.70801;22.71083; 4.122616e-02; 93.87843;50.00000;20.00000;4.66036;2
284.80499;22.71583; 4.180202e-02; 93.86805;50.00000;20.00000;4.65996;2
284.90601;22.72083; 4.230180e-02; 93.86805;50.00000;20.00000;4.65955;2
285.00601;22.72583; 4.285888e-02; 93.86409;50.00000;20.00000;4.65915;2
285.10501;22.73083; 4.345418e-02; 93.86025;50.00000;20.00000;4.65875;2
285.20499;22.73583; 4.408780e-02; 93.84848;50.00000;20.00000;4.65834;2
285.30701;22.74083; 4.468343e-02; 93.84848;50.00000;20.00000;4.65792;2
285.40601;22.74583; 4.508815e-02; 93.84452;50.00000;20.00000;4.65752;2
285.50299;22.75083; 4.555014e-02; 93.83939;50.00000;20.00000;4.65713;2
285.60400;22.75583; 4.616511e-02; 93.82505;50.00000;20.00000;4.65672;2
285.70200;22.76083; 4.679916e-02; 93.82505;50.00000;20.00000;4.65632;2
285.80301;22.76583; 4.737615e-02; 93.82109;50.00000;20.00000;4.65591;2
285.90201;22.77083; 4.795316e-02; 93.81457;50.00000;20.00000;4.65551;2
286.00201;22.77583; 4.851121e-02; 93.79895;50.00000;20.00000;4.65510;2
286.09900;22.78083; 4.912654e-02; 93.79895;50.00000;20.00000;4.65471;2
286.20099;22.78583; 4.974218e-02; 93.79371;50.00000;20.00000;4.65429;2
286.30099;22.79083; 5.030053e-02; 93.78730;50.00000;20.00000;4.65389;2
286.39801;22.79583; 5.097348e-02; 93.77028;50.00000;20.00000;4.65349;2
286.49899;22.80083; 5.162762e-02; 93.77028;50.00000;20.00000;4.65308;2
286.60001;22.80583; 5.226277e-02; 93.76644;50.00000;20.00000;4.65267;2
286.69800;22.81083; 5.276411e-02; 93.76119;50.00000;20.00000;4.65227;2
286.79700;22.81583; 5.339937e-02; 93.74814;50.00000;20.00000;4.65187;2
286.89899;22.82083; 5.401577e-02; 93.74814;50.00000;20.00000;4.65146;2
286.99799;22.82583; 5.474683e-02; 93.74814;50.00000;20.00000;4.65106;2
287.10001;22.83083; 5.547816e-02; 93.74814;50.00000;20.00000;4.65064;2
287.19901;22.83583; 5.615211e-02; 93.73905;50.00000;20.00000;4.65024;2
287.29800;22.84083; 5.678794e-02; 93.73381;50.00000;20.00000;4.64984;2
287.39700;22.84583; 5.732827e-02; 93.72728;50.00000;20.00000;4.64944;2
287.49799;22.85083; 5.786879e-02; 93.72728;50.00000;20.00000;4.64903;2
287.59698;22.85583; 5.856231e-02; 93.72344;50.00000;20.00000;4.64862;2
287.69601;22.86083; 5.923683e-02; 93.71819;50.00000;20.00000;4.64822;2
287.79599;22.86583; 5.977761e-02; 93.70386;50.00000;20.00000;4.64782;2
287.89401;22.87083; 6.035664e-02; 93.70386;50.00000;20.00000;4.64742;2
287.99500;22.87583; 6.118464e-02; 93.69862;50.00000;20.00000;4.64701;2
288.09500;22.88083; 6.197447e-02; 93.69209;50.00000;20.00000;4.64660;2
288.19400;22.88583; 6.280266e-02; 93.67519;50.00000;20.00000;4.64620;2
288.29300;22.89083; 6.355443e-02; 93.67519;50.00000;20.00000;4.64580;2
288.39301;22.89583; 6.411501e-02; 93.66995;50.00000;20.00000;4.64539;2
288.49301;22.90083; 6.471396e-02; 93.66342;50.00000;20.00000;4.64499;2
288.59000;22.90583; 6.540856e-02; 93.64653;50.00000;20.00000;4.64460;2
288.69101;22.91083; 6.627580e-02; 93.64653;50.00000;20.00000;4.64419;2
288.79300;22.91583; 6.706667e-02; 93.64128;50.00000;20.00000;4.64377;2
288.89099;22.92083; 6.780000e-02; 93.63487;50.00000;20.00000;4.64337;2
288.98999;22.92583; 6.843778e-02; 93.61914;50.00000;20.00000;4.64297;2
289.08899;22.93083; 6.913311e-02; 93.61914;50.00000;20.00000;4.64257;2
289.19000;22.93583; 6.992445e-02; 93.61530;50.00000;20.00000;4.64216;2
289.29001;22.94083; 7.067756e-02; 93.61005;50.00000;20.00000;4.64176;2
289.39001;22.94583; 7.141164e-02; 93.59572;50.00000;20.00000;4.64135;2
289.48801;22.95083; 7.214573e-02; 93.59572;50.00000;20.00000;4.64095;2
289.58801;22.95583; 7.286090e-02; 93.59187;50.00000;20.00000;4.64055;2
289.69000;22.96083; 7.357634e-02; 93.58663;50.00000;20.00000;4.64013;2
289.78699;22.96583; 7.429157e-02; 93.58010;50.00000;20.00000;4.63974;2
289.88699;22.97083; 7.498796e-02; 93.58395;50.00000;20.00000;4.63934;2
289.98801;22.97583; 7.578036e-02; 93.57999;50.00000;20.00000;4.63893;2
290.08701;22.98083; 7.649610e-02; 93.57486;50.00000;20.00000;4.63853;2
290.18500;22.98583; 7.713522e-02; 93.56053;50.00000;20.00000;4.63813;2
290.28601;22.99083; 7.788968e-02; 93.56053;50.00000;20.00000;4.63772;2
290.38699;22.99583; 7.862510e-02; 93.55656;50.00000;20.00000;4.63731;2
290.48401;23.00083; 7.957128e-02; 93.55004;50.00000;20.00000;4.63692;2
290.58499;23.00583; 8.044120e-02; 93.53442;50.00000;20.00000;4.63651;2
290.68301;23.01083; 8.117682e-02; 93.53442;50.00000;20.00000;4.63611;2
290.78400;23.01583; 8.198950e-02; 93.52918;50.00000;20.00000;4.63570;2
290.88300;23.02083; 8.280217e-02; 93.52277;50.00000;20.00000;4.63530;2
290.98300;23.02583; 8.359588e-02; 93.50575;50.00000;20.00000;4.63489;2
291.08200;23.03083; 8.425536e-02; 93.50575;50.00000;20.00000;4.63449;2
291.18301;23.03583; 8.501104e-02; 93.50051;50.00000;20.00000;4.63408;2
291.28299;23.04083; 8.578596e-02; 93.49410;50.00000;20.00000;4.63368;2
291.38000;23.04583; 8.657997e-02; 93.47709;50.00000;20.00000;4.63329;2
291.48099;23.05083; 8.739362e-02; 93.47709;50.00000;20.00000;4.63288;2
291.58200;23.05583; 8.818822e-02; 93.46800;50.00000;20.00000;4.63247;2
291.67899;23.06083; 8.904022e-02; 93.46147;50.00000;20.00000;4.63208;2
291.78000;23.06583; 9.000786e-02; 93.45366;50.00000;20.00000;4.63167;2
291.88101;23.07083; 9.080290e-02; 93.44970;50.00000;20.00000;4.63126;2
291.97800;23.07583; 9.159777e-02; 93.42896;50.00000;20.00000;4.63086;2
292.07700;23.08083; 9.245053e-02; 93.41591;50.00000;20.00000;4.63046;2
292.17899;23.08583; 9.328447e-02; 93.40810;50.00000;20.00000;4.63005;2
292.27899;23.09083; 9.406078e-02; 93.40286;50.00000;20.00000;4.62965;2
292.37701;23.09583; 9.493309e-02; 93.38852;50.00000;20.00000;4.62925;2
292.47900;23.10083; 9.572906e-02; 93.38852;50.00000;20.00000;4.62884;2
292.57800;23.10583; 9.646729e-02; 93.37943;50.00000;20.00000;4.62844;2
292.67899;23.11083; 9.730186e-02; 93.37291;50.00000;20.00000;4.62803;2
292.77701;23.11583; 9.823239e-02; 93.36510;50.00000;20.00000;4.62763;2
292.87701;23.12083; 9.908640e-02; 93.36114;50.00000;20.00000;4.62723;2
292.97601;23.12583; 9.992125e-02; 93.34680;50.00000;20.00000;4.62683;2
293.07501;23.13083;      0.10072; 93.33771;50.00000;20.00000;4.62642;2
293.17700;23.13583;      0.10157; 93.33387;50.00000;20.00000;4.62601;2
293.27600;23.14083;      0.10241; 93.32734;50.00000;20.00000;4.62561;2
293.37500;23.14583;      0.10322; 93.30905;50.00000;20.00000;4.62521;2
293.47299;23.15083;      0.10402; 93.30905;50.00000;20.00000;4.62481;2
293.57199;23.15583;      0.10486; 93.29868;50.00000;20.00000;4.62441;2
293.67200;23.16083;      0.10571; 93.29087;50.00000;20.00000;4.62401;2
293.77301;23.16583;      0.10664; 93.28038;50.00000;20.00000;4.62360;2
293.87100;23.17083;      0.10752; 93.27654;50.00000;20.00000;4.62320;2
293.97198;23.17583;      0.10847; 93.26220;50.00000;20.00000;4.62280;2
294.07101;23.18083;      0.10936; 93.25311;50.00000;20.00000;4.62240;2
294.17001;23.18583;      0.11022; 93.24915;50.00000;20.00000;4.62200;2
294.27100;23.19083;      0.11108; 93.24262;50.00000;20.00000;4.62159;2
294.36899;23.19583;      0.11189; 93.22305;50.00000;20.00000;4.62119;2
294.47000;23.20083;      0.11275; 93.22305;50.00000;20.00000;4.62078;2
294.56799;23.20583;      0.11361; 93.21268;50.00000;20.00000;4.62039;2
294.66800;23.21083;      0.11450; 93.20359;50.00000;20.00000;4.61998;2
294.76901;23.21583;      0.11538; 93.18529;50.00000;20.00000;4.61957;2
294.86700;23.22083;      0.11639; 93.17632;50.00000;20.00000;4.61918;2
294.96600;23.22583;      0.11727; 93.15662;50.00000;20.00000;4.61878;2
295.06601;23.23083;      0.11820; 93.14625;50.00000;20.00000;4.61837;2
295.16599;23.23583;      0.11913; 93.14229;50.00000;20.00000;4.61797;2
295.26300;23.24083;      0.12015; 93.13588;50.00000;20.00000;4.61758;2
295.36600;23.24583;      0.12108; 93.11758;50.00000;20.00000;4.61716;2
295.46399;23.25083;      0.12202; 93.11758;50.00000;20.00000;4.61676;2
295.56500;23.25583;      0.12293; 93.10721;50.00000;20.00000;4.61636;2
295.66501;23.26083;      0.12389; 93.09941;50.00000;20.00000;4.61595;2
295.76199;23.26583;      0.12486; 93.08892;50.00000;20.00000;4.61556;2
295.86600;23.27083;      0.12581; 93.08507;50.00000;20.00000;4.61514;2
295.96301;23.27583;      0.12677; 93.06934;50.00000;20.00000;4.61475;2
296.06299;23.28083;      0.12774; 93.05897;50.00000;20.00000;4.61434;2
296.16101;23.28583;      0.12866; 93.05501;50.00000;20.00000;4.61395;2
296.26401;23.29083;      0.12950; 93.04860;50.00000;20.00000;4.61353;2
296.36301;23.29583;      0.13034; 93.03030;50.00000;20.00000;4.61313;2
296.46301;23.30083;      0.13118; 93.03030;50.00000;20.00000;4.61273;2
296.55899;23.30583;      0.13214; 93.01993;50.00000;20.00000;4.61234;2
296.65799;23.31083;      0.13313; 93.01212;50.00000;20.00000;4.61194;2
296.76099;23.31583;      0.13407; 93.00560;50.00000;20.00000;4.61153;2
296.85901;23.32083;      0.13503; 93.00420;50.00000;20.00000;4.61113;2
296.95700;23.32583;      0.13598; 92.99511;50.00000;20.00000;4.61073;2
297.05701;23.33083;      0.13692; 92.98474;50.00000;20.00000;4.61033;2
297.15701;23.33583;      0.13782; 92.97949;50.00000;20.00000;4.60993;2
297.25699;23.34083;      0.13878; 92.97169;50.00000;20.00000;4.60952;2
297.35501;23.34583;      0.13977; 92.95083;50.00000;20.00000;4.60913;2
297.45700;23.35083;      0.14069; 92.95083;50.00000;20.00000;4.60872;2
297.55499;23.35583;      0.14161; 92.93649;50.00000;20.00000;4.60832;2
297.65302;23.36083;      0.14247; 92.92612;50.00000;20.00000;4.60792;2
297.75299;23.36583;      0.14349; 92.91307;50.00000;20.00000;4.60752;2
297.85599;23.37083;      0.14454; 92.90783;50.00000;20.00000;4.60711;2
297.95499;23.37583;      0.14542; 92.88965;50.00000;20.00000;4.60671;2
298.05399;23.38083;      0.14640; 92.87788;50.00000;20.00000;4.60631;2
298.15500;23.38583;      0.14746; 92.87392;50.00000;20.00000;4.60590;2
298.25299;23.39083;      0.14836; 92.86751;50.00000;20.00000;4.60550;2
298.35300;23.39583;      0.14924; 92.84793;50.00000;20.00000;4.60510;2
298.45200;23.40083;      0.15027; 92.84793;50.00000;20.00000;4.60470;2
298.55200;23.40583;      0.15135; 92.83488;50.00000;20.00000;4.60430;2
298.65302;23.41083;      0.15229; 92.82579;50.00000;20.00000;4.60389;2
298.75000;23.41583;      0.15313; 92.81530;50.00000;20.00000;4.60350;2
298.84900;23.42083;      0.15388; 92.81017;50.00000;20.00000;4.60310;2
298.94901;23.42583;      0.15478; 92.79316;50.00000;20.00000;4.60270;2
299.04800;23.43083;      0.15572; 92.78150;50.00000;20.00000;4.60230;2
299.14801;23.43583;      0.15666; 92.77498;50.00000;20.00000;4.60189;2
299.24600;23.44083;      0.15768; 92.76204;50.00000;20.00000;4.60150;2
299.34601;23.44583;      0.15866; 92.72941;50.00000;20.00000;4.60110;2
299.44699;23.45083;      0.15962; 92.72545;50.00000;20.00000;4.60069;2
299.54501;23.45583;      0.16056; 92.70984;50.00000;20.00000;4.60029;2
299.64499;23.46083;      0.16147; 92.69807;50.00000;20.00000;4.59989;2
299.74500;23.46583;      0.16243; 92.68373;50.00000;20.00000;4.59949;2
299.84500;23.47083;      0.16339; 92.67732;50.00000;20.00000;4.59908;2
299.94299;23.47583;      0.16431; 92.65647;50.00000;20.00000;4.59869;2
300.04401;23.48083;      0.16522; 92.64341;50.00000;20.00000;4.59828;2
300.14401;23.48583;      0.16618; 92.63817;50.00000;20.00000;4.59788;2
300.24100;23.49083;      0.16712; 92.63036;50.00000;20.00000;4.59749;2
300.34000;23.49583;      0.16801; 92.60822;50.00000;20.00000;4.59709;2
300.43900;23.50083;      0.16889; 92.60822;50.00000;20.00000;4.59669;2
300.53900;23.50583;      0.16983; 92.59517;50.00000;20.00000;4.59629;2
300.64001;23.51083;      0.17084; 92.58480;50.00000;20.00000;4.59588;2
300.73801;23.51583;      0.17186; 92.57303;50.00000;20.00000;4.59549;2
300.83701;23.52083;      0.17276; 92.56778;50.00000;20.00000;4.59509;2
300.93600;23.52583;      0.17359; 92.54961;50.00000;20.00000;4.59469;2
301.03699;23.53083;      0.17442; 92.53784;50.00000;20.00000;4.59428;2
301.13501;23.53583;      0.17532; 92.53271;50.00000;20.00000;4.59389;2
301.23599;23.54083;      0.17629; 92.52350;50.00000;20.00000;4.59348;2
301.33600;23.54583;      0.17723; 92.49880;50.00000;20.00000;4.59308;2
301.43301;23.55083;      0.17818; 92.49880;50.00000;20.00000;4.59269;2
301.53500;23.55583;      0.17908; 92.48318;50.00000;20.00000;4.59228;2
301.63400;23.56083;      0.18010; 92.47141;50.00000;20.00000;4.59188;2
301.73300;23.56583;      0.18099; 92.45708;50.00000;20.00000;4.59148;2
301.83401;23.57083;      0.18186; 92.45195;50.00000;20.00000;4.59107;2
301.93201;23.57583;      0.18277; 92.43366;50.00000;20.00000;4.59068;2
302.03201;23.58083;      0.18371; 92.42189;50.00000;20.00000;4.59028;2
302.13300;23.58583;      0.18470; 92.41676;50.00000;20.00000;4.58987;2
302.23099;23.59083;      0.18568; 92.40895;50.00000;20.00000;4.58948;2
302.32800;23.59583;      0.18659; 92.38681;50.00000;20.00000;4.58908;2
302.42999;23.60083;      0.18750; 92.38681;50.00000;20.00000;4.58867;2
302.53101;23.60583;      0.18840; 92.37248;50.00000;20.00000;4.58827;2
302.62799;23.61083;      0.18937; 92.36071;50.00000;20.00000;4.58788;2
302.72900;23.61583;      0.19024; 92.34765;50.00000;20.00000;4.58747;2
302.82800;23.62083;      0.19105; 92.34113;50.00000;20.00000;4.58707;2
302.92599;23.62583;      0.19182; 92.31771;50.00000;20.00000;4.58668;2
303.02701;23.63083;      0.19263; 92.30337;50.00000;20.00000;4.58627;2
303.12500;23.63583;      0.19348; 92.29300;50.00000;20.00000;4.58588;2
303.22699;23.64083;      0.19435; 92.28251;50.00000;20.00000;4.58547;2
303.32501;23.64583;      0.19521; 92.26562;50.00000;20.00000;4.58507;2
303.42599;23.65083;      0.19604; 92.25781;50.00000;20.00000;4.58467;2
303.52301;23.65583;      0.19698; 92.23170;50.00000;20.00000;4.58428;2
303.62299;23.66083;      0.19787; 92.22786;50.00000;20.00000;4.58388;2
303.72299;23.66583;      0.19882; 92.20956;50.00000;20.00000;4.58347;2
303.82199;23.67083;      0.19967; 92.19651;50.00000;20.00000;4.58308;2
303.92099;23.67583;      0.20035; 92.18614;50.00000;20.00000;4.58268;2
304.02100;23.68083;      0.20134; 92.17577;50.00000;20.00000;4.58227;2
304.12201;23.68583;      0.20223; 92.16400;50.00000;20.00000;4.58187;2
304.22101;23.69083;      0.20314; 92.15747;50.00000;20.00000;4.58147;2
304.31900;23.69583;      0.20403; 92.13661;50.00000;20.00000;4.58108;2
304.41800;23.70083;      0.20481; 92.12356;50.00000;20.00000;4.58068;2
304.51700;23.70583;      0.20552; 92.11843;50.00000;20.00000;4.58028;2
304.61600;23.71083;      0.20626; 92.11063;50.00000;20.00000;4.57988;2
304.71600;23.71583;      0.20707; 92.08709;50.00000;20.00000;4.57948;2
304.81799;23.72083;      0.20789; 92.08709;50.00000;20.00000;4.57907;2
304.91599;23.72583;      0.20870; 92.07019;50.00000;20.00000;4.57868;2
305.01401;23.73083;      0.20948; 92.05714;50.00000;20.00000;4.57828;2
305.11401;23.73583;      0.21025; 92.04152;50.00000;20.00000;4.57788;2
305.21301;23.74083;      0.21095; 92.03500;50.00000;20.00000;4.57748;2
305.31400;23.74583;      0.21167; 92.01414;50.00000;20.00000;4.57708;2
305.41400;23.75083;      0.21244; 91.99980;50.00000;20.00000;4.57668;2
305.51300;23.75583;      0.21328; 91.99328;50.00000;20.00000;4.57628;2
305.61200;23.76083;      0.21407; 91.98687;50.00000;20.00000;4.57588;2
305.71100;23.76583;      0.21485; 91.96729;50.00000;20.00000;4.57548;2
305.81201;23.77083;      0.21559; 91.97114;50.00000;20.00000;4.57508;2
305.91000;23.77583;      0.21627; 91.95552;50.00000;20.00000;4.57469;2
306.01099;23.78083;      0.21697; 91.94375;50.00000;20.00000;4.57428;2
306.10901;23.78583;      0.21771; 91.92942;50.00000;20.00000;4.57389;2
306.20700;23.79083;      0.21842; 91.92301;50.00000;20.00000;4.57349;2
306.30701;23.79583;      0.21922; 91.89947;50.00000;20.00000;4.57309;2
306.40900;23.80083;      0.21996; 91.88514;50.00000;20.00000;4.57268;2
306.50699;23.80583;      0.22064; 91.87861;50.00000;20.00000;4.57229;2
306.60699;23.81083;      0.22146; 91.86824;50.00000;20.00000;4.57189;2
306.70401;23.81583;      0.22227; 91.84085;50.00000;20.00000;4.57150;2
306.80600;23.82083;      0.22295; 91.84085;50.00000;20.00000;4.57109;2
306.90302;23.82583;      0.22358; 91.82396;50.00000;20.00000;4.57070;2
307.00299;23.83083;      0.22426; 91.81090;50.00000;20.00000;4.57030;2
307.10300;23.83583;      0.22490; 91.79133;50.00000;20.00000;4.56990;2
307.20200;23.84083;      0.22558; 91.78352;50.00000;20.00000;4.56950;2
307.29999;23.84583;      0.22630; 91.76010;50.00000;20.00000;4.56911;2
307.40302;23.85083;      0.22706; 91.75625;50.00000;20.00000;4.56869;2
307.50000;23.85583;      0.22772; 91.73796;50.00000;20.00000;4.56830;2
307.60001;23.86083;      0.22827; 91.72490;50.00000;20.00000;4.56790;2
307.70099;23.86583;      0.22887; 91.71325;50.00000;20.00000;4.56750;2
307.79700;23.87083;      0.22938; 91.70276;50.00000;20.00000;4.56711;2
307.89999;23.87583;      0.22996; 91.68983;50.00000;20.00000;4.56670;2
307.99899;23.88083;      0.23059; 91.68330;50.00000;20.00000;4.56630;2
308.09799;23.88583;      0.23119; 91.65592;50.00000;20.00000;4.56591;2
308.19699;23.89083;      0.23181; 91.63762;50.00000;20.00000;4.56551;2
308.29599;23.89583;      0.23244; 91.62340;50.00000;20.00000;4.56511;2
308.39499;23.90083;      0.23306; 91.61292;50.00000;20.00000;4.56471;2
308.49600;23.90583;      0.23369; 91.58681;50.00000;20.00000;4.56431;2
308.59601;23.91083;      0.23427; 91.58681;50.00000;20.00000;4.56391;2
308.69601;23.91583;      0.23484; 91.56992;50.00000;20.00000;4.56351;2
308.79501;23.92083;      0.23540; 91.55686;50.00000;20.00000;4.56311;2
308.89301;23.92583;      0.23589; 91.54253;50.00000;20.00000;4.56272;2
308.99301;23.93083;      0.23632; 91.53472;50.00000;20.00000;4.56232;2
309.09201;23.93583;      0.23687; 91.51130;50.00000;20.00000;4.56192;2
309.19199;23.94083;      0.23744; 91.49568;50.00000;20.00000;4.56152;2
309.29001;23.94583;      0.23794; 91.48531;50.00000;20.00000;4.56113;2
309.39001;23.95083;      0.23845; 91.47482;50.00000;20.00000;4.56073;2
309.49100;23.95583;      0.23894; 91.45793;50.00000;20.00000;4.56032;2
309.59000;23.96083;      0.23943; 91.45012;50.00000;20.00000;4.55993;2
309.69000;23.96583;      0.23998; 91.42273;50.00000;20.00000;4.55952;2
309.78601;23.97083;      0.24054; 91.41877;50.00000;20.00000;4.55914;2
309.88699;23.97583;      0.24107; 91.39803;50.00000;20.00000;4.55874;2
309.98700;23.98083;      0.24164; 91.38370;50.00000;20.00000;4.55833;2
310.08701;23.98583;      0.24215; 91.37193;50.00000;20.00000;4.55793;2
310.18500;23.99083;      0.24264; 91.36144;50.00000;20.00000;4.55754;2
310.28601;23.99583;      0.24311; 91.34850;50.00000;20.00000;4.55714;2
310.38699;24.00083;      0.24356; 91.34198;50.00000;20.00000;4.55673;2
310.48499;24.00583;      0.24403; 91.31984;50.00000;20.00000;4.55634;2
310.58401;24.01083;      0.24448; 91.30550;50.00000;20.00000;4.55594;2
310.68500;24.01583;      0.24497; 91.29898;50.00000;20.00000;4.55554;2
310.78500;24.02083;      0.24546; 91.28989;50.00000;20.00000;4.55514;2
310.88300;24.02583;      0.24591; 91.26507;50.00000;20.00000;4.55475;2
310.98300;24.03083;      0.24634; 91.26507;50.00000;20.00000;4.55435;2
311.08200;24.03583;      0.24671; 91.24817;50.00000;20.00000;4.55395;2
311.18100;24.04083;      0.24707; 91.23512;50.00000;20.00000;4.55355;2
311.28201;24.04583;      0.24746; 91.21554;50.00000;20.00000;4.55315;2
311.38101;24.05083;      0.24787; 91.20913;50.00000;20.00000;4.55275;2
311.47900;24.05583;      0.24826; 91.18559;50.00000;20.00000;4.55236;2
311.57800;24.06083;      0.24864; 91.18175;50.00000;20.00000;4.55197;2
311.67599;24.06583;      0.24903; 91.16217;50.00000;20.00000;4.55157;2
311.77899;24.07083;      0.24940; 91.14783;50.00000;20.00000;4.55116;2
311.88000;24.07583;      0.24984; 91.13606;50.00000;20.00000;4.55076;2
311.97800;24.08083;      0.25031; 91.12569;50.00000;20.00000;4.55037;2
312.07800;24.08583;      0.25066; 91.10880;50.00000;20.00000;4.54997;2
312.17599;24.09083;      0.25107; 91.10099;50.00000;20.00000;4.54957;2
312.27499;24.09583;      0.25133; 91.07745;50.00000;20.00000;4.54918;2
312.37500;24.10083;      0.25163; 91.07360;50.00000;20.00000;4.54878;2
312.47501;24.10583;      0.25196; 91.05018;50.00000;20.00000;4.54838;2
312.57199;24.11083;      0.25243; 91.03188;50.00000;20.00000;4.54799;2
312.67300;24.11583;      0.25277; 91.01242;50.00000;20.00000;4.54759;2
312.77499;24.12083;      0.25304; 91.00065;50.00000;20.00000;4.54718;2
312.87000;24.12583;      0.25338; 90.98236;50.00000;20.00000;4.54680;2
312.97101;24.13083;      0.25369; 90.97455;50.00000;20.00000;4.54639;2
313.06900;24.13583;      0.25403; 90.95113;50.00000;20.00000;4.54600;2
313.17099;24.14083;      0.25435; 90.94728;50.00000;20.00000;4.54560;2
313.27100;24.14583;      0.25472; 90.92770;50.00000;20.00000;4.54520;2
313.36899;24.15083;      0.25505; 90.91337;50.00000;20.00000;4.54480;2
313.46899;24.15583;      0.25543; 90.90160;50.00000;20.00000;4.54440;2
313.57001;24.16083;      0.25577; 90.89123;50.00000;20.00000;4.54400;2
313.66699;24.16583;      0.25602; 90.87433;50.00000;20.00000;4.54361;2
313.76801;24.17083;      0.25634; 90.86652;50.00000;20.00000;4.54321;2
313.86700;24.17583;      0.25663; 90.84042;50.00000;20.00000;4.54281;2
313.96701;24.18083;      0.25695; 90.83646;50.00000;20.00000;4.54241;2
314.06601;24.18583;      0.25721; 90.81432;50.00000;20.00000;4.54202;2
314.16599;24.19083;      0.25752; 90.79870;50.00000;20.00000;4.54162;2
314.26501;24.19583;      0.25790; 90.78705;50.00000;20.00000;4.54122;2
314.36499;24.20083;      0.25822; 90.77528;50.00000;20.00000;4.54082;2
314.46399;24.20583;      0.25851; 90.75570;50.00000;20.00000;4.54043;2
314.56400;24.21083;      0.25879; 90.74789;50.00000;20.00000;4.54003;2
314.66400;24.21583;      0.25920; 90.72191;50.00000;20.00000;4.53963;2
314.76300;24.22083;      0.25954; 90.71795;50.00000;20.00000;4.53924;2
314.86301;24.22583;      0.25986; 90.69837;50.00000;20.00000;4.53884;2
314.96201;24.23083;      0.26009; 90.68403;50.00000;20.00000;4.53844;2
315.06000;24.23583;      0.26031; 90.67238;50.00000;20.00000;4.53805;2
315.16101;24.24083;      0.26069; 90.66189;50.00000;20.00000;4.53765;2
315.26099;24.24583;      0.26095; 90.64500;50.00000;20.00000;4.53725;2
315.35999;24.25083;      0.26126; 90.63719;50.00000;20.00000;4.53685;2
315.45999;24.25583;      0.26162; 90.61109;50.00000;20.00000;4.53645;2
315.55801;24.26083;      0.26194; 90.60724;50.00000;20.00000;4.53606;2
315.65799;24.26583;      0.26217; 90.58894;50.00000;20.00000;4.53566;2
315.75800;24.27083;      0.26245; 90.57601;50.00000;20.00000;4.53526;2
315.85501;24.27583;      0.26273; 90.56424;50.00000;20.00000;4.53488;2
315.95700;24.28083;      0.26299; 90.55247;50.00000;20.00000;4.53447;2
316.05399;24.28583;      0.26319; 90.53429;50.00000;20.00000;4.53408;2
316.15601;24.29083;      0.26349; 90.52648;50.00000;20.00000;4.53368;2
316.25400;24.29583;      0.26376; 90.50038;50.00000;20.00000;4.53329;2
316.35400;24.30083;      0.26404; 90.49653;50.00000;20.00000;4.53289;2
316.45401;24.30583;      0.26436; 90.47824;50.00000;20.00000;4.53249;2
316.55399;24.31083;      0.26458; 90.46519;50.00000;20.00000;4.53209;2
316.65399;24.31583;      0.26482; 90.45353;50.00000;20.00000;4.53169;2
316.75201;24.32083;      0.26517; 90.44305;50.00000;20.00000;4.53130;2
316.85300;24.32583;      0.26549; 90.42615;50.00000;20.00000;4.53090;2
316.95099;24.33083;      0.26593; 90.41834;50.00000;20.00000;4.53051;2
317.05099;24.33583;      0.26628; 90.39224;50.00000;20.00000;4.53011;2
317.15201;24.34083;      0.26658; 90.38839;50.00000;20.00000;4.52970;2
317.24899;24.34583;      0.26686; 90.37010;50.00000;20.00000;4.52932;2
317.34799;24.35083;      0.26720; 90.35576;50.00000;20.00000;4.52892;2
317.45001;24.35583;      0.26750; 90.34411;50.00000;20.00000;4.52852;2
317.54999;24.36083;      0.26779; 90.33362;50.00000;20.00000;4.52812;2
317.64801;24.36583;      0.26807; 90.31544;50.00000;20.00000;4.52773;2
317.74701;24.37083;      0.26839; 90.30763;50.00000;20.00000;4.52733;2
317.84900;24.37583;      0.26869; 90.28153;50.00000;20.00000;4.52693;2
317.94800;24.38083;      0.26903; 90.27769;50.00000;20.00000;4.52653;2
318.04700;24.38583;      0.26939; 90.25811;50.00000;20.00000;4.52614;2
318.14499;24.39083;      0.26978; 90.24377;50.00000;20.00000;4.52575;2
318.24600;24.39583;      0.27024; 90.23200;50.00000;20.00000;4.52534;2
318.34601;24.40083;      0.27062; 90.22035;50.00000;20.00000;4.52495;2
318.44501;24.40583;      0.27093; 90.20206;50.00000;20.00000;4.52455;2
318.54501;24.41083;      0.27141; 90.19297;50.00000;20.00000;4.52415;2
318.64700;24.41583;      0.27173; 90.16558;50.00000;20.00000;4.52375;2
318.74301;24.42083;      0.27207; 90.16174;50.00000;20.00000;4.52336;2
318.84299;24.42583;      0.27248; 90.14088;50.00000;20.00000;4.52297;2
318.94299;24.43083;      0.27300; 90.12654;50.00000;20.00000;4.52257;2
319.04199;24.43583;      0.27349; 90.11477;50.00000;20.00000;4.52217;2
319.14301;24.44083;      0.27397; 90.10312;50.00000;20.00000;4.52177;2
319.24200;24.44583;      0.27439; 90.08482;50.00000;20.00000;4.52138;2
319.34000;24.45083;      0.27486; 90.07702;50.00000;20.00000;4.52099;2
319.43900;24.45583;      0.27546; 90.05091;50.00000;20.00000;4.52059;2
319.54099;24.46083;      0.27592; 90.04707;50.00000;20.00000;4.52019;2
319.64001;24.46583;      0.27635; 90.02877;50.00000;20.00000;4.51979;2
319.73999;24.47083;      0.27661; 90.01572;50.00000;20.00000;4.51940;2
319.83899;24.47583;      0.27697; 90.00407;50.00000;20.00000;4.51900;2
319.93799;24.48083;      0.27743; 89.99358;50.00000;20.00000;4.51861;2
320.04001;24.48583;      0.27799; 89.97668;50.00000;20.00000;4.51820;2
320.13501;24.49083;      0.27854; 89.96887;50.00000;20.00000;4.51782;2
320.23700;24.49583;      0.27914; 89.94277;50.00000;20.00000;4.51742;2
320.33600;24.50083;      0.27975; 89.93893;50.00000;20.00000;4.51703;2
320.43701;24.50583;      0.28031; 89.91935;50.00000;20.00000;4.51662;2
320.53601;24.51083;      0.28086; 89.90501;50.00000;20.00000;4.51623;2
320.63501;24.51583;      0.28146; 89.89196;50.00000;20.00000;4.51584;2
320.73599;24.52083;      0.28211; 89.87903;50.00000;20.00000;4.51543;2
320.83600;24.52583;      0.28281; 89.85945;50.00000;20.00000;4.51504;2
320.93500;24.53083;      0.28338; 89.84640;50.00000;20.00000;4.51464;2
321.03500;24.53583;      0.28396; 89.80992;50.00000;20.00000;4.51424;2
321.13501;24.54083;      0.28467; 89.80212;50.00000;20.00000;4.51385;2
321.23199;24.54583;      0.28531; 89.78266;50.00000;20.00000;4.51346;2
321.33499;24.55083;      0.28595; 89.76832;50.00000;20.00000;4.51305;2
321.43201;24.55583;      0.28670; 89.75527;50.00000;20.00000;4.51267;2
321.53299;24.56083;      0.28741; 89.74222;50.00000;20.00000;4.51227;2
321.63199;24.56583;      0.28801; 89.72264;50.00000;20.00000;4.51187;2
321.73300;24.57083;      0.28884; 89.71355;50.00000;20.00000;4.51147;2
321.83099;24.57583;      0.28954; 89.68488;50.00000;20.00000;4.51108;2
321.93201;24.58083;      0.29029; 89.68104;50.00000;20.00000;4.51068;2
322.03101;24.58583;      0.29107; 89.65890;50.00000;20.00000;4.51029;2
322.13101;24.59083;      0.29173; 89.64317;50.00000;20.00000;4.50989;2
322.23001;24.59583;      0.29258; 89.62883;50.00000;20.00000;4.50950;2
322.32999;24.60083;      0.29331; 89.61590;50.00000;20.00000;4.50910;2
322.42801;24.60583;      0.29401; 89.59632;50.00000;20.00000;4.50871;2
322.52899;24.61083;      0.29500; 89.58723;50.00000;20.00000;4.50831;2
322.62900;24.61583;      0.29605; 89.55984;50.00000;20.00000;4.50791;2
322.72800;24.62083;      0.29697; 89.55588;50.00000;20.00000;4.50752;2
322.82901;24.62583;      0.29780; 89.53642;50.00000;20.00000;4.50712;2
322.92899;24.63083;      0.29858; 89.52081;50.00000;20.00000;4.50672;2
323.02600;24.63583;      0.29943; 89.50775;50.00000;20.00000;4.50633;2
323.12799;24.64083;      0.30041; 89.49470;50.00000;20.00000;4.50593;2
323.22601;24.64583;      0.30128; 89.47256;50.00000;20.00000;4.50554;2
323.32599;24.65083;      0.30222; 89.46207;50.00000;20.00000;4.50514;2
323.42801;24.65583;      0.30335; 89.43865;50.00000;20.00000;4.50474;2
323.52701;24.66083;      0.30444; 89.43725;50.00000;20.00000;4.50435;2
323.62601;24.66583;      0.30549; 89.41651;50.00000;20.00000;4.50395;2
323.72400;24.67083;      0.30670; 89.39833;50.00000;20.00000;4.50356;2
323.82599;24.67583;      0.30772; 89.38400;50.00000;20.00000;4.50316;2
323.92499;24.68083;      0.30867; 89.36966;50.00000;20.00000;4.50277;2
324.02399;24.68583;      0.30979; 89.34880;50.00000;20.00000;4.50237;2
324.12399;24.69083;      0.31106; 89.33960;50.00000;20.00000;4.50198;2
324.22299;24.69583;      0.31219; 89.31105;50.00000;20.00000;4.50158;2
324.32300;24.70083;      0.31331; 89.30709;50.00000;20.00000;4.50119;2
324.42300;24.70583;      0.31446; 89.28623;50.00000;20.00000;4.50079;2
324.52399;24.71083;      0.31577; 89.27189;50.00000;20.00000;4.50039;2
324.62201;24.71583;      0.31700; 89.25884;50.00000;20.00000;4.50000;2
324.72198;24.72083;      0.31820; 89.24719;50.00000;20.00000;4.49960;2
324.82001;24.72583;      0.31943; 89.22761;50.00000;20.00000;4.49922;2
324.92099;24.73083;      0.32064; 89.21852;50.00000;20.00000;4.49882;2
325.01999;24.73583;      0.32188; 89.18985;50.00000;20.00000;4.49842;2
325.12201;24.74083;      0.32327; 89.18461;50.00000;20.00000;4.49802;2
325.22000;24.74583;      0.32464; 89.15990;50.00000;20.00000;4.49763;2
325.32199;24.75083;      0.32600; 89.13893;50.00000;20.00000;4.49723;2
325.42200;24.75583;      0.32737; 89.11551;50.00000;20.00000;4.49683;2
325.51801;24.76083;      0.32880; 89.09733;50.00000;20.00000;4.49645;2
325.61899;24.76583;      0.33033; 89.07390;50.00000;20.00000;4.49605;2
325.72000;24.77083;      0.33187; 89.06353;50.00000;20.00000;4.49565;2
325.81699;24.77583;      0.33316; 89.02834;50.00000;20.00000;4.49526;2
325.91901;24.78083;      0.33454; 89.02310;50.00000;20.00000;4.49486;2
326.01901;24.78583;      0.33599; 88.99699;50.00000;20.00000;4.49446;2
326.11700;24.79083;      0.33752; 88.97753;50.00000;20.00000;4.49407;2
326.21600;24.79583;      0.33925; 88.96192;50.00000;20.00000;4.49368;2
326.31601;24.80083;      0.34089; 88.94630;50.00000;20.00000;4.49329;2
326.41599;24.80583;      0.34252; 88.92276;50.00000;20.00000;4.49289;2
326.51700;24.81083;      0.34413; 88.91239;50.00000;20.00000;4.49249;2
326.61600;24.81583;      0.34573; 88.87976;50.00000;20.00000;4.49210;2
326.71600;24.82083;      0.34734; 88.87463;50.00000;20.00000;4.49170;2
326.81500;24.82583;      0.34897; 88.84981;50.00000;20.00000;4.49131;2
326.91501;24.83083;      0.35067; 88.83163;50.00000;20.00000;4.49091;2
327.01501;24.83583;      0.35224; 88.81602;50.00000;20.00000;4.49052;2
327.11499;24.84083;      0.35388; 88.80168;50.00000;20.00000;4.49012;2
327.21301;24.84583;      0.35581; 88.77814;50.00000;20.00000;4.48973;2
327.31299;24.85083;      0.35764; 88.76649;50.00000;20.00000;4.48934;2
327.41299;24.85583;      0.35961; 88.72873;50.00000;20.00000;4.48894;2
327.51300;24.86083;      0.36157; 88.72221;50.00000;20.00000;4.48855;2
327.61200;24.86583;      0.36338; 88.69354;50.00000;20.00000;4.48815;2
327.71301;24.87083;      0.36526; 88.67268;50.00000;20.00000;4.48775;2
327.81100;24.87583;      0.36733; 88.65310;50.00000;20.00000;4.48737;2
327.91400;24.88083;      0.36932; 88.63493;50.00000;20.00000;4.48696;2
328.01099;24.88583;      0.37132; 88.60626;50.00000;20.00000;4.48658;2
328.11200;24.89083;      0.37325; 88.59449;50.00000;20.00000;4.48618;2
328.21100;24.89583;      0.37519; 88.55417;50.00000;20.00000;4.48578;2
328.31201;24.90083;      0.37703; 88.54764;50.00000;20.00000;4.48538;2
328.41000;24.90583;      0.37900; 88.51630;50.00000;20.00000;4.48500;2
328.51099;24.91083;      0.38116; 88.49415;50.00000;20.00000;4.48460;2
328.60999;24.91583;      0.38331; 88.47598;50.00000;20.00000;4.48421;2
328.70901;24.92083;      0.38543; 88.45896;50.00000;20.00000;4.48381;2
328.81100;24.92583;      0.38766; 88.43169;50.00000;20.00000;4.48341;2
328.91000;24.93083;      0.38968; 88.41992;50.00000;20.00000;4.48302;2
329.00800;24.93583;      0.39184; 88.38217;50.00000;20.00000;4.48263;2
329.10800;24.94083;      0.39429; 88.37564;50.00000;20.00000;4.48224;2
329.20801;24.94583;      0.39651; 88.34697;50.00000;20.00000;4.48184;2
329.30701;24.95083;      0.39878; 88.32611;50.00000;20.00000;4.48145;2
329.40900;24.95583;      0.40114; 88.30794;50.00000;20.00000;4.48105;2
329.50699;24.96083;      0.40352; 88.29092;50.00000;20.00000;4.48066;2
329.60800;24.96583;      0.40583; 88.26365;50.00000;20.00000;4.48026;2
329.70599;24.97083;      0.40815; 88.25188;50.00000;20.00000;4.47987;2
329.80499;24.97583;      0.41051; 88.21413;50.00000;20.00000;4.47948;2
329.90500;24.98083;      0.41287; 88.20760;50.00000;20.00000;4.47909;2
330.00500;24.98583;      0.41525; 88.17893;50.00000;20.00000;4.47869;2
330.10599;24.99083;      0.41777; 88.15807;50.00000;20.00000;4.47829;2
330.20499;24.99583;      0.42042; 88.13850;50.00000;20.00000;4.47790;2
330.30499;25.00083;      0.42292; 88.12032;50.00000;20.00000;4.47751;2
330.40399;25.00583;      0.42540; 88.09165;50.00000;20.00000;4.47711;2
330.50400;25.01083;      0.42798; 88.07860;50.00000;20.00000;4.47672;2
330.60300;25.01583;      0.43070; 88.03828;50.00000;20.00000;4.47633;2
330.70200;25.02083;      0.43338; 88.03175;50.00000;20.00000;4.47594;2
330.80301;25.02583;      0.43602; 87.99912;50.00000;20.00000;4.47554;2
330.90201;25.03083;      0.43870; 87.97046;50.00000;20.00000;4.47515;2
331.00000;25.03583;      0.44130; 87.94179;50.00000;20.00000;4.47476;2
331.10101;25.04083;      0.44392; 87.91708;50.00000;20.00000;4.47436;2
331.20099;25.04583;      0.44661; 87.88317;50.00000;20.00000;4.47397;2
331.30301;25.05083;      0.44937; 87.86884;50.00000;20.00000;4.47357;2
331.40201;25.05583;      0.45211; 87.82199;50.00000;20.00000;4.47317;2
331.50101;25.06083;      0.45499; 87.81419;50.00000;20.00000;4.47278;2
331.60300;25.06583;      0.45796; 87.77771;50.00000;20.00000;4.47238;2
331.70200;25.07083;      0.46086; 87.75161;50.00000;20.00000;4.47199;2
331.79999;25.07583;      0.46376; 87.72819;50.00000;20.00000;4.47160;2
331.89999;25.08083;      0.46671; 87.70604;50.00000;20.00000;4.47121;2
331.99899;25.08583;      0.46965; 87.67085;50.00000;20.00000;4.47082;2
332.09799;25.09083;      0.47262; 87.65524;50.00000;20.00000;4.47043;2
332.20001;25.09583;      0.47572; 87.60571;50.00000;20.00000;4.47002;2
332.29901;25.10083;      0.47881; 87.59790;50.00000;20.00000;4.46963;2
332.39899;25.10583;      0.48191; 87.55886;50.00000;20.00000;4.46924;2
332.50000;25.11083;      0.48506; 87.53020;50.00000;20.00000;4.46884;2
332.59698;25.11583;      0.48820; 87.50677;50.00000;20.00000;4.46846;2
332.69800;25.12083;      0.49149; 87.48463;50.00000;20.00000;4.46806;2
332.79700;25.12583;      0.49468; 87.44944;50.00000;20.00000;4.46767;2
332.89801;25.13083;      0.49783; 87.43382;50.00000;20.00000;4.46727;2
332.99701;25.13583;      0.50098; 87.38430;50.00000;20.00000;4.46688;2
333.09698;25.14083;      0.50424; 87.37649;50.00000;20.00000;4.46649;2
333.19800;25.14583;      0.50761; 87.33734;50.00000;20.00000;4.46609;2
333.29901;25.15083;      0.51096; 87.30867;50.00000;20.00000;4.46569;2
333.39499;25.15583;      0.51437; 87.28524;50.00000;20.00000;4.46531;2
333.49600;25.16083;      0.51778; 87.26182;50.00000;20.00000;4.46492;2
333.59601;25.16583;      0.52115; 87.22535;50.00000;20.00000;4.46452;2
333.69400;25.17083;      0.52453; 87.20845;50.00000;20.00000;4.46413;2
333.79599;25.17583;      0.52796; 87.15496;50.00000;20.00000;4.46373;2
333.89499;25.18083;      0.53141; 87.14587;50.00000;20.00000;4.46334;2
333.99600;25.18583;      0.53494; 87.10415;50.00000;20.00000;4.46295;2
334.09201;25.19083;      0.53836; 87.07420;50.00000;20.00000;4.46257;2
334.19299;25.19583;      0.54189; 87.04950;50.00000;20.00000;4.46217;2
334.29300;25.20083;      0.54559; 87.02596;50.00000;20.00000;4.46177;2
334.39301;25.20583;      0.54946; 86.98820;50.00000;20.00000;4.46138;2
334.49500;25.21083;      0.55318; 86.97131;50.00000;20.00000;4.46098;2
334.59201;25.21583;      0.55677; 86.91793;50.00000;20.00000;4.46060;2
334.69299;25.22083;      0.56035; 86.90873;50.00000;20.00000;4.46020;2
334.79300;25.22583;      0.56407; 86.86713;50.00000;20.00000;4.45981;2
334.89099;25.23083;      0.56796; 86.83578;50.00000;20.00000;4.45942;2
334.99200;25.23583;      0.57184; 86.80851;50.00000;20.00000;4.45902;2
335.09201;25.24083;      0.57560; 86.78241;50.00000;20.00000;4.45863;2
335.18900;25.24583;      0.57946; 86.74197;50.00000;20.00000;4.45825;2
335.29099;25.25083;      0.58338; 86.72379;50.00000;20.00000;4.45785;2
335.39001;25.25583;      0.58738; 86.66518;50.00000;20.00000;4.45746;2
335.48999;25.26083;      0.59128; 86.65469;50.00000;20.00000;4.45706;2
335.58899;25.26583;      0.59515; 86.60784;50.00000;20.00000;4.45667;2
335.69000;25.27083;      0.59903; 86.57393;50.00000;20.00000;4.45628;2
335.78900;25.27583;      0.60319; 86.54398;50.00000;20.00000;4.45589;2
335.88800;25.28083;      0.60746; 86.51660;50.00000;20.00000;4.45550;2
335.98901;25.28583;      0.61158; 86.47231;50.00000;20.00000;4.45510;2
336.08801;25.29083;      0.61567; 86.45285;50.00000;20.00000;4.45471;2
336.18799;25.29583;      0.61991; 86.39156;50.00000;20.00000;4.45432;2
336.28799;25.30083;      0.62408; 86.38247;50.00000;20.00000;4.45392;2
336.38699;25.30583;      0.62837; 86.33550;50.00000;20.00000;4.45353;2
336.48700;25.31083;      0.63265; 86.30171;50.00000;20.00000;4.45314;2
336.58801;25.31583;      0.63692; 86.27176;50.00000;20.00000;4.45274;2
336.68701;25.32083;      0.64121; 86.24438;50.00000;20.00000;4.45235;2
336.78799;25.32583;      0.64548; 86.19881;50.00000;20.00000;4.45196;2
336.88599;25.33083;      0.64979; 86.17795;50.00000;20.00000;4.45157;2
336.98700;25.33583;      0.65415; 86.11153;50.00000;20.00000;4.45117;2
337.08401;25.34083;      0.65860; 86.10104;50.00000;20.00000;4.45079;2
337.18500;25.34583;      0.66299; 86.04767;50.00000;20.00000;4.45040;2
337.28500;25.35083;      0.66738; 86.00991;50.00000;20.00000;4.45000;2
337.38599;25.35583;      0.67188; 85.97600;50.00000;20.00000;4.44961;2
337.48300;25.36083;      0.67657; 85.94477;50.00000;20.00000;4.44922;2
337.58401;25.36583;      0.68115; 85.89396;50.00000;20.00000;4.44883;2
337.68399;25.37083;      0.68591; 85.87182;50.00000;20.00000;4.44843;2
337.78500;25.37583;      0.69051; 85.80272;50.00000;20.00000;4.44804;2
337.88101;25.38083;      0.69514; 85.79235;50.00000;20.00000;4.44766;2
337.98001;25.38583;      0.69996; 85.74026;50.00000;20.00000;4.44727;2
338.08099;25.39083;      0.70478; 85.70238;50.00000;20.00000;4.44688;2
338.17999;25.39583;      0.70958; 85.66987;50.00000;20.00000;4.44649;2
338.28201;25.40083;      0.71448; 85.63864;50.00000;20.00000;4.44609;2
338.38000;25.40583;      0.71941; 85.58911;50.00000;20.00000;4.44570;2
338.47800;25.41083;      0.72437; 85.56697;50.00000;20.00000;4.44532;2
338.57901;25.41583;      0.72919; 85.49402;50.00000;20.00000;4.44492;2
338.67899;25.42083;      0.73390; 85.48225;50.00000;20.00000;4.44453;2
338.77899;25.42583;      0.73880; 85.42620;50.00000;20.00000;4.44413;2
338.87900;25.43083;      0.74399; 85.38588;50.00000;20.00000;4.44374;2
338.97900;25.43583;      0.74936; 85.35069;50.00000;20.00000;4.44335;2
339.07700;25.44083;      0.75439; 85.31421;50.00000;20.00000;4.44297;2
339.17801;25.44583;      0.75942; 85.26201;50.00000;20.00000;4.44257;2
339.27802;25.45083;      0.76455; 85.23858;50.00000;20.00000;4.44218;2
339.37900;25.45583;      0.76972; 85.16307;50.00000;20.00000;4.44178;2
339.47501;25.46083;      0.77499; 85.14745;50.00000;20.00000;4.44140;2
339.57700;25.46583;      0.78013; 85.09012;50.00000;20.00000;4.44100;2
339.67599;25.47083;      0.78526; 85.04712;50.00000;20.00000;4.44061;2
339.77701;25.47583;      0.79052; 85.00936;50.00000;20.00000;4.44022;2
339.87500;25.48083;      0.79583; 84.97417;50.00000;20.00000;4.43983;2
339.97299;25.48583;      0.80119; 84.91823;50.00000;20.00000;4.43945;2
