Repository: TristanHehnen/BESKID_ExperimentalData

# Experimental Data of the BESKID Project

The repository contains the public experimental data of the BESKID project.

The primary material investigate is Poly(methyl methacrylate) (PMMA).

The materials have been examined in various experimental setups, across different sizes, from micro- to real-scale. Data of the following setups is available:
- Thermogravimetric analysis (TGA)
- Micro-scale combustion calorimetry (MCC)
- Differential scanning calorimetry (DSC)
- Cone calorimetry

File: ExpData/TGA/DE_6mm/ExpDat_PMMA_DE_6mm_20Kmin_02.txt (part 6 of 13)
#SEG. 2:                     ;30�C/20.0(K/min)/700�C
#SEG. 3:                     ;700�C/00:10/700�C
##Temp./�C;Time/min;DSC/(mW/mg);Mass/%;Gas Flow(purge2)/(ml/min);Gas Flow(protective)/(ml/min);Sensit./(uV/mW);Segment
283.98801;22.67583;     -0.12741; 93.85116;50.00000;20.00000;4.66329;2
284.08701;22.68083;     -0.12687; 93.85116;50.00000;20.00000;4.66288;2
284.18900;22.68583;     -0.12639; 93.85116;50.00000;20.00000;4.66247;2
284.28799;22.69083;     -0.12595; 93.84733;50.00000;20.00000;4.66207;2
284.38800;22.69583;     -0.12543; 93.83561;50.00000;20.00000;4.66166;2
284.48700;22.70083;     -0.12494; 93.82784;50.00000;20.00000;4.66126;2
284.58701;22.70583;     -0.12442; 93.82784;50.00000;20.00000;4.66085;2
284.68701;22.71083;     -0.12392; 93.82784;50.00000;20.00000;4.66044;2
284.78601;22.71583;     -0.12342; 93.81878;50.00000;20.00000;4.66004;2
284.88599;22.72083;     -0.12295; 93.81228;50.00000;20.00000;4.65964;2
284.98700;22.72583;     -0.12253; 93.80578;50.00000;20.00000;4.65923;2
285.08801;22.73083;     -0.12208; 93.80578;50.00000;20.00000;4.65881;2
285.18500;22.73583;     -0.12158; 93.80184;50.00000;20.00000;4.65842;2
285.28699;22.74083;     -0.12104; 93.79673;50.00000;20.00000;4.65801;2
285.38501;22.74583;     -0.12057; 93.78501;50.00000;20.00000;4.65761;2
285.48599;22.75083;     -0.12001; 93.78501;50.00000;20.00000;4.65720;2
285.58600;22.75583;     -0.11943; 93.78501;50.00000;20.00000;4.65679;2
285.68600;22.76083;     -0.11884; 93.78106;50.00000;20.00000;4.65638;2
285.78601;22.76583;     -0.11826; 93.77073;50.00000;20.00000;4.65598;2
285.88599;22.77083;     -0.11768; 93.76423;50.00000;20.00000;4.65557;2
285.98401;22.77583;     -0.11714; 93.76423;50.00000;20.00000;4.65517;2
286.08200;22.78083;     -0.11654; 93.76423;50.00000;20.00000;4.65478;2
286.18301;22.78583;     -0.11602; 93.75518;50.00000;20.00000;4.65437;2
286.28299;22.79083;     -0.11553; 93.74868;50.00000;20.00000;4.65396;2
286.38199;22.79583;     -0.11495; 93.74218;50.00000;20.00000;4.65356;2
286.48099;22.80083;     -0.11437; 93.74218;50.00000;20.00000;4.65316;2
286.58099;22.80583;     -0.11377; 93.73835;50.00000;20.00000;4.65275;2
286.68100;22.81083;     -0.11321; 93.73313;50.00000;20.00000;4.65234;2
286.78201;22.81583;     -0.11263; 93.72013;50.00000;20.00000;4.65193;2
286.88101;22.82083;     -0.11205; 93.72013;50.00000;20.00000;4.65153;2
286.98199;22.82583;     -0.11141; 93.72013;50.00000;20.00000;4.65112;2
287.08099;22.83083;     -0.11070; 93.71491;50.00000;20.00000;4.65072;2
287.17999;22.83583;     -0.11000; 93.70330;50.00000;20.00000;4.65032;2
287.27802;22.84083;     -0.10942; 93.69552;50.00000;20.00000;4.64992;2
287.38000;22.84583;     -0.10903; 93.69552;50.00000;20.00000;4.64951;2
287.48199;22.85083;     -0.10860; 93.69158;50.00000;20.00000;4.64909;2
287.57901;22.85583;     -0.10789; 93.67985;50.00000;20.00000;4.64870;2
287.67899;22.86083;     -0.10721; 93.67208;50.00000;20.00000;4.64829;2
287.77899;22.86583;     -0.10673; 93.67208;50.00000;20.00000;4.64789;2
287.87799;22.87083;     -0.10618; 93.66697;50.00000;20.00000;4.64748;2
287.98001;22.87583;     -0.10543; 93.65269;50.00000;20.00000;4.64707;2
288.07501;22.88083;     -0.10473; 93.64353;50.00000;20.00000;4.64668;2
288.17499;22.88583;     -0.10406; 93.64353;50.00000;20.00000;4.64628;2
288.27399;22.89083;     -0.10340; 93.63842;50.00000;20.00000;4.64588;2
288.37601;22.89583;     -0.10280; 93.62414;50.00000;20.00000;4.64546;2
288.47601;22.90083;     -0.10208; 93.61637;50.00000;20.00000;4.64506;2
288.57501;22.90583;     -0.10135; 93.61637;50.00000;20.00000;4.64466;2
288.67599;22.91083;     -0.10069; 93.61242;50.00000;20.00000;4.64425;2
288.77499;22.91583;-9.995555e-02; 93.60337;50.00000;20.00000;4.64384;2
288.87601;22.92083;-9.920158e-02; 93.59687;50.00000;20.00000;4.64344;2
288.97800;22.92583;-9.848570e-02; 93.59687;50.00000;20.00000;4.64302;2
289.07700;22.93083;-9.784572e-02; 93.59292;50.00000;20.00000;4.64262;2
289.17200;22.93583;-9.722437e-02; 93.58259;50.00000;20.00000;4.64223;2
289.27399;22.94083;-9.654628e-02; 93.57609;50.00000;20.00000;4.64182;2
289.37299;22.94583;-9.586782e-02; 93.57609;50.00000;20.00000;4.64142;2
289.47299;22.95083;-9.520840e-02; 93.57226;50.00000;20.00000;4.64101;2
289.57300;22.95583;-9.452979e-02; 93.56054;50.00000;20.00000;4.64061;2
289.67401;22.96083;-9.381297e-02; 93.55276;50.00000;20.00000;4.64020;2
289.77301;22.96583;-9.313403e-02; 93.56054;50.00000;20.00000;4.63980;2
289.87399;22.97083;-9.241696e-02; 93.55915;50.00000;20.00000;4.63939;2
289.97299;22.97583;-9.164234e-02; 93.54487;50.00000;20.00000;4.63899;2
290.07101;22.98083;-9.098204e-02; 93.53582;50.00000;20.00000;4.63859;2
290.17200;22.98583;-9.036005e-02; 93.53187;50.00000;20.00000;4.63818;2
290.26999;22.99083;-8.969953e-02; 93.52677;50.00000;20.00000;4.63778;2
290.37100;22.99583;-8.900094e-02; 93.51249;50.00000;20.00000;4.63737;2
290.47000;23.00083;-8.820659e-02; 93.51249;50.00000;20.00000;4.63697;2
290.57101;23.00583;-8.743135e-02; 93.50204;50.00000;20.00000;4.63656;2
290.67001;23.01083;-8.678953e-02; 93.49427;50.00000;20.00000;4.63616;2
290.77200;23.01583;-8.601410e-02; 93.48521;50.00000;20.00000;4.63575;2
290.87000;23.02083;-8.518093e-02; 93.48127;50.00000;20.00000;4.63535;2
290.96899;23.02583;-8.438590e-02; 93.46699;50.00000;20.00000;4.63495;2
291.06799;23.03083;-8.366716e-02; 93.45794;50.00000;20.00000;4.63455;2
291.17001;23.03583;-8.292940e-02; 93.45411;50.00000;20.00000;4.63414;2
291.26801;23.04083;-8.219122e-02; 93.44761;50.00000;20.00000;4.63374;2
291.36801;23.04583;-8.131928e-02; 93.43066;50.00000;20.00000;4.63334;2
291.46701;23.05083;-8.050446e-02; 93.43066;50.00000;20.00000;4.63293;2
291.56699;23.05583;-7.970867e-02; 93.42556;50.00000;20.00000;4.63253;2
291.66800;23.06083;-7.895105e-02; 93.41906;50.00000;20.00000;4.63212;2
291.76700;23.06583;-7.815492e-02; 93.40211;50.00000;20.00000;4.63172;2
291.86401;23.07083;-7.739676e-02; 93.40211;50.00000;20.00000;4.63133;2
291.96600;23.07583;-7.661969e-02; 93.38528;50.00000;20.00000;4.63091;2
292.06299;23.08083;-7.586126e-02; 93.37495;50.00000;20.00000;4.63052;2
292.16599;23.08583;-7.502660e-02; 93.36323;50.00000;20.00000;4.63010;2
292.26599;23.09083;-7.422985e-02; 93.35940;50.00000;20.00000;4.62970;2
292.36401;23.09583;-7.339458e-02; 93.34513;50.00000;20.00000;4.62930;2
292.46500;23.10083;-7.259761e-02; 93.33596;50.00000;20.00000;4.62889;2
292.56299;23.10583;-7.180031e-02; 93.33213;50.00000;20.00000;4.62850;2
292.66400;23.11083;-7.098393e-02; 93.32690;50.00000;20.00000;4.62809;2
292.76401;23.11583;-7.012907e-02; 93.31263;50.00000;20.00000;4.62768;2
292.86301;23.12083;-6.931227e-02; 93.31263;50.00000;20.00000;4.62728;2
292.95999;23.12583;-6.849522e-02; 93.30752;50.00000;20.00000;4.62689;2
293.06201;23.13083;-6.767832e-02; 93.30102;50.00000;20.00000;4.62648;2
293.16101;23.13583;-6.678453e-02; 93.28408;50.00000;20.00000;4.62608;2
293.26099;23.14083;-6.594807e-02; 93.28408;50.00000;20.00000;4.62567;2
293.35999;23.14583;-6.509227e-02; 93.27502;50.00000;20.00000;4.62527;2
293.45999;23.15083;-6.414064e-02; 93.26725;50.00000;20.00000;4.62487;2
293.56000;23.15583;-6.334203e-02; 93.25819;50.00000;20.00000;4.62446;2
293.65900;23.16083;-6.254323e-02; 93.25425;50.00000;20.00000;4.62406;2
293.75800;23.16583;-6.166768e-02; 93.23997;50.00000;20.00000;4.62366;2
293.85800;23.17083;-6.079203e-02; 93.22964;50.00000;20.00000;4.62326;2
293.95700;23.17583;-5.987786e-02; 93.22570;50.00000;20.00000;4.62286;2
294.05701;23.18083;-5.898275e-02; 93.21920;50.00000;20.00000;4.62245;2
294.15799;23.18583;-5.816416e-02; 93.19981;50.00000;20.00000;4.62204;2
294.25699;23.19083;-5.736449e-02; 93.19981;50.00000;20.00000;4.62164;2
294.35800;23.19583;-5.656478e-02; 93.18937;50.00000;20.00000;4.62123;2
294.45599;23.20083;-5.570728e-02; 93.18031;50.00000;20.00000;4.62084;2
294.55600;23.20583;-5.488807e-02; 93.16998;50.00000;20.00000;4.62043;2
294.65500;23.21083;-5.404950e-02; 93.16604;50.00000;20.00000;4.62003;2
294.75601;23.21583;-5.319171e-02; 93.14399;50.00000;20.00000;4.61963;2
294.85300;23.22083;-5.235276e-02; 93.13110;50.00000;20.00000;4.61923;2
294.95499;23.22583;-5.145632e-02; 93.12321;50.00000;20.00000;4.61882;2
295.05499;23.23083;-5.050216e-02; 93.11671;50.00000;20.00000;4.61842;2
295.15302;23.23583;-4.958611e-02; 93.09733;50.00000;20.00000;4.61802;2
295.25299;23.24083;-4.872750e-02; 93.09733;50.00000;20.00000;4.61762;2
295.35101;23.24583;-4.781113e-02; 93.08561;50.00000;20.00000;4.61722;2
295.45099;23.25083;-4.687550e-02; 93.07655;50.00000;20.00000;4.61682;2
295.55301;23.25583;-4.599734e-02; 93.06611;50.00000;20.00000;4.61640;2
295.64999;23.26083;-4.504208e-02; 93.06100;50.00000;20.00000;4.61601;2
295.75000;23.26583;-4.404841e-02; 93.04406;50.00000;20.00000;4.61561;2
295.84799;23.27083;-4.307368e-02; 93.03245;50.00000;20.00000;4.61521;2
295.94901;23.27583;-4.217565e-02; 93.02723;50.00000;20.00000;4.61481;2
296.04901;23.28083;-4.125822e-02; 93.02073;50.00000;20.00000;4.61440;2
296.14700;23.28583;-4.039815e-02; 93.00123;50.00000;20.00000;4.61401;2
296.24701;23.29083;-3.955718e-02; 93.00123;50.00000;20.00000;4.61360;2
296.34799;23.29583;-3.858174e-02; 92.99090;50.00000;20.00000;4.61319;2
296.44901;23.30083;-3.768291e-02; 92.98312;50.00000;20.00000;4.61279;2
296.54401;23.30583;-3.672614e-02; 92.97407;50.00000;20.00000;4.61240;2
296.64700;23.31083;-3.578865e-02; 92.97012;50.00000;20.00000;4.61199;2
296.74600;23.31583;-3.488928e-02; 92.95852;50.00000;20.00000;4.61159;2
296.84698;23.32083;-3.397061e-02; 92.95202;50.00000;20.00000;4.61118;2
296.94501;23.32583;-3.305169e-02; 92.95457;50.00000;20.00000;4.61078;2
297.04599;23.33083;-3.211348e-02; 92.94679;50.00000;20.00000;4.61038;2
297.14401;23.33583;-3.125187e-02; 92.92602;50.00000;20.00000;4.60998;2
297.24301;23.34083;-3.039013e-02; 92.92602;50.00000;20.00000;4.60958;2
297.34201;23.34583;-2.943218e-02; 92.91302;50.00000;20.00000;4.60918;2
297.44101;23.35083;-2.851250e-02; 92.90269;50.00000;20.00000;4.60878;2
297.54099;23.35583;-2.765032e-02; 92.89097;50.00000;20.00000;4.60838;2
297.63901;23.36083;-2.676873e-02; 92.88574;50.00000;20.00000;4.60798;2
297.74200;23.36583;-2.571414e-02; 92.86892;50.00000;20.00000;4.60757;2
297.84100;23.37083;-2.464005e-02; 92.85859;50.00000;20.00000;4.60717;2
297.94101;23.37583;-2.373879e-02; 92.85464;50.00000;20.00000;4.60676;2
298.04099;23.38083;-2.281814e-02; 92.84814;50.00000;20.00000;4.60636;2
298.14001;23.38583;-2.185887e-02; 92.83003;50.00000;20.00000;4.60596;2
298.24100;23.39083;-2.097637e-02; 92.83003;50.00000;20.00000;4.60555;2
298.33899;23.39583;-2.009367e-02; 92.82609;50.00000;20.00000;4.60516;2
298.44000;23.40083;-1.921086e-02; 92.81053;50.00000;20.00000;4.60475;2
298.53799;23.40583;-1.825092e-02; 92.80009;50.00000;20.00000;4.60435;2
298.63901;23.41083;-1.731010e-02; 92.79498;50.00000;20.00000;4.60395;2
298.73801;23.41583;-1.631138e-02; 92.77676;50.00000;20.00000;4.60355;2
298.83701;23.42083;-1.535095e-02; 92.76515;50.00000;20.00000;4.60315;2
298.93701;23.42583;-1.442885e-02; 92.75993;50.00000;20.00000;4.60274;2
299.03699;23.43083;-1.346811e-02; 92.75215;50.00000;20.00000;4.60234;2
299.13501;23.43583;-1.252642e-02; 92.73010;50.00000;20.00000;4.60195;2
299.23599;23.44083;-1.154610e-02; 92.72627;50.00000;20.00000;4.60154;2
299.33301;23.44583;-1.054634e-02; 92.70550;50.00000;20.00000;4.60115;2
299.43399;23.45083;-9.642670e-03; 92.69250;50.00000;20.00000;4.60074;2
299.53299;23.45583;-8.758075e-03; 92.68078;50.00000;20.00000;4.60034;2
299.63400;23.46083;-7.796339e-03; 92.67555;50.00000;20.00000;4.59994;2
299.73300;23.46583;-6.834421e-03; 92.65872;50.00000;20.00000;4.59954;2
299.83200;23.47083;-5.891590e-03; 92.64700;50.00000;20.00000;4.59914;2
299.93100;23.47583;-4.948594e-03; 92.64189;50.00000;20.00000;4.59874;2
300.03101;23.48083;-4.063210e-03; 92.63412;50.00000;20.00000;4.59833;2
300.13101;23.48583;-3.081377e-03; 92.61207;50.00000;20.00000;4.59793;2
300.23099;23.49083;-2.060852e-03; 92.61207;50.00000;20.00000;4.59753;2
300.33099;23.49583;-1.097933e-03; 92.59907;50.00000;20.00000;4.59713;2
300.42899;23.50083;-1.348455e-04; 92.58862;50.00000;20.00000;4.59673;2
300.52899;23.50583; 8.284090e-04; 92.57574;50.00000;20.00000;4.59633;2
300.62799;23.51083; 1.791831e-03; 92.56924;50.00000;20.00000;4.59593;2
300.72800;23.51583; 2.697616e-03; 92.54719;50.00000;20.00000;4.59553;2
300.82800;23.52083; 3.584290e-03; 92.53291;50.00000;20.00000;4.59512;2
300.92599;23.52583; 4.490383e-03; 92.52641;50.00000;20.00000;4.59473;2
301.02600;23.53083; 5.377368e-03; 92.51596;50.00000;20.00000;4.59433;2
301.12500;23.53583; 6.360880e-03; 92.48741;50.00000;20.00000;4.59393;2
301.22699;23.54083; 7.383136e-03; 92.48741;50.00000;20.00000;4.59352;2
301.32501;23.54583; 8.309151e-03; 92.48103;50.00000;20.00000;4.59312;2
301.42300;23.55083; 9.216046e-03; 92.45886;50.00000;20.00000;4.59273;2
301.52301;23.55583; 1.012311e-02; 92.44470;50.00000;20.00000;4.59232;2
301.62299;23.56083; 1.108819e-02; 92.43820;50.00000;20.00000;4.59192;2
301.72101;23.56583; 1.205342e-02; 92.41743;50.00000;20.00000;4.59153;2
301.82199;23.57083; 1.298027e-02; 92.40443;50.00000;20.00000;4.59112;2
301.91901;23.57583; 1.394581e-02; 92.39920;50.00000;20.00000;4.59073;2
302.02200;23.58083; 1.491160e-02; 92.39143;50.00000;20.00000;4.59032;2
302.12100;23.58583; 1.591609e-02; 92.36810;50.00000;20.00000;4.58992;2
302.22101;23.59083; 1.680501e-02; 92.36810;50.00000;20.00000;4.58952;2
302.32300;23.59583; 1.763623e-02; 92.35255;50.00000;20.00000;4.58910;2
302.41901;23.60083; 1.856398e-02; 92.34082;50.00000;20.00000;4.58872;2
302.52100;23.60583; 1.953059e-02; 92.32782;50.00000;20.00000;4.58831;2
302.61801;23.61083; 2.053589e-02; 92.32272;50.00000;20.00000;4.58792;2
302.71799;23.61583; 2.150280e-02; 92.31494;50.00000;20.00000;4.58752;2
302.81900;23.62083; 2.243130e-02; 92.29150;50.00000;20.00000;4.58711;2
302.91699;23.62583; 2.337921e-02; 92.28639;50.00000;20.00000;4.58671;2
303.01801;23.63083; 2.426942e-02; 92.27861;50.00000;20.00000;4.58631;2
303.11899;23.63583; 2.508256e-02; 92.25517;50.00000;20.00000;4.58590;2
303.21500;23.64083; 2.595365e-02; 92.25517;50.00000;20.00000;4.58552;2
303.31500;23.64583; 2.678636e-02; 92.23962;50.00000;20.00000;4.58511;2
303.41400;23.65083; 2.758057e-02; 92.22801;50.00000;20.00000;4.58472;2
303.51300;23.65583; 2.849081e-02; 92.21373;50.00000;20.00000;4.58432;2
303.61401;23.66083; 2.940125e-02; 92.20723;50.00000;20.00000;4.58391;2
303.71500;23.66583; 3.031186e-02; 92.18646;50.00000;20.00000;4.58351;2
303.81299;23.67083; 3.120323e-02; 92.17218;50.00000;20.00000;4.58311;2
303.91299;23.67583; 3.194022e-02; 92.16568;50.00000;20.00000;4.58271;2
304.01401;23.68083; 3.298657e-02; 92.15663;50.00000;20.00000;4.58230;2
304.11099;23.68583; 3.391702e-02; 92.13063;50.00000;20.00000;4.58191;2
304.21100;23.69083; 3.484772e-02; 92.13063;50.00000;20.00000;4.58151;2
304.31100;23.69583; 3.579792e-02; 92.12541;50.00000;20.00000;4.58111;2
304.40900;23.70083; 3.672888e-02; 92.10730;50.00000;20.00000;4.58072;2
304.50900;23.70583; 3.766007e-02; 92.09430;50.00000;20.00000;4.58031;2
304.60901;23.71083; 3.853343e-02; 92.08908;50.00000;20.00000;4.57991;2
304.70901;23.71583; 3.944560e-02; 92.06970;50.00000;20.00000;4.57951;2
304.80899;23.72083; 4.022258e-02; 92.05670;50.00000;20.00000;4.57911;2
304.90601;23.72583; 4.092222e-02; 92.05148;50.00000;20.00000;4.57872;2
305.00800;23.73083; 4.169953e-02; 92.04242;50.00000;20.00000;4.57831;2
305.10599;23.73583; 4.249617e-02; 92.01782;50.00000;20.00000;4.57791;2
305.20901;23.74083; 4.333183e-02; 92.01782;50.00000;20.00000;4.57750;2
305.30600;23.74583; 4.420610e-02; 92.00087;50.00000;20.00000;4.57711;2
305.40701;23.75083; 4.508067e-02; 91.98787;50.00000;20.00000;4.57671;2
305.50601;23.75583; 4.589727e-02; 91.97360;50.00000;20.00000;4.57631;2
305.60501;23.76083; 4.675272e-02; 91.97116;50.00000;20.00000;4.57591;2
305.70401;23.76583; 4.747284e-02; 91.96849;50.00000;20.00000;4.57551;2
305.80399;23.77083; 4.825119e-02; 91.94505;50.00000;20.00000;4.57511;2
305.90399;23.77583; 4.902968e-02; 91.93855;50.00000;20.00000;4.57471;2
306.00201;23.78083; 4.976951e-02; 91.92949;50.00000;20.00000;4.57432;2
306.10400;23.78583; 5.058707e-02; 91.90361;50.00000;20.00000;4.57391;2
306.20401;23.79083; 5.144342e-02; 91.90361;50.00000;20.00000;4.57350;2
306.30200;23.79583; 5.233855e-02; 91.89711;50.00000;20.00000;4.57311;2
306.40201;23.80083; 5.315647e-02; 91.87634;50.00000;20.00000;4.57271;2
306.50000;23.80583; 5.389697e-02; 91.86334;50.00000;20.00000;4.57232;2
306.60001;23.81083; 5.463769e-02; 91.85684;50.00000;20.00000;4.57192;2
306.69901;23.81583; 5.543661e-02; 91.84778;50.00000;20.00000;4.57152;2
306.79800;23.82083; 5.617754e-02; 91.82179;50.00000;20.00000;4.57112;2
306.89899;23.82583; 5.693808e-02; 91.82179;50.00000;20.00000;4.57071;2
306.99799;23.83083; 5.769866e-02; 91.80496;50.00000;20.00000;4.57032;2
307.09601;23.83583; 5.842056e-02; 91.79196;50.00000;20.00000;4.56992;2
307.19800;23.84083; 5.910403e-02; 91.77258;50.00000;20.00000;4.56952;2
307.29700;23.84583; 5.990375e-02; 91.76468;50.00000;20.00000;4.56912;2
307.39700;23.85083; 6.066490e-02; 91.74135;50.00000;20.00000;4.56872;2
307.49701;23.85583; 6.140680e-02; 91.73752;50.00000;20.00000;4.56832;2
307.59601;23.86083; 6.212939e-02; 91.71802;50.00000;20.00000;4.56792;2
307.69400;23.86583; 6.281327e-02; 91.70247;50.00000;20.00000;4.56753;2
307.79501;23.87083; 6.347806e-02; 91.68947;50.00000;20.00000;4.56712;2
307.89301;23.87583; 6.420096e-02; 91.67647;50.00000;20.00000;4.56673;2
307.99100;23.88083; 6.496277e-02; 91.65709;50.00000;20.00000;4.56633;2
308.09100;23.88583; 6.568603e-02; 91.64409;50.00000;20.00000;4.56593;2
308.19101;23.89083; 6.639003e-02; 91.61299;50.00000;20.00000;4.56553;2
308.29199;23.89583; 6.707482e-02; 91.60126;50.00000;20.00000;4.56513;2
308.39200;23.90083; 6.777906e-02; 91.58316;50.00000;20.00000;4.56473;2
308.49200;23.90583; 6.844463e-02; 91.57016;50.00000;20.00000;4.56433;2
308.59100;23.91083; 6.912965e-02; 91.55844;50.00000;20.00000;4.56393;2
308.68799;23.91583; 6.983408e-02; 91.54811;50.00000;20.00000;4.56354;2
308.79001;23.92083; 7.044191e-02; 91.53511;50.00000;20.00000;4.56313;2
308.88901;23.92583; 7.104966e-02; 91.52861;50.00000;20.00000;4.56273;2
308.98801;23.93083; 7.161869e-02; 91.50528;50.00000;20.00000;4.56234;2
309.08899;23.93583; 7.216854e-02; 91.49100;50.00000;20.00000;4.56193;2
309.18600;23.94083; 7.279588e-02; 91.48450;50.00000;20.00000;4.56154;2
309.28799;23.94583; 7.340424e-02; 91.47406;50.00000;20.00000;4.56114;2
309.38599;23.95083; 7.407069e-02; 91.44690;50.00000;20.00000;4.56074;2
309.48599;23.95583; 7.469855e-02; 91.44295;50.00000;20.00000;4.56034;2
309.58600;23.96083; 7.530711e-02; 91.42612;50.00000;20.00000;4.55994;2
309.68500;23.96583; 7.595454e-02; 91.41312;50.00000;20.00000;4.55954;2
309.78201;23.97083; 7.658253e-02; 91.40013;50.00000;20.00000;4.55916;2
309.88300;23.97583; 7.723033e-02; 91.38713;50.00000;20.00000;4.55875;2
309.98401;23.98083; 7.787823e-02; 91.36774;50.00000;20.00000;4.55835;2
310.08200;23.98583; 7.854547e-02; 91.35997;50.00000;20.00000;4.55795;2
310.18301;23.99083; 7.903818e-02; 91.33397;50.00000;20.00000;4.55755;2
310.28000;23.99583; 7.966670e-02; 91.33014;50.00000;20.00000;4.55716;2
310.38000;24.00083; 8.025668e-02; 91.31064;50.00000;20.00000;4.55676;2
310.48099;24.00583; 8.067193e-02; 91.29636;50.00000;20.00000;4.55636;2
310.57999;24.01083; 8.116484e-02; 91.28464;50.00000;20.00000;4.55596;2
310.68100;24.01583; 8.171631e-02; 91.27304;50.00000;20.00000;4.55556;2
310.77899;24.02083; 8.234541e-02; 91.25481;50.00000;20.00000;4.55516;2
310.88101;24.02583; 8.289714e-02; 91.24831;50.00000;20.00000;4.55476;2
310.97800;24.03083; 8.350694e-02; 91.22499;50.00000;20.00000;4.55437;2
311.07999;24.03583; 8.403942e-02; 91.22116;50.00000;20.00000;4.55396;2
311.17801;24.04083; 8.457171e-02; 91.20421;50.00000;20.00000;4.55357;2
311.27701;24.04583; 8.508472e-02; 91.19260;50.00000;20.00000;4.55317;2
311.37701;24.05083; 8.561734e-02; 91.18610;50.00000;20.00000;4.55277;2
311.47699;24.05583; 8.616950e-02; 91.17566;50.00000;20.00000;4.55237;2
311.57700;24.06083; 8.670231e-02; 91.14838;50.00000;20.00000;4.55197;2
311.67599;24.06583; 8.719622e-02; 91.14838;50.00000;20.00000;4.55157;2
311.77701;24.07083; 8.761255e-02; 91.13411;50.00000;20.00000;4.55117;2
311.87601;24.07583; 8.810663e-02; 91.12250;50.00000;20.00000;4.55077;2
311.97400;24.08083; 8.865910e-02; 91.10950;50.00000;20.00000;4.55038;2
312.07501;24.08583; 8.919243e-02; 91.10173;50.00000;20.00000;4.54998;2
312.17300;24.09083; 8.976455e-02; 91.07712;50.00000;20.00000;4.54959;2
312.27301;24.09583; 9.010335e-02; 91.06145;50.00000;20.00000;4.54919;2
312.37299;24.10083; 9.053953e-02; 91.04984;50.00000;20.00000;4.54879;2
312.47501;24.10583; 9.101490e-02; 91.03557;50.00000;20.00000;4.54838;2
312.57199;24.11083; 9.160676e-02; 91.01479;50.00000;20.00000;4.54799;2
312.67200;24.11583; 9.214055e-02; 90.99924;50.00000;20.00000;4.54759;2
312.77200;24.12083; 9.267444e-02; 90.97324;50.00000;20.00000;4.54719;2
312.87000;24.12583; 9.318878e-02; 90.96941;50.00000;20.00000;4.54680;2
312.96899;24.13083; 9.362538e-02; 90.95119;50.00000;20.00000;4.54640;2
313.07001;24.13583; 9.404275e-02; 90.93831;50.00000;20.00000;4.54600;2
313.16901;24.14083; 9.442106e-02; 90.92658;50.00000;20.00000;4.54560;2
313.26901;24.14583; 9.487745e-02; 90.91486;50.00000;20.00000;4.54520;2
313.36700;24.15083; 9.533375e-02; 90.89676;50.00000;20.00000;4.54481;2
313.46799;24.15583; 9.579038e-02; 90.88898;50.00000;20.00000;4.54441;2
313.56601;24.16083; 9.626633e-02; 90.86171;50.00000;20.00000;4.54402;2
313.66599;24.16583; 9.676202e-02; 90.85776;50.00000;20.00000;4.54362;2
313.76599;24.17083; 9.721881e-02; 90.83571;50.00000;20.00000;4.54322;2
313.86499;24.17583; 9.761712e-02; 90.82015;50.00000;20.00000;4.54282;2
313.96301;24.18083; 9.805440e-02; 90.80716;50.00000;20.00000;4.54243;2
314.06400;24.18583; 9.847252e-02; 90.79555;50.00000;20.00000;4.54203;2
314.16299;24.19083; 9.896853e-02; 90.77733;50.00000;20.00000;4.54163;2
314.26401;24.19583; 9.948429e-02; 90.76955;50.00000;20.00000;4.54123;2
314.36200;24.20083; 9.990238e-02; 90.74622;50.00000;20.00000;4.54084;2
314.46399;24.20583;      0.10030; 90.74239;50.00000;20.00000;4.54043;2
314.56299;24.21083;      0.10068; 90.72417;50.00000;20.00000;4.54003;2
314.66000;24.21583;      0.10118; 90.71117;50.00000;20.00000;4.53965;2
314.76401;24.22083;      0.10158; 90.70084;50.00000;20.00000;4.53923;2
314.86099;24.22583;      0.10203; 90.69039;50.00000;20.00000;4.53884;2
314.95999;24.23083;      0.10255; 90.67357;50.00000;20.00000;4.53845;2
315.06299;24.23583;      0.10303; 90.66579;50.00000;20.00000;4.53804;2
315.15900;24.24083;      0.10352; 90.63979;50.00000;20.00000;4.53766;2
315.25900;24.24583;      0.10398; 90.63596;50.00000;20.00000;4.53726;2
315.35599;24.25083;      0.10438; 90.61646;50.00000;20.00000;4.53687;2
315.45901;24.25583;      0.10484; 90.60219;50.00000;20.00000;4.53646;2
315.55701;24.26083;      0.10532; 90.59058;50.00000;20.00000;4.53607;2
315.65900;24.26583;      0.10556; 90.57886;50.00000;20.00000;4.53566;2
315.75900;24.27083;      0.10590; 90.55936;50.00000;20.00000;4.53526;2
315.85699;24.27583;      0.10638; 90.55031;50.00000;20.00000;4.53487;2
315.95801;24.28083;      0.10680; 90.52175;50.00000;20.00000;4.53447;2
316.05701;24.28583;      0.10722; 90.51792;50.00000;20.00000;4.53407;2
316.15601;24.29083;      0.10770; 90.49843;50.00000;20.00000;4.53368;2
316.25299;24.29583;      0.10821; 90.48415;50.00000;20.00000;4.53329;2
316.35599;24.30083;      0.10865; 90.47243;50.00000;20.00000;4.53288;2
316.45401;24.30583;      0.10913; 90.46082;50.00000;20.00000;4.53249;2
316.55399;24.31083;      0.10957; 90.44260;50.00000;20.00000;4.53209;2
316.65399;24.31583;      0.11005; 90.43482;50.00000;20.00000;4.53169;2
316.75299;24.32083;      0.11049; 90.41149;50.00000;20.00000;4.53130;2
316.85199;24.32583;      0.11087; 90.40755;50.00000;20.00000;4.53090;2
316.95001;24.33083;      0.11131; 90.39072;50.00000;20.00000;4.53051;2
317.05200;24.33583;      0.11179; 90.37772;50.00000;20.00000;4.53010;2
317.15100;24.34083;      0.11221; 90.37122;50.00000;20.00000;4.52971;2
317.25201;24.34583;      0.11267; 90.36089;50.00000;20.00000;4.52931;2
317.35101;24.35083;      0.11313; 90.33361;50.00000;20.00000;4.52891;2
317.45099;24.35583;      0.11363; 90.33361;50.00000;20.00000;4.52851;2
317.54901;24.36083;      0.11409; 90.31806;50.00000;20.00000;4.52812;2
317.64999;24.36583;      0.11453; 90.30506;50.00000;20.00000;4.52772;2
317.75000;24.37083;      0.11499; 90.29079;50.00000;20.00000;4.52732;2
317.85199;24.37583;      0.11547; 90.28429;50.00000;20.00000;4.52691;2
317.95001;24.38083;      0.11597; 90.26096;50.00000;20.00000;4.52652;2
318.04700;24.38583;      0.11647; 90.24541;50.00000;20.00000;4.52614;2
318.14801;24.39083;      0.11696; 90.23368;50.00000;20.00000;4.52573;2
318.24701;24.39583;      0.11750; 90.22335;50.00000;20.00000;4.52534;2
318.34799;24.40083;      0.11800; 90.20513;50.00000;20.00000;4.52494;2
318.44601;24.40583;      0.11844; 90.19608;50.00000;20.00000;4.52455;2
318.54800;24.41083;      0.11910; 90.16753;50.00000;20.00000;4.52414;2
318.64600;24.41583;      0.11960; 90.16370;50.00000;20.00000;4.52375;2
318.74600;24.42083;      0.12004; 90.14292;50.00000;20.00000;4.52335;2
318.84698;24.42583;      0.12056; 90.12737;50.00000;20.00000;4.52295;2
318.94501;24.43083;      0.12120; 90.11565;50.00000;20.00000;4.52256;2
319.04501;24.43583;      0.12182; 90.10392;50.00000;20.00000;4.52216;2
319.14301;24.44083;      0.12243; 90.08582;50.00000;20.00000;4.52177;2
319.24399;24.44583;      0.12307; 90.07804;50.00000;20.00000;4.52137;2
319.34399;24.45083;      0.12365; 90.05204;50.00000;20.00000;4.52097;2
319.44601;24.45583;      0.12429; 90.04821;50.00000;20.00000;4.52057;2
319.54199;24.46083;      0.12489; 90.02871;50.00000;20.00000;4.52018;2
319.64099;24.46583;      0.12548; 90.01572;50.00000;20.00000;4.51979;2
319.73999;24.47083;      0.12602; 90.00411;50.00000;20.00000;4.51940;2
319.84100;24.47583;      0.12656; 89.99239;50.00000;20.00000;4.51899;2
319.94199;24.48083;      0.12714; 89.97416;50.00000;20.00000;4.51859;2
320.04199;24.48583;      0.12776; 89.96639;50.00000;20.00000;4.51819;2
320.14099;24.49083;      0.12844; 89.94051;50.00000;20.00000;4.51780;2
320.24200;24.49583;      0.12927; 89.93656;50.00000;20.00000;4.51740;2
320.34000;24.50083;      0.13003; 89.91718;50.00000;20.00000;4.51701;2
320.44000;24.50583;      0.13071; 89.90290;50.00000;20.00000;4.51661;2
320.54001;24.51083;      0.13125; 89.88990;50.00000;20.00000;4.51621;2
320.63800;24.51583;      0.13191; 89.87818;50.00000;20.00000;4.51582;2
320.73901;24.52083;      0.13284; 89.85868;50.00000;20.00000;4.51542;2
320.83899;24.52583;      0.13370; 89.85090;50.00000;20.00000;4.51502;2
320.93701;24.53083;      0.13443; 89.82108;50.00000;20.00000;4.51463;2
321.03699;24.53583;      0.13503; 89.80935;50.00000;20.00000;4.51424;2
321.13699;24.54083;      0.13585; 89.78614;50.00000;20.00000;4.51384;2
321.23801;24.54583;      0.13667; 89.77186;50.00000;20.00000;4.51344;2
321.33600;24.55083;      0.13746; 89.76014;50.00000;20.00000;4.51305;2
321.43500;24.55583;      0.13836; 89.74842;50.00000;20.00000;4.51265;2
321.53799;24.56083;      0.13927; 89.72904;50.00000;20.00000;4.51225;2
321.63501;24.56583;      0.14003; 89.71987;50.00000;20.00000;4.51186;2
321.73499;24.57083;      0.14095; 89.69132;50.00000;20.00000;4.51146;2
321.83600;24.57583;      0.14172; 89.68749;50.00000;20.00000;4.51106;2
321.93500;24.58083;      0.14264; 89.66543;50.00000;20.00000;4.51067;2
322.03601;24.58583;      0.14354; 89.64988;50.00000;20.00000;4.51027;2
322.13400;24.59083;      0.14426; 89.63561;50.00000;20.00000;4.50988;2
322.23499;24.59583;      0.14525; 89.62261;50.00000;20.00000;4.50948;2
322.33401;24.60083;      0.14615; 89.60055;50.00000;20.00000;4.50908;2
322.43399;24.60583;      0.14706; 89.59150;50.00000;20.00000;4.50869;2
322.53201;24.61083;      0.14812; 89.56167;50.00000;20.00000;4.50830;2
322.63101;24.61583;      0.14919; 89.55773;50.00000;20.00000;4.50790;2
322.73300;24.62083;      0.15019; 89.53567;50.00000;20.00000;4.50750;2
322.83401;24.62583;      0.15108; 89.51885;50.00000;20.00000;4.50710;2
322.93201;24.63083;      0.15214; 89.50585;50.00000;20.00000;4.50671;2
323.03101;24.63583;      0.15329; 89.49285;50.00000;20.00000;4.50631;2
323.13400;24.64083;      0.15433; 89.47207;50.00000;20.00000;4.50591;2
323.23199;24.64583;      0.15532; 89.46302;50.00000;20.00000;4.50552;2
323.33099;24.65083;      0.15640; 89.43447;50.00000;20.00000;4.50512;2
323.42999;24.65583;      0.15753; 89.43830;50.00000;20.00000;4.50473;2
323.52899;24.66083;      0.15869; 89.42274;50.00000;20.00000;4.50434;2
323.62799;24.66583;      0.15980; 89.41241;50.00000;20.00000;4.50394;2
323.72900;24.67083;      0.16115; 89.40069;50.00000;20.00000;4.50354;2
323.82999;24.67583;      0.16229; 89.38909;50.00000;20.00000;4.50314;2
323.92999;24.68083;      0.16334; 89.37086;50.00000;20.00000;4.50275;2
324.02899;24.68583;      0.16452; 89.36181;50.00000;20.00000;4.50235;2
324.12900;24.69083;      0.16577; 89.33454;50.00000;20.00000;4.50196;2
324.22900;24.69583;      0.16705; 89.33071;50.00000;20.00000;4.50156;2
324.32999;24.70083;      0.16828; 89.30854;50.00000;20.00000;4.50116;2
324.42700;24.70583;      0.16957; 89.29171;50.00000;20.00000;4.50077;2
324.52600;24.71083;      0.17098; 89.27616;50.00000;20.00000;4.50038;2
324.63000;24.71583;      0.17234; 89.26188;50.00000;20.00000;4.49997;2
324.72900;24.72083;      0.17367; 89.23983;50.00000;20.00000;4.49958;2
324.82800;24.72583;      0.17508; 89.22950;50.00000;20.00000;4.49918;2
324.92801;24.73083;      0.17646; 89.19700;50.00000;20.00000;4.49879;2
325.02701;24.73583;      0.17785; 89.19178;50.00000;20.00000;4.49839;2
325.12701;24.74083;      0.17928; 89.16589;50.00000;20.00000;4.49800;2
325.22699;24.74583;      0.18062; 89.14767;50.00000;20.00000;4.49760;2
325.32599;24.75083;      0.18201; 89.12817;50.00000;20.00000;4.49721;2
325.42700;24.75583;      0.18351; 89.10612;50.00000;20.00000;4.49681;2
325.52701;24.76083;      0.18502; 89.07896;50.00000;20.00000;4.49641;2
325.62701;24.76583;      0.18681; 89.06852;50.00000;20.00000;4.49602;2
325.72501;24.77083;      0.18850; 89.03614;50.00000;20.00000;4.49563;2
325.82599;24.77583;      0.18995; 89.03091;50.00000;20.00000;4.49523;2
325.92499;24.78083;      0.19147; 89.00631;50.00000;20.00000;4.49484;2
326.02499;24.78583;      0.19306; 88.98948;50.00000;20.00000;4.49444;2
326.12701;24.79083;      0.19469; 88.97520;50.00000;20.00000;4.49403;2
326.22601;24.79583;      0.19637; 88.96093;50.00000;20.00000;4.49364;2
326.32599;24.80083;      0.19818; 88.93887;50.00000;20.00000;4.49325;2
326.42401;24.80583;      0.19993; 88.92843;50.00000;20.00000;4.49286;2
326.52499;24.81083;      0.20168; 88.89605;50.00000;20.00000;4.49246;2
326.62100;24.81583;      0.20347; 88.89082;50.00000;20.00000;4.49208;2
326.72501;24.82083;      0.20530; 88.86482;50.00000;20.00000;4.49167;2
326.82199;24.82583;      0.20712; 88.84544;50.00000;20.00000;4.49128;2
326.92499;24.83083;      0.20891; 88.82850;50.00000;20.00000;4.49087;2
327.02399;24.83583;      0.21060; 88.81294;50.00000;20.00000;4.49048;2
327.12201;24.84083;      0.21230; 88.78834;50.00000;20.00000;4.49009;2
327.22101;24.84583;      0.21429; 88.77662;50.00000;20.00000;4.48970;2
327.32001;24.85083;      0.21634; 88.73901;50.00000;20.00000;4.48931;2
327.42001;24.85583;      0.21831; 88.73379;50.00000;20.00000;4.48891;2
327.52100;24.86083;      0.22032; 88.70524;50.00000;20.00000;4.48851;2
327.62299;24.86583;      0.22230; 88.68446;50.00000;20.00000;4.48811;2
327.72400;24.87083;      0.22427; 88.66763;50.00000;20.00000;4.48771;2
327.82300;24.87583;      0.22632; 88.65080;50.00000;20.00000;4.48732;2
327.92200;24.88083;      0.22843; 88.62480;50.00000;20.00000;4.48693;2
328.02100;24.88583;      0.23062; 88.61320;50.00000;20.00000;4.48654;2
328.12100;24.89083;      0.23286; 88.57548;50.00000;20.00000;4.48614;2
328.21899;24.89583;      0.23509; 88.56898;50.00000;20.00000;4.48575;2
328.32001;24.90083;      0.23712; 88.54054;50.00000;20.00000;4.48535;2
328.42001;24.90583;      0.23920; 88.51977;50.00000;20.00000;4.48496;2
328.52100;24.91083;      0.24133; 88.50282;50.00000;20.00000;4.48456;2
328.62000;24.91583;      0.24350; 88.48599;50.00000;20.00000;4.48417;2
328.72198;24.92083;      0.24578; 88.45872;50.00000;20.00000;4.48376;2
328.82199;24.92583;      0.24817; 88.44711;50.00000;20.00000;4.48337;2
328.91901;24.93083;      0.25038; 88.40939;50.00000;20.00000;4.48298;2
329.02100;24.93583;      0.25274; 88.40301;50.00000;20.00000;4.48258;2
329.11899;24.94083;      0.25515; 88.37306;50.00000;20.00000;4.48219;2
329.21899;24.94583;      0.25742; 88.35101;50.00000;20.00000;4.48180;2
329.32001;24.95083;      0.25980; 88.33290;50.00000;20.00000;4.48140;2
329.42001;24.95583;      0.26215; 88.31607;50.00000;20.00000;4.48100;2
329.51999;24.96083;      0.26453; 88.28880;50.00000;20.00000;4.48061;2
329.62000;24.96583;      0.26694; 88.27580;50.00000;20.00000;4.48021;2
329.72000;24.97083;      0.26944; 88.23553;50.00000;20.00000;4.47982;2
329.82001;24.97583;      0.27199; 88.22914;50.00000;20.00000;4.47942;2
329.91800;24.98083;      0.27450; 88.19792;50.00000;20.00000;4.47903;2
330.01901;24.98583;      0.27706; 88.17587;50.00000;20.00000;4.47864;2
330.11899;24.99083;      0.27963; 88.15637;50.00000;20.00000;4.47824;2
330.21899;24.99583;      0.28249; 88.13826;50.00000;20.00000;4.47785;2
330.31900;25.00083;      0.28518; 88.10844;50.00000;20.00000;4.47745;2
330.41699;25.00583;      0.28780; 88.09416;50.00000;20.00000;4.47706;2
330.51999;25.01083;      0.29041; 88.05006;50.00000;20.00000;4.47666;2
330.61899;25.01583;      0.29311; 88.04356;50.00000;20.00000;4.47627;2
330.71701;25.02083;      0.29585; 88.00978;50.00000;20.00000;4.47588;2
330.82001;25.02583;      0.29880; 87.98518;50.00000;20.00000;4.47547;2
330.91699;25.03083;      0.30168; 87.95918;50.00000;20.00000;4.47509;2
331.01700;25.03583;      0.30449; 87.93063;50.00000;20.00000;4.47469;2
331.11801;25.04083;      0.30727; 87.89430;50.00000;20.00000;4.47430;2
331.21799;25.04583;      0.31013; 87.88002;50.00000;20.00000;4.47390;2
331.31601;25.05083;      0.31293; 87.83336;50.00000;20.00000;4.47351;2
331.41901;25.05583;      0.31575; 87.82559;50.00000;20.00000;4.47311;2
331.51801;25.06083;      0.31866; 87.79054;50.00000;20.00000;4.47272;2
331.61600;25.06583;      0.32174; 87.76454;50.00000;20.00000;4.47233;2
331.71600;25.07083;      0.32494; 87.74121;50.00000;20.00000;4.47193;2
331.81699;25.07583;      0.32806; 87.71916;50.00000;20.00000;4.47154;2
331.91699;25.08083;      0.33121; 87.68411;50.00000;20.00000;4.47114;2
332.01599;25.08583;      0.33433; 87.66983;50.00000;20.00000;4.47075;2
332.11600;25.09083;      0.33745; 87.62317;50.00000;20.00000;4.47036;2
332.21600;25.09583;      0.34057; 87.61667;50.00000;20.00000;4.46996;2
332.31799;25.10083;      0.34373; 87.58162;50.00000;20.00000;4.46956;2
332.41599;25.10583;      0.34689; 87.55702;50.00000;20.00000;4.46917;2
332.51599;25.11083;      0.35006; 87.53369;50.00000;20.00000;4.46878;2
332.61499;25.11583;      0.35320; 87.51164;50.00000;20.00000;4.46839;2
332.71500;25.12083;      0.35642; 87.47786;50.00000;20.00000;4.46799;2
332.81500;25.12583;      0.35976; 87.46231;50.00000;20.00000;4.46760;2
332.91299;25.13083;      0.36318; 87.41553;50.00000;20.00000;4.46721;2
333.01401;25.13583;      0.36660; 87.40776;50.00000;20.00000;4.46681;2
333.11301;25.14083;      0.37003; 87.37015;50.00000;20.00000;4.46642;2
333.21399;25.14583;      0.37343; 87.34160;50.00000;20.00000;4.46603;2
333.31400;25.15083;      0.37689; 87.31700;50.00000;20.00000;4.46563;2
333.41501;25.15583;      0.38034; 87.29355;50.00000;20.00000;4.46523;2
333.51401;25.16083;      0.38382; 87.25722;50.00000;20.00000;4.46484;2
333.61499;25.16583;      0.38741; 87.24167;50.00000;20.00000;4.46445;2
333.71301;25.17083;      0.39095; 87.19234;50.00000;20.00000;4.46406;2
333.81299;25.17583;      0.39454; 87.18457;50.00000;20.00000;4.46367;2
333.91299;25.18083;      0.39814; 87.14696;50.00000;20.00000;4.46327;2
334.01099;25.18583;      0.40189; 87.11841;50.00000;20.00000;4.46289;2
334.11200;25.19083;      0.40553; 87.09381;50.00000;20.00000;4.46249;2
334.21201;25.19583;      0.40936; 87.07048;50.00000;20.00000;4.46209;2
334.31299;25.20083;      0.41327; 87.03148;50.00000;20.00000;4.46170;2
334.41400;25.20583;      0.41725; 87.01465;50.00000;20.00000;4.46130;2
334.51300;25.21083;      0.42122; 86.96010;50.00000;20.00000;4.46091;2
334.61200;25.21583;      0.42491; 86.95105;50.00000;20.00000;4.46052;2
334.71100;25.22083;      0.42868; 86.90694;50.00000;20.00000;4.46013;2
334.80899;25.22583;      0.43259; 86.87584;50.00000;20.00000;4.45974;2
334.91000;25.23083;      0.43654; 86.84856;50.00000;20.00000;4.45935;2
335.01001;25.23583;      0.44049; 86.82256;50.00000;20.00000;4.45895;2
335.10901;25.24083;      0.44438; 86.78241;50.00000;20.00000;4.45856;2
335.20999;25.24583;      0.44837; 86.76546;50.00000;20.00000;4.45816;2
335.31000;25.25083;      0.45249; 86.71103;50.00000;20.00000;4.45777;2
335.41000;25.25583;      0.45670; 86.70197;50.00000;20.00000;4.45738;2
335.51001;25.26083;      0.46077; 86.65787;50.00000;20.00000;4.45698;2
335.60999;25.26583;      0.46486; 86.62537;50.00000;20.00000;4.45659;2
335.70901;25.27083;      0.46896; 86.59682;50.00000;20.00000;4.45620;2
335.80801;25.27583;      0.47325; 86.56954;50.00000;20.00000;4.45581;2
335.91000;25.28083;      0.47761; 86.52544;50.00000;20.00000;4.45541;2
336.00800;25.28583;      0.48190; 86.50606;50.00000;20.00000;4.45502;2
336.10901;25.29083;      0.48624; 86.44245;50.00000;20.00000;4.45463;2
336.20599;25.29583;      0.49064; 86.43201;50.00000;20.00000;4.45425;2
336.30701;25.30083;      0.49495; 86.38140;50.00000;20.00000;4.45385;2
336.40701;25.30583;      0.49931; 86.34380;50.00000;20.00000;4.45345;2
336.50699;25.31083;      0.50365; 86.31269;50.00000;20.00000;4.45306;2
336.60800;25.31583;      0.50809; 86.28287;50.00000;20.00000;4.45266;2
336.70700;25.32083;      0.51275; 86.23482;50.00000;20.00000;4.45227;2
336.80801;25.32583;      0.51727; 86.21404;50.00000;20.00000;4.45188;2
336.90900;25.33083;      0.52175; 86.14916;50.00000;20.00000;4.45148;2
337.01001;25.33583;      0.52630; 86.13883;50.00000;20.00000;4.45108;2
337.10800;25.34083;      0.53102; 86.08823;50.00000;20.00000;4.45070;2
337.20700;25.34583;      0.53576; 86.05190;50.00000;20.00000;4.45031;2
337.30701;25.35083;      0.54034; 86.02079;50.00000;20.00000;4.44992;2
337.40701;25.35583;      0.54509; 85.99224;50.00000;20.00000;4.44952;2
337.50601;25.36083;      0.54995; 85.94547;50.00000;20.00000;4.44913;2
337.60501;25.36583;      0.55470; 85.92609;50.00000;20.00000;4.44875;2
337.70801;25.37083;      0.55960; 85.86248;50.00000;20.00000;4.44834;2
337.80499;25.37583;      0.56427; 85.85204;50.00000;20.00000;4.44796;2
337.90500;25.38083;      0.56906; 85.80283;50.00000;20.00000;4.44757;2
338.00400;25.38583;      0.57409; 85.76638;50.00000;20.00000;4.44718;2
338.10599;25.39083;      0.57918; 85.73528;50.00000;20.00000;4.44678;2
338.20499;25.39583;      0.58421; 85.70545;50.00000;20.00000;4.44639;2
338.30399;25.40083;      0.58932; 85.65879;50.00000;20.00000;4.44600;2
338.40500;25.40583;      0.59441; 85.63802;50.00000;20.00000;4.44560;2
338.50299;25.41083;      0.59952; 85.57047;50.00000;20.00000;4.44522;2
338.60101;25.41583;      0.60451; 85.55886;50.00000;20.00000;4.44483;2
338.70300;25.42083;      0.60947; 85.50559;50.00000;20.00000;4.44443;2
338.80200;25.42583;      0.61456; 85.46670;50.00000;20.00000;4.44404;2
338.90201;25.43083;      0.61974; 85.43165;50.00000;20.00000;4.44365;2
339.00201;25.43583;      0.62503; 85.39927;50.00000;20.00000;4.44326;2
339.10199;25.44083;      0.63029; 85.34344;50.00000;20.00000;4.44287;2
339.20099;25.44583;      0.63567; 85.32000;50.00000;20.00000;4.44248;2
339.30200;25.45083;      0.64117; 85.24351;50.00000;20.00000;4.44208;2
339.40201;25.45583;      0.64653; 85.23051;50.00000;20.00000;4.44169;2
339.50201;25.46083;      0.65191; 85.16703;50.00000;20.00000;4.44130;2
339.60101;25.46583;      0.65727; 85.12420;50.00000;20.00000;4.44091;2
339.70099;25.47083;      0.66279; 85.08660;50.00000;20.00000;4.44052;2
339.80099;25.47583;      0.66823; 85.05154;50.00000;20.00000;4.44012;2
339.89999;25.48083;      0.67370; 84.99572;50.00000;20.00000;4.43974;2
340.00000;25.48583;      0.67928; 84.97111;50.00000;20.00000;4.43934;2
