Repository: TristanHehnen/BESKID_ExperimentalData

# Experimental Data of the BESKID Project

The repository contains the public experimental data of the BESKID project.

The primary material investigate is Poly(methyl methacrylate) (PMMA).

The materials have been examined in various experimental setups, across different sizes, from micro- to real-scale. Data of the following setups is available:
- Thermogravimetric analysis (TGA)
- Micro-scale combustion calorimetry (MCC)
- Differential scanning calorimetry (DSC)
- Cone calorimetry

File: ExpData/TGA/DE_6mm/ExpDat_PMMA_DE_6mm_20Kmin_03.txt (part 6 of 13)
#SEG. 2:                     ;30�C/20.0(K/min)/700�C
#SEG. 3:                     ;700�C/00:10/700�C
##Temp./�C;Time/min;DSC/(mW/mg);Mass/%;Gas Flow(purge2)/(ml/min);Gas Flow(protective)/(ml/min);Sensit./(uV/mW);Segment
283.98700;22.67500;     -0.16691; 93.79453;50.00000;20.00000;4.66329;2
284.08701;22.68000;     -0.16627; 93.79453;50.00000;20.00000;4.66288;2
284.18701;22.68500;     -0.16578; 93.79453;50.00000;20.00000;4.66248;2
284.28500;22.69000;     -0.16539; 93.78547;50.00000;20.00000;4.66208;2
284.38699;22.69500;     -0.16495; 93.78024;50.00000;20.00000;4.66166;2
284.48599;22.70000;     -0.16454; 93.77374;50.00000;20.00000;4.66126;2
284.58401;22.70500;     -0.16405; 93.77374;50.00000;20.00000;4.66086;2
284.68500;22.71000;     -0.16355; 93.76979;50.00000;20.00000;4.66045;2
284.78201;22.71500;     -0.16316; 93.76596;50.00000;20.00000;4.66006;2
284.88101;22.72000;     -0.16266; 93.75550;50.00000;20.00000;4.65966;2
284.98300;22.72500;     -0.16216; 93.75550;50.00000;20.00000;4.65924;2
285.08200;22.73000;     -0.16166; 93.75550;50.00000;20.00000;4.65884;2
285.17999;22.73500;     -0.16114; 93.75550;50.00000;20.00000;4.65844;2
285.28201;22.74000;     -0.16061; 93.74772;50.00000;20.00000;4.65803;2
285.38199;22.74500;     -0.16011; 93.74261;50.00000;20.00000;4.65762;2
285.48099;22.75000;     -0.15953; 93.73611;50.00000;20.00000;4.65722;2
285.58099;22.75500;     -0.15897; 93.73611;50.00000;20.00000;4.65681;2
285.67999;22.76000;     -0.15840; 93.73216;50.00000;20.00000;4.65641;2
285.78000;22.76500;     -0.15780; 93.72705;50.00000;20.00000;4.65600;2
285.87900;22.77000;     -0.15719; 93.71531;50.00000;20.00000;4.65560;2
285.97900;22.77500;     -0.15661; 93.71531;50.00000;20.00000;4.65519;2
286.08099;22.78000;     -0.15605; 93.71136;50.00000;20.00000;4.65478;2
286.17999;22.78500;     -0.15548; 93.70625;50.00000;20.00000;4.65438;2
286.27899;22.79000;     -0.15496; 93.69197;50.00000;20.00000;4.65398;2
286.37799;22.79500;     -0.15440; 93.69197;50.00000;20.00000;4.65357;2
286.48001;22.80000;     -0.15379; 93.68802;50.00000;20.00000;4.65316;2
286.57700;22.80500;     -0.15317; 93.68151;50.00000;20.00000;4.65277;2
286.67599;22.81000;     -0.15263; 93.66595;50.00000;20.00000;4.65236;2
286.77802;22.81500;     -0.15202; 93.66595;50.00000;20.00000;4.65195;2
286.87701;22.82000;     -0.15140; 93.66072;50.00000;20.00000;4.65155;2
286.97699;22.82500;     -0.15073; 93.65422;50.00000;20.00000;4.65114;2
287.07599;22.83000;     -0.15011; 93.63738;50.00000;20.00000;4.65074;2
287.17499;22.83500;     -0.14946; 93.63738;50.00000;20.00000;4.65034;2
287.27600;22.84000;     -0.14882; 93.63354;50.00000;20.00000;4.64993;2
287.37500;22.84500;     -0.14828; 93.62832;50.00000;20.00000;4.64953;2
287.47501;22.85000;     -0.14778; 93.61403;50.00000;20.00000;4.64912;2
287.57700;22.85500;     -0.14713; 93.61403;50.00000;20.00000;4.64871;2
287.67599;22.86000;     -0.14653; 93.61008;50.00000;20.00000;4.64830;2
287.77301;22.86500;     -0.14601; 93.60497;50.00000;20.00000;4.64791;2
287.87399;22.87000;     -0.14545; 93.59068;50.00000;20.00000;4.64750;2
287.97299;22.87500;     -0.14472; 93.59068;50.00000;20.00000;4.64710;2
288.07401;22.88000;     -0.14401; 93.58673;50.00000;20.00000;4.64669;2
288.17300;22.88500;     -0.14312; 93.58151;50.00000;20.00000;4.64629;2
288.27200;22.89000;     -0.14241; 93.56722;50.00000;20.00000;4.64589;2
288.37201;22.89500;     -0.14175; 93.56722;50.00000;20.00000;4.64548;2
288.47101;22.90000;     -0.14104; 93.56339;50.00000;20.00000;4.64508;2
288.57199;22.90500;     -0.14027; 93.55688;50.00000;20.00000;4.64467;2
288.67200;22.91000;     -0.13960; 93.54259;50.00000;20.00000;4.64426;2
288.77100;22.91500;     -0.13896; 93.54259;50.00000;20.00000;4.64386;2
288.87100;22.92000;     -0.13832; 93.53876;50.00000;20.00000;4.64346;2
288.97299;22.92500;     -0.13778; 93.53353;50.00000;20.00000;4.64304;2
289.07001;22.93000;     -0.13707; 93.51925;50.00000;20.00000;4.64265;2
289.16901;22.93500;     -0.13632; 93.51925;50.00000;20.00000;4.64225;2
289.26999;22.94000;     -0.13560; 93.51530;50.00000;20.00000;4.64184;2
289.37000;22.94500;     -0.13493; 93.51019;50.00000;20.00000;4.64143;2
289.47101;22.95000;     -0.13425; 93.49718;50.00000;20.00000;4.64102;2
289.57001;22.95500;     -0.13360; 93.49718;50.00000;20.00000;4.64062;2
289.66800;22.96000;     -0.13298; 93.49323;50.00000;20.00000;4.64022;2
289.76700;22.96500;     -0.13232; 93.49590;50.00000;20.00000;4.63982;2
289.86700;22.97000;     -0.13161; 93.48545;50.00000;20.00000;4.63942;2
289.96600;22.97500;     -0.13076; 93.48545;50.00000;20.00000;4.63902;2
290.06601;22.98000;     -0.13001; 93.48150;50.00000;20.00000;4.63861;2
290.16800;22.98500;     -0.12942; 93.47627;50.00000;20.00000;4.63820;2
290.26599;22.99000;     -0.12875; 93.46338;50.00000;20.00000;4.63780;2
290.36600;22.99500;     -0.12801; 93.46338;50.00000;20.00000;4.63739;2
290.46600;23.00000;     -0.12709; 93.45943;50.00000;20.00000;4.63699;2
290.56500;23.00500;     -0.12628; 93.45420;50.00000;20.00000;4.63659;2
290.66400;23.01000;     -0.12558; 93.43992;50.00000;20.00000;4.63619;2
290.76501;23.01500;     -0.12487; 93.43992;50.00000;20.00000;4.63578;2
290.86301;23.02000;     -0.12419; 93.43480;50.00000;20.00000;4.63538;2
290.96201;23.02500;     -0.12334; 93.42830;50.00000;20.00000;4.63498;2
291.06299;23.03000;     -0.12260; 93.41274;50.00000;20.00000;4.63457;2
291.16400;23.03500;     -0.12191; 93.41274;50.00000;20.00000;4.63416;2
291.26199;23.04000;     -0.12121; 93.40879;50.00000;20.00000;4.63376;2
291.36301;23.04500;     -0.12042; 93.40228;50.00000;20.00000;4.63336;2
291.46301;23.05000;     -0.11955; 93.38544;50.00000;20.00000;4.63295;2
291.56100;23.05500;     -0.11868; 93.38544;50.00000;20.00000;4.63255;2
291.66101;23.06000;     -0.11781; 93.37638;50.00000;20.00000;4.63215;2
291.76099;23.06500;     -0.11700; 93.36988;50.00000;20.00000;4.63174;2
291.86200;23.07000;     -0.11628; 93.36209;50.00000;20.00000;4.63133;2
291.95901;23.07500;     -0.11547; 93.35036;50.00000;20.00000;4.63094;2
292.06201;23.08000;     -0.11467; 93.33096;50.00000;20.00000;4.63052;2
292.16101;23.08500;     -0.11380; 93.31656;50.00000;20.00000;4.63012;2
292.25800;23.09000;     -0.11297; 93.31145;50.00000;20.00000;4.62973;2
292.35901;23.09500;     -0.11210; 93.30367;50.00000;20.00000;4.62932;2
292.45999;23.10000;     -0.11125; 93.28160;50.00000;20.00000;4.62891;2
292.56000;23.10500;     -0.11040; 93.28160;50.00000;20.00000;4.62851;2
292.65799;23.11000;     -0.10951; 93.26859;50.00000;20.00000;4.62811;2
292.75601;23.11500;     -0.10865; 93.25953;50.00000;20.00000;4.62772;2
292.85800;23.12000;     -0.10790; 93.24780;50.00000;20.00000;4.62730;2
292.95700;23.12500;     -0.10708; 93.24257;50.00000;20.00000;4.62690;2
293.05701;23.13000;     -0.10619; 93.22701;50.00000;20.00000;4.62650;2
293.15601;23.13500;     -0.10522; 93.21667;50.00000;20.00000;4.62610;2
293.25500;23.14000;     -0.10433; 93.21144;50.00000;20.00000;4.62570;2
293.35599;23.14500;     -0.10348; 93.20494;50.00000;20.00000;4.62529;2
293.45599;23.15000;     -0.10265; 93.18542;50.00000;20.00000;4.62488;2
293.55499;23.15500;     -0.10177; 93.18542;50.00000;20.00000;4.62448;2
293.65500;23.16000;     -0.10094; 93.17509;50.00000;20.00000;4.62408;2
293.75400;23.16500;     -0.10009; 93.16730;50.00000;20.00000;4.62368;2
293.85599;23.17000;-9.923155e-02; 93.15685;50.00000;20.00000;4.62327;2
293.95300;23.17500;-9.831984e-02; 93.15302;50.00000;20.00000;4.62287;2
294.05200;23.18000;-9.738898e-02; 93.13873;50.00000;20.00000;4.62247;2
294.15302;23.18500;-9.653481e-02; 93.12828;50.00000;20.00000;4.62206;2
294.25299;23.19000;-9.569958e-02; 93.12444;50.00000;20.00000;4.62166;2
294.35199;23.19500;-9.482577e-02; 93.11794;50.00000;20.00000;4.62126;2
294.45099;23.20000;-9.391345e-02; 93.10110;50.00000;20.00000;4.62086;2
294.55099;23.20500;-9.307778e-02; 93.10110;50.00000;20.00000;4.62045;2
294.64999;23.21000;-9.224187e-02; 93.09064;50.00000;20.00000;4.62005;2
294.74899;23.21500;-9.134828e-02; 93.07508;50.00000;20.00000;4.61965;2
294.84900;23.22000;-9.035868e-02; 93.06219;50.00000;20.00000;4.61925;2
294.94800;23.22500;-8.936883e-02; 93.05429;50.00000;20.00000;4.61885;2
295.04901;23.23000;-8.837897e-02; 93.03872;50.00000;20.00000;4.61844;2
295.14801;23.23500;-8.748472e-02; 93.02839;50.00000;20.00000;4.61804;2
295.25000;23.24000;-8.666731e-02; 93.02316;50.00000;20.00000;4.61763;2
295.34900;23.24500;-8.571518e-02; 93.01538;50.00000;20.00000;4.61723;2
295.44601;23.25000;-8.482032e-02; 92.99458;50.00000;20.00000;4.61684;2
295.54800;23.25500;-8.396406e-02; 92.99458;50.00000;20.00000;4.61642;2
295.64700;23.26000;-8.295385e-02; 92.98425;50.00000;20.00000;4.61602;2
295.74701;23.26500;-8.192434e-02; 92.97647;50.00000;20.00000;4.61562;2
295.84698;23.27000;-8.093305e-02; 92.96729;50.00000;20.00000;4.61522;2
295.94601;23.27500;-7.997992e-02; 92.96729;50.00000;20.00000;4.61482;2
296.04599;23.28000;-7.906511e-02; 92.95567;50.00000;20.00000;4.61441;2
296.14600;23.28500;-7.813092e-02; 92.94917;50.00000;20.00000;4.61401;2
296.24500;23.29000;-7.727334e-02; 92.94139;50.00000;20.00000;4.61361;2
296.34399;23.29500;-7.643482e-02; 92.94139;50.00000;20.00000;4.61321;2
296.44299;23.30000;-7.555773e-02; 92.92966;50.00000;20.00000;4.61281;2
296.54401;23.30500;-7.458455e-02; 92.92187;50.00000;20.00000;4.61240;2
296.64401;23.31000;-7.357271e-02; 92.91281;50.00000;20.00000;4.61200;2
296.74100;23.31500;-7.256050e-02; 92.91281;50.00000;20.00000;4.61161;2
296.84201;23.32000;-7.158680e-02; 92.90236;50.00000;20.00000;4.61120;2
296.94199;23.32500;-7.061287e-02; 92.89980;50.00000;20.00000;4.61080;2
297.04099;23.33000;-6.965793e-02; 92.89458;50.00000;20.00000;4.61040;2
297.14301;23.33500;-6.874145e-02; 92.88680;50.00000;20.00000;4.60998;2
297.23999;23.34000;-6.780528e-02; 92.86600;50.00000;20.00000;4.60959;2
297.34000;23.34500;-6.681145e-02; 92.86600;50.00000;20.00000;4.60919;2
297.44101;23.35000;-6.585596e-02; 92.85299;50.00000;20.00000;4.60878;2
297.54199;23.35500;-6.497722e-02; 92.84393;50.00000;20.00000;4.60837;2
297.64001;23.36000;-6.409815e-02; 92.83232;50.00000;20.00000;4.60798;2
297.73801;23.36500;-6.304584e-02; 92.82709;50.00000;20.00000;4.60758;2
297.84000;23.37000;-6.199356e-02; 92.81025;50.00000;20.00000;4.60717;2
297.93799;23.37500;-6.107554e-02; 92.79980;50.00000;20.00000;4.60677;2
298.04001;23.38000;-6.008061e-02; 92.79457;50.00000;20.00000;4.60636;2
298.13699;23.38500;-5.904677e-02; 92.78679;50.00000;20.00000;4.60597;2
298.23901;23.39000;-5.805149e-02; 92.76472;50.00000;20.00000;4.60556;2
298.33701;23.39500;-5.713281e-02; 92.76472;50.00000;20.00000;4.60517;2
298.43799;23.40000;-5.621411e-02; 92.75171;50.00000;20.00000;4.60476;2
298.53799;23.40500;-5.521822e-02; 92.74137;50.00000;20.00000;4.60435;2
298.63599;23.41000;-5.424131e-02; 92.72964;50.00000;20.00000;4.60396;2
298.73700;23.41500;-5.330286e-02; 92.72453;50.00000;20.00000;4.60355;2
298.83600;23.42000;-5.234491e-02; 92.70629;50.00000;20.00000;4.60315;2
298.93701;23.42500;-5.144464e-02; 92.69468;50.00000;20.00000;4.60274;2
299.03500;23.43000;-5.048632e-02; 92.68945;50.00000;20.00000;4.60235;2
299.13699;23.43500;-4.948948e-02; 92.68039;50.00000;20.00000;4.60194;2
299.23401;23.44000;-4.847301e-02; 92.65310;50.00000;20.00000;4.60155;2
299.33301;23.44500;-4.749496e-02; 92.64531;50.00000;20.00000;4.60115;2
299.43301;23.45000;-4.653604e-02; 92.62847;50.00000;20.00000;4.60075;2
299.53400;23.45500;-4.555773e-02; 92.61802;50.00000;20.00000;4.60034;2
299.63300;23.46000;-4.446353e-02; 92.60501;50.00000;20.00000;4.59994;2
299.73300;23.46500;-4.334996e-02; 92.59990;50.00000;20.00000;4.59954;2
299.82999;23.47000;-4.240950e-02; 92.58166;50.00000;20.00000;4.59914;2
299.93100;23.47500;-4.146902e-02; 92.56865;50.00000;20.00000;4.59874;2
300.02899;23.48000;-4.054755e-02; 92.56354;50.00000;20.00000;4.59834;2
300.13000;23.48500;-3.956820e-02; 92.55437;50.00000;20.00000;4.59794;2
300.23099;23.49000;-3.858867e-02; 92.53102;50.00000;20.00000;4.59753;2
300.32999;23.49500;-3.762818e-02; 92.53102;50.00000;20.00000;4.59713;2
300.42999;23.50000;-3.672539e-02; 92.51801;50.00000;20.00000;4.59673;2
300.52899;23.50500;-3.578386e-02; 92.50895;50.00000;20.00000;4.59633;2
300.62900;23.51000;-3.474578e-02; 92.49861;50.00000;20.00000;4.59593;2
300.72699;23.51500;-3.378459e-02; 92.49466;50.00000;20.00000;4.59553;2
300.82901;23.52000;-3.280407e-02; 92.47910;50.00000;20.00000;4.59512;2
300.92801;23.52500;-3.184257e-02; 92.46737;50.00000;20.00000;4.59472;2
301.02899;23.53000;-3.090025e-02; 92.46226;50.00000;20.00000;4.59431;2
301.12701;23.53500;-2.988053e-02; 92.45447;50.00000;20.00000;4.59392;2
301.22800;23.54000;-2.889928e-02; 92.43240;50.00000;20.00000;4.59351;2
301.32800;23.54500;-2.795643e-02; 92.43240;50.00000;20.00000;4.59311;2
301.42499;23.55000;-2.697475e-02; 92.41672;50.00000;20.00000;4.59272;2
301.52600;23.55500;-2.593510e-02; 92.40511;50.00000;20.00000;4.59231;2
301.62500;23.56000;-2.487593e-02; 92.39082;50.00000;20.00000;4.59191;2
301.72501;23.56500;-2.389380e-02; 92.38432;50.00000;20.00000;4.59151;2
301.82401;23.57000;-2.308519e-02; 92.36097;50.00000;20.00000;4.59111;2
301.92401;23.57500;-2.214133e-02; 92.34541;50.00000;20.00000;4.59071;2
302.02399;23.58000;-2.112009e-02; 92.33890;50.00000;20.00000;4.59031;2
302.12500;23.58500;-2.006007e-02; 92.32845;50.00000;20.00000;4.58990;2
302.22299;23.59000;-1.907704e-02; 92.29987;50.00000;20.00000;4.58951;2
302.32101;23.59500;-1.811316e-02; 92.29987;50.00000;20.00000;4.58911;2
302.42200;23.60000;-1.714916e-02; 92.28431;50.00000;20.00000;4.58871;2
302.51999;23.60500;-1.626220e-02; 92.27258;50.00000;20.00000;4.58831;2
302.62000;23.61000;-1.535580e-02; 92.25841;50.00000;20.00000;4.58791;2
302.72101;23.61500;-1.444925e-02; 92.25318;50.00000;20.00000;4.58750;2
302.81900;23.62000;-1.352319e-02; 92.23494;50.00000;20.00000;4.58711;2
302.92001;23.62500;-1.253904e-02; 92.22194;50.00000;20.00000;4.58670;2
303.01999;23.63000;-1.161267e-02; 92.21682;50.00000;20.00000;4.58630;2
303.11899;23.63500;-1.072478e-02; 92.20777;50.00000;20.00000;4.58590;2
303.21799;23.64000;-9.778757e-03; 92.18175;50.00000;20.00000;4.58550;2
303.31799;23.64500;-8.871232e-03; 92.18175;50.00000;20.00000;4.58510;2
303.41901;23.65000;-7.982883e-03; 92.16490;50.00000;20.00000;4.58470;2
303.51901;23.65500;-7.036379e-03; 92.15190;50.00000;20.00000;4.58429;2
303.62000;23.66000;-6.089713e-03; 92.13238;50.00000;20.00000;4.58389;2
303.71701;23.66500;-5.084860e-03; 92.12588;50.00000;20.00000;4.58350;2
303.81601;23.67000;-4.157186e-03; 92.10253;50.00000;20.00000;4.58310;2
303.91501;23.67500;-3.345375e-03; 92.09858;50.00000;20.00000;4.58270;2
304.01599;23.68000;-2.494749e-03; 92.07918;50.00000;20.00000;4.58229;2
304.11700;23.68500;-1.605291e-03; 92.06490;50.00000;20.00000;4.58189;2
304.21399;23.69000;-6.963300e-04; 92.05317;50.00000;20.00000;4.58150;2
304.31500;23.69500; 2.901632e-04; 92.04283;50.00000;20.00000;4.58109;2
304.41501;23.70000; 1.180101e-03; 92.02587;50.00000;20.00000;4.58069;2
304.51401;23.70500; 2.108888e-03; 92.01809;50.00000;20.00000;4.58029;2
304.61301;23.71000; 2.999137e-03; 91.99474;50.00000;20.00000;4.57990;2
304.71500;23.71500; 3.966956e-03; 91.99091;50.00000;20.00000;4.57949;2
304.81601;23.72000; 4.915591e-03; 91.97139;50.00000;20.00000;4.57908;2
304.91400;23.72500; 5.825670e-03; 91.95711;50.00000;20.00000;4.57869;2
305.01599;23.73000; 6.658504e-03; 91.94538;50.00000;20.00000;4.57828;2
305.11301;23.73500; 7.491455e-03; 91.93504;50.00000;20.00000;4.57789;2
305.21201;23.74000; 8.266484e-03; 91.92203;50.00000;20.00000;4.57749;2
305.31299;23.74500; 9.099746e-03; 91.91552;50.00000;20.00000;4.57708;2
305.41199;23.75000; 1.004932e-02; 91.89218;50.00000;20.00000;4.57669;2
305.51300;23.75500; 1.096034e-02; 91.87789;50.00000;20.00000;4.57628;2
305.61099;23.76000; 1.183276e-02; 91.87534;50.00000;20.00000;4.57589;2
305.71201;23.76500; 1.260853e-02; 91.87406;50.00000;20.00000;4.57548;2
305.81100;23.77000; 1.344252e-02; 91.85454;50.00000;20.00000;4.57508;2
305.91000;23.77500; 1.429603e-02; 91.85454;50.00000;20.00000;4.57469;2
306.01199;23.78000; 1.507223e-02; 91.84153;50.00000;20.00000;4.57428;2
306.10800;23.78500; 1.592599e-02; 91.83108;50.00000;20.00000;4.57389;2
306.20901;23.79000; 1.677996e-02; 91.81947;50.00000;20.00000;4.57348;2
306.30801;23.79500; 1.769219e-02; 91.81296;50.00000;20.00000;4.57309;2
306.40799;23.80000; 1.854645e-02; 91.79217;50.00000;20.00000;4.57269;2
306.50800;23.80500; 1.928457e-02; 91.77916;50.00000;20.00000;4.57228;2
306.60699;23.81000; 2.006158e-02; 91.77266;50.00000;20.00000;4.57189;2
306.70700;23.81500; 2.091627e-02; 91.76360;50.00000;20.00000;4.57149;2
306.80701;23.82000; 2.173235e-02; 91.73897;50.00000;20.00000;4.57108;2
306.90799;23.82500; 2.254858e-02; 91.73897;50.00000;20.00000;4.57068;2
307.00800;23.83000; 2.338433e-02; 91.72201;50.00000;20.00000;4.57028;2
307.10599;23.83500; 2.414262e-02; 91.70912;50.00000;20.00000;4.56988;2
307.20599;23.84000; 2.492047e-02; 91.69483;50.00000;20.00000;4.56948;2
307.30600;23.84500; 2.556270e-02; 91.68833;50.00000;20.00000;4.56908;2
307.40500;23.85000; 2.630200e-02; 91.66487;50.00000;20.00000;4.56868;2
307.50400;23.85500; 2.711902e-02; 91.64930;50.00000;20.00000;4.56829;2
307.60501;23.86000; 2.791683e-02; 91.64280;50.00000;20.00000;4.56788;2
307.70300;23.86500; 2.865650e-02; 91.63246;50.00000;20.00000;4.56749;2
307.80399;23.87000; 2.933817e-02; 91.60389;50.00000;20.00000;4.56708;2
307.90201;23.87500; 3.005869e-02; 91.60389;50.00000;20.00000;4.56669;2
308.00400;23.88000; 3.077944e-02; 91.58704;50.00000;20.00000;4.56628;2
308.10300;23.88500; 3.155846e-02; 91.57020;50.00000;20.00000;4.56589;2
308.20401;23.89000; 3.231826e-02; 91.55197;50.00000;20.00000;4.56548;2
308.30200;23.89500; 3.301988e-02; 91.53768;50.00000;20.00000;4.56509;2
308.40201;23.90000; 3.376050e-02; 91.51433;50.00000;20.00000;4.56469;2
308.50101;23.90500; 3.454005e-02; 91.49877;50.00000;20.00000;4.56429;2
308.60199;23.91000; 3.531980e-02; 91.49099;50.00000;20.00000;4.56388;2
308.70200;23.91500; 3.604140e-02; 91.48053;50.00000;20.00000;4.56348;2
308.80200;23.92000; 3.670487e-02; 91.45196;50.00000;20.00000;4.56308;2
308.89999;23.92500; 3.738781e-02; 91.44812;50.00000;20.00000;4.56269;2
309.00101;23.93000; 3.799327e-02; 91.42989;50.00000;20.00000;4.56229;2
309.09900;23.93500; 3.869586e-02; 91.41560;50.00000;20.00000;4.56189;2
309.20099;23.94000; 3.943757e-02; 91.40259;50.00000;20.00000;4.56148;2
309.29901;23.94500; 4.008212e-02; 91.38970;50.00000;20.00000;4.56109;2
309.39899;23.95000; 4.070743e-02; 91.37019;50.00000;20.00000;4.56069;2
309.49899;23.95500; 4.137171e-02; 91.36240;50.00000;20.00000;4.56029;2
309.59900;23.96000; 4.207497e-02; 91.33639;50.00000;20.00000;4.55989;2
309.69699;23.96500; 4.277828e-02; 91.33255;50.00000;20.00000;4.55950;2
309.79599;23.97000; 4.348176e-02; 91.31304;50.00000;20.00000;4.55910;2
309.89600;23.97500; 4.414651e-02; 91.29875;50.00000;20.00000;4.55870;2
309.99799;23.98000; 4.477258e-02; 91.28702;50.00000;20.00000;4.55829;2
310.09601;23.98500; 4.549581e-02; 91.27541;50.00000;20.00000;4.55790;2
310.19601;23.99000; 4.616092e-02; 91.25717;50.00000;20.00000;4.55750;2
310.29599;23.99500; 4.682614e-02; 91.24939;50.00000;20.00000;4.55710;2
310.39499;24.00000; 4.747199e-02; 91.22604;50.00000;20.00000;4.55670;2
310.49600;24.00500; 4.809859e-02; 91.22209;50.00000;20.00000;4.55630;2
310.59399;24.01000; 4.876407e-02; 91.20525;50.00000;20.00000;4.55590;2
310.69601;24.01500; 4.931312e-02; 91.19363;50.00000;20.00000;4.55550;2
310.79199;24.02000; 4.982310e-02; 91.18190;50.00000;20.00000;4.55511;2
310.89401;24.02500; 5.037235e-02; 91.17156;50.00000;20.00000;4.55470;2
310.99399;24.03000; 5.105780e-02; 91.15461;50.00000;20.00000;4.55430;2
311.09201;24.03500; 5.168491e-02; 91.14682;50.00000;20.00000;4.55391;2
311.19199;24.04000; 5.225383e-02; 91.12348;50.00000;20.00000;4.55351;2
311.29001;24.04500; 5.282276e-02; 91.11953;50.00000;20.00000;4.55312;2
311.39200;24.05000; 5.343091e-02; 91.10269;50.00000;20.00000;4.55271;2
311.49200;24.05500; 5.403907e-02; 91.08968;50.00000;20.00000;4.55231;2
311.59100;24.06000; 5.464728e-02; 91.07934;50.00000;20.00000;4.55191;2
311.69101;24.06500; 5.525566e-02; 91.06889;50.00000;20.00000;4.55151;2
311.79001;24.07000; 5.584461e-02; 91.05332;50.00000;20.00000;4.55112;2
311.88901;24.07500; 5.633631e-02; 91.04682;50.00000;20.00000;4.55072;2
311.98599;24.08000; 5.690588e-02; 91.02475;50.00000;20.00000;4.55033;2
312.08899;24.08500; 5.751482e-02; 91.02091;50.00000;20.00000;4.54992;2
312.18900;24.09000; 5.812370e-02; 91.00396;50.00000;20.00000;4.54952;2
312.28699;24.09500; 5.855727e-02; 90.99106;50.00000;20.00000;4.54913;2
312.38800;24.10000; 5.904952e-02; 90.97933;50.00000;20.00000;4.54873;2
312.48599;24.10500; 5.958066e-02; 90.96377;50.00000;20.00000;4.54833;2
312.58801;24.11000; 6.019005e-02; 90.94170;50.00000;20.00000;4.54793;2
312.68600;24.11500; 6.060446e-02; 90.92613;50.00000;20.00000;4.54753;2
312.78601;24.12000; 6.111650e-02; 90.90012;50.00000;20.00000;4.54713;2
312.88501;24.12500; 6.170653e-02; 90.89628;50.00000;20.00000;4.54674;2
312.98499;24.13000; 6.223824e-02; 90.87677;50.00000;20.00000;4.54634;2
313.08401;24.13500; 6.271151e-02; 90.86248;50.00000;20.00000;4.54594;2
313.18399;24.14000; 6.320441e-02; 90.85075;50.00000;20.00000;4.54554;2
313.28400;24.14500; 6.379489e-02; 90.83914;50.00000;20.00000;4.54514;2
313.38000;24.15000; 6.434624e-02; 90.82090;50.00000;20.00000;4.54476;2
313.48099;24.15500; 6.493697e-02; 90.81312;50.00000;20.00000;4.54436;2
313.58200;24.16000; 6.544980e-02; 90.78977;50.00000;20.00000;4.54395;2
313.68201;24.16500; 6.598217e-02; 90.78582;50.00000;20.00000;4.54355;2
313.78101;24.17000; 6.651457e-02; 90.76642;50.00000;20.00000;4.54316;2
313.88000;24.17500; 6.700804e-02; 90.75214;50.00000;20.00000;4.54276;2
313.97900;24.18000; 6.742357e-02; 90.74041;50.00000;20.00000;4.54237;2
314.07800;24.18500; 6.781966e-02; 90.72879;50.00000;20.00000;4.54197;2
314.17801;24.19000; 6.831344e-02; 90.70928;50.00000;20.00000;4.54157;2
314.27802;24.19500; 6.882682e-02; 90.70149;50.00000;20.00000;4.54117;2
314.37799;24.20000; 6.930125e-02; 90.67420;50.00000;20.00000;4.54077;2
314.47800;24.20500; 6.981481e-02; 90.67025;50.00000;20.00000;4.54037;2
314.57599;24.21000; 7.026977e-02; 90.65085;50.00000;20.00000;4.53998;2
314.67599;24.21500; 7.088111e-02; 90.63656;50.00000;20.00000;4.53958;2
314.77499;24.22000; 7.139487e-02; 90.62483;50.00000;20.00000;4.53919;2
314.87601;24.22500; 7.188933e-02; 90.61450;50.00000;20.00000;4.53878;2
314.97501;24.23000; 7.242280e-02; 90.59754;50.00000;20.00000;4.53839;2
315.07300;24.23500; 7.293677e-02; 90.59115;50.00000;20.00000;4.53800;2
315.17300;24.24000; 7.343143e-02; 90.56769;50.00000;20.00000;4.53760;2
315.27399;24.24500; 7.384811e-02; 90.56769;50.00000;20.00000;4.53720;2
315.37500;24.25000; 7.428440e-02; 90.55084;50.00000;20.00000;4.53679;2
315.47000;24.25500; 7.479851e-02; 90.53783;50.00000;20.00000;4.53641;2
315.57001;24.26000; 7.531304e-02; 90.52355;50.00000;20.00000;4.53601;2
315.67200;24.26500; 7.582779e-02; 90.51704;50.00000;20.00000;4.53561;2
315.76901;24.27000; 7.628368e-02; 90.49370;50.00000;20.00000;4.53522;2
315.87100;24.27500; 7.673999e-02; 90.47813;50.00000;20.00000;4.53481;2
315.96899;24.28000; 7.717655e-02; 90.46640;50.00000;20.00000;4.53442;2
316.06900;24.28500; 7.765243e-02; 90.45479;50.00000;20.00000;4.53402;2
316.16800;24.29000; 7.810877e-02; 90.43655;50.00000;20.00000;4.53363;2
316.26999;24.29500; 7.856539e-02; 90.42749;50.00000;20.00000;4.53322;2
316.36801;24.30000; 7.900227e-02; 90.39892;50.00000;20.00000;4.53283;2
316.46899;24.30500; 7.945899e-02; 90.39497;50.00000;20.00000;4.53243;2
316.56799;24.31000; 7.989609e-02; 90.37290;50.00000;20.00000;4.53203;2
316.66699;24.31500; 8.035282e-02; 90.35733;50.00000;20.00000;4.53164;2
316.76501;24.32000; 8.086824e-02; 90.34572;50.00000;20.00000;4.53125;2
316.86700;24.32500; 8.142314e-02; 90.33399;50.00000;20.00000;4.53084;2
316.96500;24.33000; 8.199741e-02; 90.31587;50.00000;20.00000;4.53045;2
317.06400;24.33500; 8.255230e-02; 90.30797;50.00000;20.00000;4.53005;2
317.16299;24.34000; 8.300946e-02; 90.28462;50.00000;20.00000;4.52966;2
317.26501;24.34500; 8.350605e-02; 90.28079;50.00000;20.00000;4.52925;2
317.36499;24.35000; 8.404172e-02; 90.26383;50.00000;20.00000;4.52886;2
317.46399;24.35500; 8.459698e-02; 90.25094;50.00000;20.00000;4.52846;2
317.56601;24.36000; 8.515256e-02; 90.23921;50.00000;20.00000;4.52805;2
317.66199;24.36500; 8.559034e-02; 90.22887;50.00000;20.00000;4.52767;2
317.76401;24.37000; 8.614611e-02; 90.21191;50.00000;20.00000;4.52727;2
317.86200;24.37500; 8.666251e-02; 90.20413;50.00000;20.00000;4.52687;2
317.96100;24.38000; 8.713993e-02; 90.17823;50.00000;20.00000;4.52648;2
318.05899;24.38500; 8.769566e-02; 90.17428;50.00000;20.00000;4.52609;2
318.16000;24.39000; 8.821257e-02; 90.15348;50.00000;20.00000;4.52569;2
318.26001;24.39500; 8.872948e-02; 90.13792;50.00000;20.00000;4.52529;2
318.35999;24.40000; 8.924649e-02; 90.12619;50.00000;20.00000;4.52489;2
318.45901;24.40500; 8.966558e-02; 90.11457;50.00000;20.00000;4.52450;2
318.55801;24.41000; 9.047650e-02; 90.09634;50.00000;20.00000;4.52410;2
318.65799;24.41500; 9.115051e-02; 90.08855;50.00000;20.00000;4.52370;2
318.75699;24.42000; 9.174619e-02; 90.06265;50.00000;20.00000;4.52331;2
318.85800;24.42500; 9.234215e-02; 90.05870;50.00000;20.00000;4.52291;2
318.95700;24.43000; 9.305561e-02; 90.03919;50.00000;20.00000;4.52251;2
319.05701;24.43500; 9.374968e-02; 90.02490;50.00000;20.00000;4.52211;2
319.15900;24.44000; 9.448323e-02; 90.01329;50.00000;20.00000;4.52171;2
319.25601;24.44500; 9.523610e-02; 90.00156;50.00000;20.00000;4.52132;2
319.35599;24.45000; 9.595014e-02; 89.98344;50.00000;20.00000;4.52092;2
319.45599;24.45500; 9.668392e-02; 89.97565;50.00000;20.00000;4.52053;2
319.55499;24.46000; 9.731971e-02; 89.94964;50.00000;20.00000;4.52013;2
319.65500;24.46500; 9.793609e-02; 89.94569;50.00000;20.00000;4.51973;2
319.75400;24.47000; 9.837602e-02; 89.92629;50.00000;20.00000;4.51934;2
319.85501;24.47500; 9.889464e-02; 89.91200;50.00000;20.00000;4.51894;2
319.95099;24.48000; 9.951096e-02; 89.90027;50.00000;20.00000;4.51856;2
320.05499;24.48500;      0.10017; 89.88866;50.00000;20.00000;4.51814;2
320.15500;24.49000;      0.10096; 89.87042;50.00000;20.00000;4.51774;2
320.25299;24.49500;      0.10173; 89.86264;50.00000;20.00000;4.51736;2
320.35199;24.50000;      0.10253; 89.83662;50.00000;20.00000;4.51696;2
320.45099;24.50500;      0.10326; 89.83279;50.00000;20.00000;4.51657;2
320.54800;24.51000;      0.10400; 89.81199;50.00000;20.00000;4.51618;2
320.64999;24.51500;      0.10481; 89.79643;50.00000;20.00000;4.51578;2
320.75000;24.52000;      0.10566; 89.78342;50.00000;20.00000;4.51538;2
320.85001;24.52500;      0.10652; 89.77041;50.00000;20.00000;4.51498;2
320.95001;24.53000;      0.10723; 89.74707;50.00000;20.00000;4.51458;2
321.04999;24.53500;      0.10799; 89.73011;50.00000;20.00000;4.51419;2
321.14700;24.54000;      0.10888; 89.70037;50.00000;20.00000;4.51380;2
321.24701;24.54500;      0.10972; 89.69642;50.00000;20.00000;4.51340;2
321.34799;24.55000;      0.11063; 89.67703;50.00000;20.00000;4.51300;2
321.44800;24.55500;      0.11150; 89.66134;50.00000;20.00000;4.51260;2
321.54800;24.56000;      0.11236; 89.64845;50.00000;20.00000;4.51221;2
321.64600;24.56500;      0.11315; 89.63544;50.00000;20.00000;4.51182;2
321.74899;24.57000;      0.11424; 89.61593;50.00000;20.00000;4.51141;2
321.84399;24.57500;      0.11518; 89.60687;50.00000;20.00000;4.51103;2
321.94501;24.58000;      0.11619; 89.57830;50.00000;20.00000;4.51063;2
322.04700;24.58500;      0.11716; 89.57307;50.00000;20.00000;4.51022;2
322.14401;24.59000;      0.11800; 89.55100;50.00000;20.00000;4.50984;2
322.24701;24.59500;      0.11899; 89.53416;50.00000;20.00000;4.50943;2
322.34201;24.60000;      0.11994; 89.51987;50.00000;20.00000;4.50905;2
322.44501;24.60500;      0.12086; 89.50686;50.00000;20.00000;4.50864;2
322.54501;24.61000;      0.12199; 89.48735;50.00000;20.00000;4.50824;2
322.64401;24.61500;      0.12318; 89.47957;50.00000;20.00000;4.50785;2
322.74399;24.62000;      0.12423; 89.45366;50.00000;20.00000;4.50745;2
322.84201;24.62500;      0.12519; 89.44971;50.00000;20.00000;4.50706;2
322.94000;24.63000;      0.12614; 89.43020;50.00000;20.00000;4.50668;2
323.04099;24.63500;      0.12718; 89.41591;50.00000;20.00000;4.50627;2
323.14099;24.64000;      0.12827; 89.40430;50.00000;20.00000;4.50588;2
323.23999;24.64500;      0.12940; 89.39384;50.00000;20.00000;4.50548;2
323.34100;24.65000;      0.13057; 89.37572;50.00000;20.00000;4.50508;2
323.43799;24.65500;      0.13184; 89.37445;50.00000;20.00000;4.50470;2
323.54001;24.66000;      0.13313; 89.34971;50.00000;20.00000;4.50429;2
323.63699;24.66500;      0.13431; 89.34843;50.00000;20.00000;4.50391;2
323.73700;24.67000;      0.13566; 89.32636;50.00000;20.00000;4.50351;2
323.84000;24.67500;      0.13683; 89.30952;50.00000;20.00000;4.50310;2
323.93799;24.68000;      0.13798; 89.29384;50.00000;20.00000;4.50271;2
324.03799;24.68500;      0.13935; 89.27967;50.00000;20.00000;4.50232;2
324.13599;24.69000;      0.14063; 89.25620;50.00000;20.00000;4.50193;2
324.23499;24.69500;      0.14194; 89.24587;50.00000;20.00000;4.50154;2
324.33600;24.70000;      0.14319; 89.21334;50.00000;20.00000;4.50114;2
324.43399;24.70500;      0.14456; 89.20823;50.00000;20.00000;4.50075;2
324.53500;24.71000;      0.14589; 89.18221;50.00000;20.00000;4.50035;2
324.63501;24.71500;      0.14719; 89.16270;50.00000;20.00000;4.49995;2
324.73599;24.72000;      0.14852; 89.14714;50.00000;20.00000;4.49955;2
324.83401;24.72500;      0.15003; 89.13157;50.00000;20.00000;4.49916;2
324.93301;24.73000;      0.15152; 89.10822;50.00000;20.00000;4.49877;2
325.03500;24.73500;      0.15299; 89.09777;50.00000;20.00000;4.49836;2
325.13501;24.74000;      0.15462; 89.06536;50.00000;20.00000;4.49797;2
325.23499;24.74500;      0.15625; 89.06014;50.00000;20.00000;4.49757;2
325.33401;24.75000;      0.15778; 89.03412;50.00000;20.00000;4.49718;2
325.43301;24.75500;      0.15937; 89.00949;50.00000;20.00000;4.49679;2
325.53101;24.76000;      0.16088; 88.99137;50.00000;20.00000;4.49640;2
325.63400;24.76500;      0.16241; 88.97837;50.00000;20.00000;4.49599;2
325.73099;24.77000;      0.16410; 88.95630;50.00000;20.00000;4.49560;2
325.83200;24.77500;      0.16560; 88.94596;50.00000;20.00000;4.49520;2
325.93100;24.78000;      0.16713; 88.91471;50.00000;20.00000;4.49481;2
326.03101;24.78500;      0.16876; 88.90960;50.00000;20.00000;4.49442;2
326.12900;24.79000;      0.17045; 88.88486;50.00000;20.00000;4.49403;2
326.23001;24.79500;      0.17218; 88.86674;50.00000;20.00000;4.49363;2
326.32901;24.80000;      0.17399; 88.85118;50.00000;20.00000;4.49323;2
326.42899;24.80500;      0.17596; 88.83550;50.00000;20.00000;4.49284;2
326.52802;24.81000;      0.17787; 88.81215;50.00000;20.00000;4.49245;2
326.62701;24.81500;      0.17976; 88.80181;50.00000;20.00000;4.49205;2
326.72601;24.82000;      0.18157; 88.76801;50.00000;20.00000;4.49166;2
326.82800;24.82500;      0.18342; 88.76279;50.00000;20.00000;4.49126;2
326.92599;24.83000;      0.18521; 88.73816;50.00000;20.00000;4.49087;2
327.02499;24.83500;      0.18697; 88.71993;50.00000;20.00000;4.49048;2
327.12399;24.84000;      0.18876; 88.70436;50.00000;20.00000;4.49009;2
327.22601;24.84500;      0.19085; 88.68880;50.00000;20.00000;4.48968;2
327.32700;24.85000;      0.19298; 88.66289;50.00000;20.00000;4.48928;2
327.42200;24.85500;      0.19495; 88.65116;50.00000;20.00000;4.48891;2
327.52399;24.86000;      0.19698; 88.61225;50.00000;20.00000;4.48850;2
327.62201;24.86500;      0.19901; 88.60575;50.00000;20.00000;4.48811;2
327.72400;24.87000;      0.20106; 88.57717;50.00000;20.00000;4.48771;2
327.82001;24.87500;      0.20317; 88.55638;50.00000;20.00000;4.48733;2
327.92300;24.88000;      0.20532; 88.53687;50.00000;20.00000;4.48692;2
328.02301;24.88500;      0.20763; 88.51875;50.00000;20.00000;4.48653;2
328.12201;24.89000;      0.20992; 88.49145;50.00000;20.00000;4.48614;2
328.22299;24.89500;      0.21213; 88.47972;50.00000;20.00000;4.48574;2
328.32101;24.90000;      0.21431; 88.44209;50.00000;20.00000;4.48535;2
328.42099;24.90500;      0.21652; 88.43686;50.00000;20.00000;4.48495;2
328.51999;24.91000;      0.21883; 88.40829;50.00000;20.00000;4.48456;2
328.62000;24.91500;      0.22116; 88.38761;50.00000;20.00000;4.48417;2
328.72101;24.92000;      0.22347; 88.36938;50.00000;20.00000;4.48377;2
328.81900;24.92500;      0.22577; 88.35253;50.00000;20.00000;4.48338;2
328.92099;24.93000;      0.22792; 88.32396;50.00000;20.00000;4.48298;2
329.01901;24.93500;      0.23023; 88.31223;50.00000;20.00000;4.48259;2
329.11899;24.94000;      0.23273; 88.27204;50.00000;20.00000;4.48219;2
329.21799;24.94500;      0.23514; 88.26553;50.00000;20.00000;4.48180;2
329.31799;24.95000;      0.23769; 88.23429;50.00000;20.00000;4.48141;2
329.41699;24.95500;      0.24026; 88.21222;50.00000;20.00000;4.48101;2
329.51599;24.96000;      0.24287; 88.19282;50.00000;20.00000;4.48062;2
329.61801;24.96500;      0.24541; 88.17331;50.00000;20.00000;4.48022;2
329.71701;24.97000;      0.24796; 88.14346;50.00000;20.00000;4.47983;2
329.81699;24.97500;      0.25053; 88.12917;50.00000;20.00000;4.47943;2
329.91699;24.98000;      0.25321; 88.08503;50.00000;20.00000;4.47904;2
330.01599;24.98500;      0.25586; 88.07725;50.00000;20.00000;4.47865;2
330.11499;24.99000;      0.25850; 88.04217;50.00000;20.00000;4.47826;2
330.21500;24.99500;      0.26127; 88.01743;50.00000;20.00000;4.47786;2
330.31601;25.00000;      0.26393; 87.99676;50.00000;20.00000;4.47746;2
330.41501;25.00500;      0.26666; 87.97724;50.00000;20.00000;4.47707;2
330.51401;25.01000;      0.26934; 87.94611;50.00000;20.00000;4.47668;2
330.61301;25.01500;      0.27205; 87.93183;50.00000;20.00000;4.47629;2
330.71301;25.02000;      0.27477; 87.88769;50.00000;20.00000;4.47589;2
330.81400;25.02500;      0.27753; 87.88118;50.00000;20.00000;4.47550;2
330.91000;25.03000;      0.28036; 87.84344;50.00000;20.00000;4.47512;2
331.01099;25.03500;      0.28314; 87.81103;50.00000;20.00000;4.47472;2
331.11099;25.04000;      0.28606; 87.78640;50.00000;20.00000;4.47432;2
331.21100;25.04500;      0.28907; 87.76689;50.00000;20.00000;4.47393;2
331.31100;25.05000;      0.29197; 87.73448;50.00000;20.00000;4.47353;2
331.41000;25.05500;      0.29485; 87.72020;50.00000;20.00000;4.47314;2
331.50800;25.06000;      0.29787; 87.67339;50.00000;20.00000;4.47276;2
331.60901;25.06500;      0.30088; 87.66561;50.00000;20.00000;4.47236;2
331.70801;25.07000;      0.30386; 87.62797;50.00000;20.00000;4.47197;2
331.80899;25.07500;      0.30684; 87.60068;50.00000;20.00000;4.47157;2
331.90900;25.08000;      0.30984; 87.57733;50.00000;20.00000;4.47117;2
332.00699;25.08500;      0.31290; 87.55526;50.00000;20.00000;4.47079;2
332.10699;25.09000;      0.31606; 87.52018;50.00000;20.00000;4.47039;2
332.20700;25.09500;      0.31920; 87.50462;50.00000;20.00000;4.47000;2
332.30701;25.10000;      0.32232; 87.45525;50.00000;20.00000;4.46960;2
332.40900;25.10500;      0.32549; 87.44747;50.00000;20.00000;4.46920;2
332.50699;25.11000;      0.32865; 87.41111;50.00000;20.00000;4.46881;2
332.60599;25.11500;      0.33189; 87.38510;50.00000;20.00000;4.46842;2
332.70599;25.12000;      0.33519; 87.36303;50.00000;20.00000;4.46803;2
332.80600;25.12500;      0.33849; 87.34224;50.00000;20.00000;4.46764;2
332.90500;25.13000;      0.34178; 87.30855;50.00000;20.00000;4.46724;2
333.00500;25.13500;      0.34510; 87.29426;50.00000;20.00000;4.46685;2
333.10300;25.14000;      0.34850; 87.24745;50.00000;20.00000;4.46646;2
333.20300;25.14500;      0.35185; 87.23967;50.00000;20.00000;4.46607;2
333.30399;25.15000;      0.35523; 87.20076;50.00000;20.00000;4.46567;2
333.40201;25.15500;      0.35864; 87.17219;50.00000;20.00000;4.46529;2
333.50299;25.16000;      0.36212; 87.14756;50.00000;20.00000;4.46489;2
333.60300;25.16500;      0.36565; 87.12410;50.00000;20.00000;4.46449;2
333.70001;25.17000;      0.36907; 87.08519;50.00000;20.00000;4.46411;2
333.80099;25.17500;      0.37268; 87.06835;50.00000;20.00000;4.46371;2
333.90100;25.18000;      0.37633; 87.01375;50.00000;20.00000;4.46332;2
334.00101;25.18500;      0.37989; 87.00469;50.00000;20.00000;4.46292;2
334.09799;25.19000;      0.38330; 86.96311;50.00000;20.00000;4.46254;2
334.19901;25.19500;      0.38681; 86.93198;50.00000;20.00000;4.46215;2
334.29999;25.20000;      0.39046; 86.90596;50.00000;20.00000;4.46175;2
334.39801;25.20500;      0.39417; 86.88134;50.00000;20.00000;4.46136;2
334.49899;25.21000;      0.39792; 86.84104;50.00000;20.00000;4.46096;2
334.60001;25.21500;      0.40155; 86.82292;50.00000;20.00000;4.46057;2
334.69901;25.22000;      0.40520; 86.76705;50.00000;20.00000;4.46018;2
334.79901;25.22500;      0.40905; 86.75799;50.00000;20.00000;4.45978;2
334.89600;25.23000;      0.41284; 86.71513;50.00000;20.00000;4.45940;2
334.99600;25.23500;      0.41644; 86.68400;50.00000;20.00000;4.45901;2
335.09601;25.24000;      0.41995; 86.65670;50.00000;20.00000;4.45861;2
335.19501;25.24500;      0.42363; 86.63068;50.00000;20.00000;4.45822;2
335.29599;25.25000;      0.42754; 86.58910;50.00000;20.00000;4.45783;2
335.39600;25.25500;      0.43149; 86.57098;50.00000;20.00000;4.45743;2
335.49200;25.26000;      0.43521; 86.51383;50.00000;20.00000;4.45705;2
335.59299;25.26500;      0.43891; 86.50477;50.00000;20.00000;4.45666;2
335.69299;25.27000;      0.44262; 86.46063;50.00000;20.00000;4.45626;2
335.79300;25.27500;      0.44648; 86.42811;50.00000;20.00000;4.45587;2
335.89401;25.28000;      0.45044; 86.39954;50.00000;20.00000;4.45547;2
335.99200;25.28500;      0.45440; 86.37236;50.00000;20.00000;4.45509;2
336.09100;25.29000;      0.45834; 86.32810;50.00000;20.00000;4.45470;2
336.19101;25.29500;      0.46228; 86.30871;50.00000;20.00000;4.45430;2
336.29099;25.30000;      0.46606; 86.24505;50.00000;20.00000;4.45391;2
336.38901;25.30500;      0.46988; 86.23472;50.00000;20.00000;4.45353;2
336.48999;25.31000;      0.47368; 86.18535;50.00000;20.00000;4.45313;2
336.58899;25.31500;      0.47741; 86.14900;50.00000;20.00000;4.45274;2
336.68900;25.32000;      0.48119; 86.11775;50.00000;20.00000;4.45235;2
336.78799;25.32500;      0.48495; 86.08790;50.00000;20.00000;4.45196;2
336.88901;25.33000;      0.48864; 86.03993;50.00000;20.00000;4.45156;2
336.98801;25.33500;      0.49223; 86.01914;50.00000;20.00000;4.45117;2
337.08801;25.34000;      0.49559; 85.95293;50.00000;20.00000;4.45078;2
337.18701;25.34500;      0.49912; 85.94248;50.00000;20.00000;4.45039;2
337.28799;25.35000;      0.50251; 85.89183;50.00000;20.00000;4.44999;2
337.38501;25.35500;      0.50598; 85.85548;50.00000;20.00000;4.44961;2
337.48700;25.36000;      0.50953; 85.82307;50.00000;20.00000;4.44921;2
337.58600;25.36500;      0.51302; 85.79183;50.00000;20.00000;4.44882;2
337.68399;25.37000;      0.51651; 85.74118;50.00000;20.00000;4.44843;2
337.78299;25.37500;      0.51979; 85.71911;50.00000;20.00000;4.44805;2
337.88300;25.38000;      0.52310; 85.64907;50.00000;20.00000;4.44765;2
337.98401;25.38500;      0.52657; 85.63734;50.00000;20.00000;4.44726;2
338.08099;25.39000;      0.53003; 85.58287;50.00000;20.00000;4.44688;2
338.18201;25.39500;      0.53322; 85.54256;50.00000;20.00000;4.44648;2
338.28000;25.40000;      0.53652; 85.50876;50.00000;20.00000;4.44609;2
338.38101;25.40500;      0.53980; 85.47635;50.00000;20.00000;4.44570;2
338.48001;25.41000;      0.54319; 85.42571;50.00000;20.00000;4.44531;2
338.57800;25.41500;      0.54657; 85.40364;50.00000;20.00000;4.44492;2
338.67999;25.42000;      0.54987; 85.33221;50.00000;20.00000;4.44452;2
338.78000;25.42500;      0.55331; 85.32048;50.00000;20.00000;4.44413;2
338.87900;25.43000;      0.55682; 85.26472;50.00000;20.00000;4.44374;2
338.97900;25.43500;      0.56042; 85.22442;50.00000;20.00000;4.44335;2
339.07999;25.44000;      0.56356; 85.20874;50.00000;20.00000;4.44295;2
339.17899;25.44500;      0.56681; 85.15171;50.00000;20.00000;4.44256;2
339.27802;25.45000;      0.57015; 85.09839;50.00000;20.00000;4.44218;2
339.37500;25.45500;      0.57353; 85.07377;50.00000;20.00000;4.44180;2
339.47501;25.46000;      0.57703; 84.99327;50.00000;20.00000;4.44140;2
339.57501;25.46500;      0.58045; 84.98027;50.00000;20.00000;4.44101;2
339.67401;25.47000;      0.58384; 84.91929;50.00000;20.00000;4.44062;2
339.77200;25.47500;      0.58712; 84.87515;50.00000;20.00000;4.44024;2
339.87000;25.48000;      0.59042; 84.83624;50.00000;20.00000;4.43985;2
339.97400;25.48500;      0.59381; 84.80116;50.00000;20.00000;4.43945;2
