Repository: TristanHehnen/BESKID_ExperimentalData

# Experimental Data of the BESKID Project

The repository contains the public experimental data of the BESKID project.

The primary material investigate is Poly(methyl methacrylate) (PMMA).

The materials have been examined in various experimental setups, across different sizes, from micro- to real-scale. Data of the following setups is available:
- Thermogravimetric analysis (TGA)
- Micro-scale combustion calorimetry (MCC)
- Differential scanning calorimetry (DSC)
- Cone calorimetry

File: ExpData/TGA/DE_6mm/ExpDat_PMMA_DE_6mm_10Kmin_02.txt (part 7 of 21)
#SEG. 3:                     ;700�C/00:10/700�C
#SEG. 4:                     ;700�C/25.0(K/min)/30�C
##Temp./�C;Time/min;DSC/(mW/mg);Mass/%;Gas Flow(purge2)/(ml/min);Gas Flow(protective)/(ml/min);Sensit./(uV/mW);Segment
326.42499; 39.64083;     0.56699;    85.92878;50.00000;20.00000;4.31570;2
326.52499; 39.65083;     0.56966;    85.90652;50.00000;20.00000;4.31526;2
326.62601; 39.66083;     0.57237;    85.87371;50.00000;20.00000;4.31481;2
326.72400; 39.67083;     0.57520;    85.83833;50.00000;20.00000;4.31438;2
326.82599; 39.68083;     0.57808;    85.79908;50.00000;20.00000;4.31394;2
326.92499; 39.69083;     0.58085;    85.77026;50.00000;20.00000;4.31350;2
327.02600; 39.70083;     0.58377;    85.73886;50.00000;20.00000;4.31306;2
327.12500; 39.71083;     0.58654;    85.70347;50.00000;20.00000;4.31262;2
327.22400; 39.72083;     0.58948;    85.66024;50.00000;20.00000;4.31219;2
327.32401; 39.73083;     0.59245;    85.62884;50.00000;20.00000;4.31175;2
327.42599; 39.74083;     0.59543;    85.59474;50.00000;20.00000;4.31130;2
327.52399; 39.75083;     0.59823;    85.55549;50.00000;20.00000;4.31087;2
327.62299; 39.76083;     0.60109;    85.50957;50.00000;20.00000;4.31043;2
327.72299; 39.77083;     0.60410;    85.47817;50.00000;20.00000;4.30999;2
327.82599; 39.78083;     0.60725;    85.44407;50.00000;20.00000;4.30954;2
327.92499; 39.79083;     0.61026;    85.40611;50.00000;20.00000;4.30910;2
328.02301; 39.80083;     0.61326;    85.36288;50.00000;20.00000;4.30867;2
328.12500; 39.81083;     0.61642;    85.33276;50.00000;20.00000;4.30822;2
328.22198; 39.82083;     0.61961;    85.30008;50.00000;20.00000;4.30780;2
328.32300; 39.83083;     0.62269;    85.25942;50.00000;20.00000;4.30735;2
328.42401; 39.84083;     0.62572;    85.21232;50.00000;20.00000;4.30690;2
328.52301; 39.85083;     0.62900;    85.17694;50.00000;20.00000;4.30647;2
328.62399; 39.86083;     0.63220;    85.13628;50.00000;20.00000;4.30602;2
328.72299; 39.87083;     0.63542;    85.08918;50.00000;20.00000;4.30559;2
328.82101; 39.88083;     0.63868;    85.03681;50.00000;20.00000;4.30515;2
328.92200; 39.89083;     0.64215;    85.00142;50.00000;20.00000;4.30471;2
329.02301; 39.90083;     0.64540;    84.95690;50.00000;20.00000;4.30426;2
329.12000; 39.91083;     0.64870;    84.90054;50.00000;20.00000;4.30383;2
329.22101; 39.92083;     0.65197;    84.85075;50.00000;20.00000;4.30339;2
329.32101; 39.93083;     0.65530;    84.81677;50.00000;20.00000;4.30294;2
329.42200; 39.94083;     0.65873;    84.77881;50.00000;20.00000;4.30250;2
329.52200; 39.95083;     0.66214;    84.73558;50.00000;20.00000;4.30206;2
329.62201; 39.96083;     0.66551;    84.68836;50.00000;20.00000;4.30161;2
329.72198; 39.97083;     0.66895;    84.65438;50.00000;20.00000;4.30117;2
329.81900; 39.98083;     0.67243;    84.61502;50.00000;20.00000;4.30074;2
329.92001; 39.99083;     0.67580;    84.56920;50.00000;20.00000;4.30029;2
330.02399; 40.00083;     0.67924;    84.51941;50.00000;20.00000;4.29983;2
330.11899; 40.01083;     0.68284;    84.48403;50.00000;20.00000;4.29941;2
330.21899; 40.02083;     0.68636;    84.44208;50.00000;20.00000;4.29897;2
330.32001; 40.03083;     0.68968;    84.39498;50.00000;20.00000;4.29852;2
330.42099; 40.04083;     0.69316;    84.34132;50.00000;20.00000;4.29808;2
330.52100; 40.05083;     0.69687;    84.30324;50.00000;20.00000;4.29763;2
330.62000; 40.06083;     0.70079;    84.26012;50.00000;20.00000;4.29719;2
330.72101; 40.07083;     0.70453;    84.20904;50.00000;20.00000;4.29674;2
330.81900; 40.08083;     0.70818;    84.15140;50.00000;20.00000;4.29631;2
330.91901; 40.09083;     0.71185;    84.11203;50.00000;20.00000;4.29587;2
331.02200; 40.10083;     0.71557;    84.06879;50.00000;20.00000;4.29541;2
331.12000; 40.11083;     0.71924;    84.02041;50.00000;20.00000;4.29497;2
331.22000; 40.12083;     0.72290;    83.96534;50.00000;20.00000;4.29453;2
331.32101; 40.13083;     0.72672;    83.92609;50.00000;20.00000;4.29408;2
331.41800; 40.14083;     0.73043;    83.88157;50.00000;20.00000;4.29365;2
331.51700; 40.15083;     0.73411;    83.83048;50.00000;20.00000;4.29321;2
331.61899; 40.16083;     0.73800;    83.77284;50.00000;20.00000;4.29276;2
331.72198; 40.17083;     0.74170;    83.73488;50.00000;20.00000;4.29230;2
331.81799; 40.18083;     0.74548;    83.68778;50.00000;20.00000;4.29187;2
331.91901; 40.19083;     0.74935;    83.62615;50.00000;20.00000;4.29142;2
332.01700; 40.20083;     0.75326;    83.56592;50.00000;20.00000;4.29098;2
332.11700; 40.21083;     0.75721;    83.52269;50.00000;20.00000;4.29054;2
332.21799; 40.22083;     0.76115;    83.47290;50.00000;20.00000;4.29009;2
332.31900; 40.23083;     0.76504;    83.41525;50.00000;20.00000;4.28964;2
332.41599; 40.24083;     0.76895;    83.35104;50.00000;20.00000;4.28921;2
332.51700; 40.25083;     0.77295;    83.30781;50.00000;20.00000;4.28876;2
332.61700; 40.26083;     0.77710;    83.26071;50.00000;20.00000;4.28831;2
332.71701; 40.27083;     0.78114;    83.20963;50.00000;20.00000;4.28787;2
332.81699; 40.28083;     0.78518;    83.14940;50.00000;20.00000;4.28742;2
332.91400; 40.29083;     0.78914;    83.10617;50.00000;20.00000;4.28699;2
333.01501; 40.30083;     0.79325;    83.05638;50.00000;20.00000;4.28654;2
333.11499; 40.31083;     0.79746;    83.00002;50.00000;20.00000;4.28609;2
333.21399; 40.32083;     0.80161;    82.93452;50.00000;20.00000;4.28565;2
333.31400; 40.33083;     0.80566;    82.88614;50.00000;20.00000;4.28520;2
333.41299; 40.34083;     0.80979;    82.83376;50.00000;20.00000;4.28476;2
333.51501; 40.35083;     0.81405;    82.77612;50.00000;20.00000;4.28430;2
333.61301; 40.36083;     0.81830;    82.71191;50.00000;20.00000;4.28387;2
333.71301; 40.37083;     0.82246;    82.66610;50.00000;20.00000;4.28342;2
333.81400; 40.38083;     0.82670;    82.61760;50.00000;20.00000;4.28297;2
333.91199; 40.39083;     0.83112;    82.56253;50.00000;20.00000;4.28253;2
334.01300; 40.40083;     0.83524;    82.49703;50.00000;20.00000;4.28208;2
334.11401; 40.41083;     0.83934;    82.44864;50.00000;20.00000;4.28163;2
334.21201; 40.42083;     0.84356;    82.39487;50.00000;20.00000;4.28119;2
334.31201; 40.43083;     0.84793;    82.33207;50.00000;20.00000;4.28074;2
334.41199; 40.44083;     0.85227;    82.26001;50.00000;20.00000;4.28029;2
334.51099; 40.45083;     0.85673;    82.20893;50.00000;20.00000;4.27985;2
334.61099; 40.46083;     0.86120;    82.15257;50.00000;20.00000;4.27940;2
334.71301; 40.47083;     0.86562;    82.09106;50.00000;20.00000;4.27894;2
334.81100; 40.48083;     0.87001;    82.02029;50.00000;20.00000;4.27850;2
334.91101; 40.49083;     0.87443;    81.97050;50.00000;20.00000;4.27805;2
335.01001; 40.50083;     0.87868;    81.91555;50.00000;20.00000;4.27761;2
335.11099; 40.51083;     0.88308;    81.85263;50.00000;20.00000;4.27716;2
335.20901; 40.52083;     0.88747;    81.78057;50.00000;20.00000;4.27672;2
335.30801; 40.53083;     0.89177;    81.72820;50.00000;20.00000;4.27627;2
335.41101; 40.54083;     0.89617;    81.66927;50.00000;20.00000;4.27581;2
335.50800; 40.55083;     0.90057;    81.60119;50.00000;20.00000;4.27537;2
335.60800; 40.56083;     0.90478;    81.52386;50.00000;20.00000;4.27493;2
335.70901; 40.57083;     0.90921;    81.46891;50.00000;20.00000;4.27447;2
335.80899; 40.58083;     0.91349;    81.40729;50.00000;20.00000;4.27402;2
335.91000; 40.59083;     0.91781;    81.33664;50.00000;20.00000;4.27357;2
336.00900; 40.60083;     0.92219;    81.25673;50.00000;20.00000;4.27312;2
336.10800; 40.61083;     0.92647;    81.20295;50.00000;20.00000;4.27268;2
336.20801; 40.62083;     0.93090;    81.14273;50.00000;20.00000;4.27223;2
336.30899; 40.63083;     0.93529;    81.07466;50.00000;20.00000;4.27177;2
336.40799; 40.64083;     0.93980;    80.99862;50.00000;20.00000;4.27133;2
336.50699; 40.65083;     0.94405;    80.94624;50.00000;20.00000;4.27088;2
336.60400; 40.66083;     0.94831;    80.88860;50.00000;20.00000;4.27045;2
336.70801; 40.67083;     0.95272;    80.82451;50.00000;20.00000;4.26998;2
336.80701; 40.68083;     0.95716;    80.74976;50.00000;20.00000;4.26953;2
336.90500; 40.69083;     0.96178;    80.69610;50.00000;20.00000;4.26909;2
337.00601; 40.70083;     0.96622;    80.63974;50.00000;20.00000;4.26863;2
337.10599; 40.71083;     0.97084;    80.56769;50.00000;20.00000;4.26818;2
337.20599; 40.72083;     0.97541;    80.48251;50.00000;20.00000;4.26773;2
337.30399; 40.73083;     0.98016;    80.42228;50.00000;20.00000;4.26729;2
337.40601; 40.74083;     0.98494;    80.35421;50.00000;20.00000;4.26683;2
337.50500; 40.75083;     0.98973;    80.27688;50.00000;20.00000;4.26638;2
337.60199; 40.76083;     0.99436;    80.19311;50.00000;20.00000;4.26594;2
337.70300; 40.77083;     0.99818;    80.13675;50.00000;20.00000;4.26549;2
337.80399; 40.78083;     1.00111;    80.07524;50.00000;20.00000;4.26503;2
337.90302; 40.79083;     1.00340;    80.00705;50.00000;20.00000;4.26459;2
338.00101; 40.80083;     1.00551;    79.92586;50.00000;20.00000;4.26414;2
338.10001; 40.81083;     1.00759;    79.86692;50.00000;20.00000;4.26370;2
338.20300; 40.82083;     1.00955;    79.80014;50.00000;20.00000;4.26323;2
338.30099; 40.83083;     1.01185;    79.72023;50.00000;20.00000;4.26279;2
338.39999; 40.84083;     1.01464;    79.61549;50.00000;20.00000;4.26234;2
338.49899; 40.85083;     1.01855;    79.54730;50.00000;20.00000;4.26189;2
338.60001; 40.86083;     1.02694;    79.47794;50.00000;20.00000;4.26143;2
338.69800; 40.87083;     1.03590;    79.40061;50.00000;20.00000;4.26099;2
338.79901; 40.88083;     1.04413;    79.31426;50.00000;20.00000;4.26053;2
338.89801; 40.89083;     1.05131;    79.25392;50.00000;20.00000;4.26008;2
338.99701; 40.90083;     1.05812;    79.18714;50.00000;20.00000;4.25964;2
339.09698; 40.91083;     1.06461;    79.11121;50.00000;20.00000;4.25918;2
339.19901; 40.92083;     1.07121;    79.02217;50.00000;20.00000;4.25872;2
339.29800; 40.93083;     1.07758;    78.95667;50.00000;20.00000;4.25827;2
339.39700; 40.94083;     1.08384;    78.88333;50.00000;20.00000;4.25782;2
339.49701; 40.95083;     1.08992;    78.79428;50.00000;20.00000;4.25737;2
339.59799; 40.96083;     1.09569;    78.68556;50.00000;20.00000;4.25691;2
339.69601; 40.97083;     1.10118;    78.61608;50.00000;20.00000;4.25647;2
339.79599; 40.98083;     1.10651;    78.53887;50.00000;20.00000;4.25601;2
339.89600; 40.99083;     1.11125;    78.45111;50.00000;20.00000;4.25556;2
339.99701; 41.00083;     1.11456;    78.35023;50.00000;20.00000;4.25510;2
340.09601; 41.01083;     1.11692;    78.27290;50.00000;20.00000;4.25465;2
340.19400; 41.02083;     1.12059;    78.18784;50.00000;20.00000;4.25420;2
340.29401; 41.03083;     1.12483;    78.10266;50.00000;20.00000;4.25375;2
340.39499; 41.04083;     1.12991;    78.00577;50.00000;20.00000;4.25329;2
340.49399; 41.05083;     1.13533;    77.94027;50.00000;20.00000;4.25284;2
340.59500; 41.06083;     1.14508;    77.86822;50.00000;20.00000;4.25238;2
340.69299; 41.07083;     1.15600;    77.78702;50.00000;20.00000;4.25193;2
340.79501; 41.08083;     1.16511;    77.69399;50.00000;20.00000;4.25147;2
340.89200; 41.09083;     1.17309;    77.62592;50.00000;20.00000;4.25103;2
340.99100; 41.10083;     1.18068;    77.54859;50.00000;20.00000;4.25058;2
341.09100; 41.11083;     1.18802;    77.45826;50.00000;20.00000;4.25012;2
341.19101; 41.12083;     1.19507;    77.35480;50.00000;20.00000;4.24967;2
341.29001; 41.13083;     1.20244;    77.28146;50.00000;20.00000;4.24922;2
341.39099; 41.14083;     1.21256;    77.19886;50.00000;20.00000;4.24876;2
341.48901; 41.15083;     1.22091;    77.10723;50.00000;20.00000;4.24831;2
341.59100; 41.16083;     1.22784;    77.00378;50.00000;20.00000;4.24784;2
341.68900; 41.17083;     1.23408;    76.93043;50.00000;20.00000;4.24740;2
341.79001; 41.18083;     1.24036;    76.84924;50.00000;20.00000;4.24694;2
341.88800; 41.19083;     1.24651;    76.75621;50.00000;20.00000;4.24649;2
341.98700; 41.20083;     1.25268;    76.64877;50.00000;20.00000;4.24604;2
342.08701; 41.21083;     1.25899;    76.57285;50.00000;20.00000;4.24558;2
342.18701; 41.22083;     1.26548;    76.48767;50.00000;20.00000;4.24512;2
342.28601; 41.23083;     1.27200;    76.39077;50.00000;20.00000;4.24467;2
342.38501; 41.24083;     1.27841;    76.28333;50.00000;20.00000;4.24422;2
342.48499; 41.25083;     1.28491;    76.20999;50.00000;20.00000;4.24376;2
342.58499; 41.26083;     1.29168;    76.12621;50.00000;20.00000;4.24331;2
342.68399; 41.27083;     1.29835;    76.03190;50.00000;20.00000;4.24285;2
342.78400; 41.28083;     1.30488;    75.92446;50.00000;20.00000;4.24240;2
342.88300; 41.29083;     1.31142;    75.84713;50.00000;20.00000;4.24194;2
342.98401; 41.30083;     1.31803;    75.75808;50.00000;20.00000;4.24148;2
343.08301; 41.31083;     1.32437;    75.65861;50.00000;20.00000;4.24103;2
343.18100; 41.32083;     1.33096;    75.54590;50.00000;20.00000;4.24058;2
343.27899; 41.33083;     1.33743;    75.46728;50.00000;20.00000;4.24013;2
343.38000; 41.34083;     1.34388;    75.37824;50.00000;20.00000;4.23967;2
343.48001; 41.35083;     1.35073;    75.28005;50.00000;20.00000;4.23921;2
343.57999; 41.36083;     1.35726;    75.16734;50.00000;20.00000;4.23875;2
343.67899; 41.37083;     1.36388;    75.08884;50.00000;20.00000;4.23830;2
343.78101; 41.38083;     1.37064;    74.99968;50.00000;20.00000;4.23783;2
343.87799; 41.39083;     1.37732;    74.90021;50.00000;20.00000;4.23739;2
343.98001; 41.40083;     1.38399;    74.78492;50.00000;20.00000;4.23692;2
344.07901; 41.41083;     1.39066;    74.70114;50.00000;20.00000;4.23647;2
344.17899; 41.42083;     1.39731;    74.60811;50.00000;20.00000;4.23601;2
344.27600; 41.43083;     1.40375;    74.50337;50.00000;20.00000;4.23556;2
344.37500; 41.44083;     1.41046;    74.38281;50.00000;20.00000;4.23511;2
344.47601; 41.45083;     1.41722;    74.29903;50.00000;20.00000;4.23464;2
344.57599; 41.46083;     1.42390;    74.20472;50.00000;20.00000;4.23418;2
344.67599; 41.47083;     1.42980;    74.09985;50.00000;20.00000;4.23373;2
344.77301; 41.48083;     1.43330;    73.98468;50.00000;20.00000;4.23328;2
344.87201; 41.49083;     1.43280;    73.90079;50.00000;20.00000;4.23282;2
344.97299; 41.50083;     1.43558;    73.80519;50.00000;20.00000;4.23236;2
345.07101; 41.51083;     1.44689;    73.69646;50.00000;20.00000;4.23191;2
345.16901; 41.52083;     1.45731;    73.57203;50.00000;20.00000;4.23146;2
345.27200; 41.53083;     1.46518;    73.48427;50.00000;20.00000;4.23099;2
345.36899; 41.54083;     1.47303;    73.38609;50.00000;20.00000;4.23054;2
345.47101; 41.55083;     1.48105;    73.27467;50.00000;20.00000;4.23007;2
345.57001; 41.56083;     1.48996;    73.14895;50.00000;20.00000;4.22961;2
345.67001; 41.57083;     1.49845;    73.05990;50.00000;20.00000;4.22915;2
345.76901; 41.58083;     1.50631;    72.96031;50.00000;20.00000;4.22870;2
345.86899; 41.59083;     1.51444;    72.84643;50.00000;20.00000;4.22824;2
345.96701; 41.60083;     1.52310;    72.71802;50.00000;20.00000;4.22779;2
346.06799; 41.61083;     1.53169;    72.62897;50.00000;20.00000;4.22732;2
346.16800; 41.62083;     1.53942;    72.53079;50.00000;20.00000;4.22686;2
346.26700; 41.63083;     1.54714;    72.41936;50.00000;20.00000;4.22640;2
346.36600; 41.64083;     1.55477;    72.29494;50.00000;20.00000;4.22595;2
346.46600; 41.65083;     1.56199;    72.20718;50.00000;20.00000;4.22548;2
346.56500; 41.66083;     1.56779;    72.11427;50.00000;20.00000;4.22503;2
346.66599; 41.67083;     1.57547;    72.00812;50.00000;20.00000;4.22456;2
346.76501; 41.68083;     1.58463;    71.88240;50.00000;20.00000;4.22410;2
346.86200; 41.69083;     1.59337;    71.79066;50.00000;20.00000;4.22366;2
346.96100; 41.70083;     1.59892;    71.68591;50.00000;20.00000;4.22320;2
347.06100; 41.71083;     1.60100;    71.56676;50.00000;20.00000;4.22274;2
347.16101; 41.72083;     1.60632;    71.42792;50.00000;20.00000;4.22228;2
347.25800; 41.73083;     1.61411;    71.32962;50.00000;20.00000;4.22183;2
347.35901; 41.74083;     1.62202;    71.22229;50.00000;20.00000;4.22136;2
347.45901; 41.75083;     1.63025;    71.10173;50.00000;20.00000;4.22090;2
347.55701; 41.76083;     1.64036;    70.96945;50.00000;20.00000;4.22044;2
347.65701; 41.77083;     1.64969;    70.87771;50.00000;20.00000;4.21998;2
347.75900; 41.78083;     1.65788;    70.77297;50.00000;20.00000;4.21951;2
347.85699; 41.79083;     1.66666;    70.65510;50.00000;20.00000;4.21906;2
347.95700; 41.80083;     1.67504;    70.51767;50.00000;20.00000;4.21859;2
348.05499; 41.81083;     1.68378;    70.41023;50.00000;20.00000;4.21814;2
348.15500; 41.82083;     1.69209;    70.30279;50.00000;20.00000;4.21768;2
348.25601; 41.83083;     1.70046;    70.18094;50.00000;20.00000;4.21721;2
348.35300; 41.84083;     1.70982;    70.04339;50.00000;20.00000;4.21676;2
348.45401; 41.85083;     1.71736;    69.94520;50.00000;20.00000;4.21629;2
348.55099; 41.86083;     1.72389;    69.83518;50.00000;20.00000;4.21584;2
348.65100; 41.87083;     1.73251;    69.70806;50.00000;20.00000;4.21538;2
348.75000; 41.88083;     1.74178;    69.56535;50.00000;20.00000;4.21492;2
348.84900; 41.89083;     1.75020;    69.46577;50.00000;20.00000;4.21446;2
348.95001; 41.90083;     1.75837;    69.35446;50.00000;20.00000;4.21399;2
349.04901; 41.91083;     1.76601;    69.24186;50.00000;20.00000;4.21353;2
349.14899; 41.92083;     1.77310;    69.10431;50.00000;20.00000;4.21307;2
349.24701; 41.93083;     1.77849;    69.00484;50.00000;20.00000;4.21261;2
349.34799; 41.94083;     1.78471;    68.89482;50.00000;20.00000;4.21214;2
349.44699; 41.95083;     1.79476;    68.76641;50.00000;20.00000;4.21168;2
349.54599; 41.96083;     1.80501;    68.61972;50.00000;20.00000;4.21122;2
349.64801; 41.97083;     1.81513;    68.51498;50.00000;20.00000;4.21075;2
349.74399; 41.98083;     1.82494;    68.39840;50.00000;20.00000;4.21030;2
349.84500; 41.99083;     1.83389;    68.26870;50.00000;20.00000;4.20983;2
349.94400; 42.00083;     1.84240;    68.12329;50.00000;20.00000;4.20937;2
350.04501; 42.01083;     1.85095;    68.02113;50.00000;20.00000;4.20890;2
350.14499; 42.02083;     1.85978;    67.90713;50.00000;20.00000;4.20844;2
350.24200; 42.03083;     1.86784;    67.77485;50.00000;20.00000;4.20799;2
350.34100; 42.04083;     1.87594;    67.62160;50.00000;20.00000;4.20753;2
350.44299; 42.05083;     1.88470;    67.51287;50.00000;20.00000;4.20705;2
350.54199; 42.06083;     1.89343;    67.39242;50.00000;20.00000;4.20659;2
350.64001; 42.07083;     1.90186;    67.25616;50.00000;20.00000;4.20613;2
350.74100; 42.08083;     1.91012;    67.10291;50.00000;20.00000;4.20566;2
350.83899; 42.09083;     1.91858;    66.99559;50.00000;20.00000;4.20521;2
350.93701; 42.10083;     1.92693;    66.87631;50.00000;20.00000;4.20475;2
351.03900; 42.11083;     1.93372;    66.73220;50.00000;20.00000;4.20427;2
351.13901; 42.12083;     1.94061;    66.56712;50.00000;20.00000;4.20381;2
351.23801; 42.13083;     1.95092;    66.45979;50.00000;20.00000;4.20335;2
351.33600; 42.14083;     1.96062;    66.34052;50.00000;20.00000;4.20289;2
351.43701; 42.15083;     1.96931;    66.20824;50.00000;20.00000;4.20242;2
351.53699; 42.16083;     1.97731;    66.05499;50.00000;20.00000;4.20195;2
351.63501; 42.17083;     1.98561;    65.94755;50.00000;20.00000;4.20149;2
351.73401; 42.18083;     1.99432;    65.82582;50.00000;20.00000;4.20103;2
351.83401; 42.19083;     2.00380;    65.68827;50.00000;20.00000;4.20056;2
351.93399; 42.20083;     2.01294;    65.53103;50.00000;20.00000;4.20010;2
352.03299; 42.21083;     2.02136;    65.41972;50.00000;20.00000;4.19963;2
352.13400; 42.22083;     2.02859;    65.29530;50.00000;20.00000;4.19916;2
352.23199; 42.23083;     2.03573;    65.14732;50.00000;20.00000;4.19870;2
352.33301; 42.24083;     2.04556;    64.97965;50.00000;20.00000;4.19823;2
352.43201; 42.25083;     2.05454;    64.86706;50.00000;20.00000;4.19777;2
352.53201; 42.26083;     2.06248;    64.74134;50.00000;20.00000;4.19730;2
352.63199; 42.27083;     2.07003;    64.59981;50.00000;20.00000;4.19683;2
352.73199; 42.28083;     2.07597;    64.44128;50.00000;20.00000;4.19636;2
352.82901; 42.29083;     2.08197;    64.32998;50.00000;20.00000;4.19591;2
352.92801; 42.30083;     2.08846;    64.20555;50.00000;20.00000;4.19545;2
353.02899; 42.31083;     2.09680;    64.06542;50.00000;20.00000;4.19497;2
353.12701; 42.32083;     2.10606;    63.90561;50.00000;20.00000;4.19452;2
353.22601; 42.33083;     2.11659;    63.79032;50.00000;20.00000;4.19405;2
353.32700; 42.34083;     2.12710;    63.65933;50.00000;20.00000;4.19358;2
353.42700; 42.35083;     2.13444;    63.51006;50.00000;20.00000;4.19311;2
353.52499; 42.36083;     2.13924;    63.33713;50.00000;20.00000;4.19265;2
353.62500; 42.37083;     2.14732;    63.21797;50.00000;20.00000;4.19218;2
353.72501; 42.38083;     2.15313;    63.08569;50.00000;20.00000;4.19171;2
353.82300; 42.39083;     2.15467;    62.93900;50.00000;20.00000;4.19125;2
353.92300; 42.40083;     2.15597;    62.77392;50.00000;20.00000;4.19078;2
354.02100; 42.41083;     2.16276;    62.66003;50.00000;20.00000;4.19032;2
354.12299; 42.42083;     2.17604;    62.53162;50.00000;20.00000;4.18984;2
354.22299; 42.43083;     2.18864;    62.38493;50.00000;20.00000;4.18937;2
354.32401; 42.44083;     2.19787;    62.21469;50.00000;20.00000;4.18890;2
354.42001; 42.45083;     2.20460;    62.09553;50.00000;20.00000;4.18845;2
354.51901; 42.46083;     2.20360;    61.96185;50.00000;20.00000;4.18798;2
354.62100; 42.47083;     2.20484;    61.81129;50.00000;20.00000;4.18750;2
354.71899; 42.48083;     2.21859;    61.64222;50.00000;20.00000;4.18704;2
354.82001; 42.49083;     2.23042;    61.52436;50.00000;20.00000;4.18657;2
354.91901; 42.50083;     2.24053;    61.39337;50.00000;20.00000;4.18610;2
355.01901; 42.51083;     2.24552;    61.24410;50.00000;20.00000;4.18563;2
355.11899; 42.52083;     2.24221;    61.07515;50.00000;20.00000;4.18516;2
355.21701; 42.53083;     2.24169;    60.95330;50.00000;20.00000;4.18470;2
355.31799; 42.54083;     2.25525;    60.81844;50.00000;20.00000;4.18423;2
355.41800; 42.55083;     2.26561;    60.66648;50.00000;20.00000;4.18375;2
355.51901; 42.56083;     2.26713;    60.49225;50.00000;20.00000;4.18328;2
355.61700; 42.57083;     2.27251;    60.36783;50.00000;20.00000;4.18282;2
355.71600; 42.58083;     2.28157;    60.22899;50.00000;20.00000;4.18235;2
355.81500; 42.59083;     2.28916;    60.07187;50.00000;20.00000;4.18188;2
355.91400; 42.60083;     2.28704;    59.89636;50.00000;20.00000;4.18142;2
356.01501; 42.61083;     2.27612;    59.77451;50.00000;20.00000;4.18094;2
356.11301; 42.62083;     2.27958;    59.64094;50.00000;20.00000;4.18048;2
356.21301; 42.63083;     2.29756;    59.49155;50.00000;20.00000;4.18001;2
356.31299; 42.64083;     2.30995;    59.32002;50.00000;20.00000;4.17954;2
356.41299; 42.65083;     2.31643;    59.19560;50.00000;20.00000;4.17906;2
356.51199; 42.66083;     2.31932;    59.05676;50.00000;20.00000;4.17860;2
356.61200; 42.67083;     2.31588;    58.89952;50.00000;20.00000;4.17812;2
356.70901; 42.68083;     2.31346;    58.72014;50.00000;20.00000;4.17767;2
356.81000; 42.69083;     2.31531;    58.59431;50.00000;20.00000;4.17719;2
356.91000; 42.70083;     2.31994;    58.45547;50.00000;20.00000;4.17672;2
357.01001; 42.71083;     2.32382;    58.29964;50.00000;20.00000;4.17624;2
357.10999; 42.72083;     2.32847;    58.12284;50.00000;20.00000;4.17577;2
357.20901; 42.73083;     2.32854;    57.99841;50.00000;20.00000;4.17530;2
357.30899; 42.74083;     2.33045;    57.86086;50.00000;20.00000;4.17483;2
357.40701; 42.75083;     2.33617;    57.70503;50.00000;20.00000;4.17437;2
357.50699; 42.76083;     2.34112;    57.52823;50.00000;20.00000;4.17389;2
357.60501; 42.77083;     2.34196;    57.40110;50.00000;20.00000;4.17343;2
357.70300; 42.78083;     2.33663;    57.25840;50.00000;20.00000;4.17297;2
357.80399; 42.79083;     2.33159;    57.09730;50.00000;20.00000;4.17249;2
357.90302; 42.80083;     2.33050;    56.91382;50.00000;20.00000;4.17202;2
358.00400; 42.81083;     2.33306;    56.78681;50.00000;20.00000;4.17154;2
358.10400; 42.82083;     2.33641;    56.64539;50.00000;20.00000;4.17107;2
358.20401; 42.83083;     2.33925;    56.48816;50.00000;20.00000;4.17059;2
358.30399; 42.84083;     2.34054;    56.31265;50.00000;20.00000;4.17012;2
358.40302; 42.85083;     2.34059;    56.18822;50.00000;20.00000;4.16965;2
358.50201; 42.86083;     2.33817;    56.04809;50.00000;20.00000;4.16918;2
358.60199; 42.87083;     2.33006;    55.89226;50.00000;20.00000;4.16871;2
358.70001; 42.88083;     2.32350;    55.71405;50.00000;20.00000;4.16824;2
358.79800; 42.89083;     2.31663;    55.58834;50.00000;20.00000;4.16778;2
358.89700; 42.90083;     2.30838;    55.44821;50.00000;20.00000;4.16731;2
358.99899; 42.91083;     2.30730;    55.28968;50.00000;20.00000;4.16682;2
359.09698; 42.92083;     2.31202;    55.11030;50.00000;20.00000;4.16636;2
359.19601; 42.93083;     2.31627;    54.98318;50.00000;20.00000;4.16589;2
359.29599; 42.94083;     2.31460;    54.84047;50.00000;20.00000;4.16541;2
359.39600; 42.95083;     2.31242;    54.67808;50.00000;20.00000;4.16494;2
359.49701; 42.96083;     2.31305;    54.49332;50.00000;20.00000;4.16446;2
359.59601; 42.97083;     2.31187;    54.36104;50.00000;20.00000;4.16399;2
359.69601; 42.98083;     2.30930;    54.21435;50.00000;20.00000;4.16351;2
359.79700; 42.99083;     2.30622;    54.05196;50.00000;20.00000;4.16303;2
359.89401; 43.00083;     2.30190;    53.86988;50.00000;20.00000;4.16257;2
359.99500; 43.01083;     2.29652;    53.74288;50.00000;20.00000;4.16209;2
360.09299; 43.02083;     2.29035;    53.60263;50.00000;20.00000;4.16163;2
360.19299; 43.03083;     2.28417;    53.44551;50.00000;20.00000;4.16115;2
360.29401; 43.04083;     2.27728;    53.26602;50.00000;20.00000;4.16067;2
360.39200; 43.05083;     2.27083;    53.14030;50.00000;20.00000;4.16020;2
360.49200; 43.06083;     2.26464;    52.99888;50.00000;20.00000;4.15973;2
360.58899; 43.07083;     2.25585;    52.83907;50.00000;20.00000;4.15927;2
360.68900; 43.08083;     2.24450;    52.65442;50.00000;20.00000;4.15879;2
360.79001; 43.09083;     2.23352;    52.52730;50.00000;20.00000;4.15831;2
360.89001; 43.10083;     2.22251;    52.38588;50.00000;20.00000;4.15783;2
360.98901; 43.11083;     2.21001;    52.22607;50.00000;20.00000;4.15736;2
361.08600; 43.12083;     2.19830;    52.04657;50.00000;20.00000;4.15690;2
361.18701; 43.13083;     2.18821;    51.92085;50.00000;20.00000;4.15642;2
361.28400; 43.14083;     2.17860;    51.78072;50.00000;20.00000;4.15595;2
361.38501; 43.15083;     2.16889;    51.62091;50.00000;20.00000;4.15547;2
361.48700; 43.16083;     2.15880;    51.44013;50.00000;20.00000;4.15498;2
361.58401; 43.17083;     2.14811;    51.31312;50.00000;20.00000;4.15452;2
361.68399; 43.18083;     2.13738;    51.17299;50.00000;20.00000;4.15404;2
361.78299; 43.19083;     2.12719;    51.01447;50.00000;20.00000;4.15357;2
361.88199; 43.20083;     2.11805;    50.83509;50.00000;20.00000;4.15310;2
361.98401; 43.21083;     2.11203;    50.70797;50.00000;20.00000;4.15261;2
362.08200; 43.22083;     2.10598;    50.56655;50.00000;20.00000;4.15214;2
362.18301; 43.23083;     2.09994;    50.40674;50.00000;20.00000;4.15166;2
362.28201; 43.24083;     2.09387;    50.22209;50.00000;20.00000;4.15119;2
362.38300; 43.25083;     2.08811;    50.09238;50.00000;20.00000;4.15071;2
362.48300; 43.26083;     2.08186;    49.94569;50.00000;20.00000;4.15023;2
362.58301; 43.27083;     2.07493;    49.77147;50.00000;20.00000;4.14975;2
362.68301; 43.28083;     2.06735;    49.58155;50.00000;20.00000;4.14927;2
362.78299; 43.29083;     2.05936;    49.44669;50.00000;20.00000;4.14879;2
362.88000; 43.30083;     2.05174;    49.29731;50.00000;20.00000;4.14833;2
362.98199; 43.31083;     2.04444;    49.13105;50.00000;20.00000;4.14784;2
363.08099; 43.32083;     2.03793;    48.94241;50.00000;20.00000;4.14737;2
363.18100; 43.33083;     2.03241;    48.81271;50.00000;20.00000;4.14689;2
363.28299; 43.34083;     2.02793;    48.66860;50.00000;20.00000;4.14640;2
363.38199; 43.35083;     2.02346;    48.50363;50.00000;20.00000;4.14592;2
363.48199; 43.36083;     2.01891;    48.31371;50.00000;20.00000;4.14545;2
363.58301; 43.37083;     2.01429;    48.18272;50.00000;20.00000;4.14496;2
363.68100; 43.38083;     2.00945;    48.03873;50.00000;20.00000;4.14449;2
363.78299; 43.39083;     2.00416;    47.87762;50.00000;20.00000;4.14400;2
363.88199; 43.40083;     1.99803;    47.69286;50.00000;20.00000;4.14353;2
363.98199; 43.41083;     1.99200;    47.56327;50.00000;20.00000;4.14305;2
364.08200; 43.42083;     1.98634;    47.41916;50.00000;20.00000;4.14257;2
364.18301; 43.43083;     1.98174;    47.25279;50.00000;20.00000;4.14208;2
364.28900; 43.44083;     1.97724;    47.05630;50.00000;20.00000;4.14157;2
364.38800; 43.45083;     1.97300;    46.92004;50.00000;20.00000;4.14110;2
364.48499; 43.46083;     1.96879;    46.76808;50.00000;20.00000;4.14063;2
364.58401; 43.47083;     1.96641;    46.59784;50.00000;20.00000;4.14016;2
364.68600; 43.48083;     1.96828;    46.40405;50.00000;20.00000;4.13967;2
364.78299; 43.49083;     1.97040;    46.26907;50.00000;20.00000;4.13920;2
364.88501; 43.50083;     1.97143;    46.11582;50.00000;20.00000;4.13871;2
364.98599; 43.51083;     1.97106;    45.94160;50.00000;20.00000;4.13823;2
365.08499; 43.52083;     1.97016;    45.74125;50.00000;20.00000;4.13775;2
365.18500; 43.53083;     1.96780;    45.59971;50.00000;20.00000;4.13727;2
365.28400; 43.54083;     1.96401;    45.44002;50.00000;20.00000;4.13679;2
365.38599; 43.55083;     1.95931;    45.25665;50.00000;20.00000;4.13630;2
365.48401; 43.56083;     1.95314;    45.04963;50.00000;20.00000;4.13583;2
365.58701; 43.57083;     1.94736;    44.90422;50.00000;20.00000;4.13534;2
365.68399; 43.58083;     1.94192;    44.74582;50.00000;20.00000;4.13487;2
365.78699; 43.59083;     1.93677;    44.56890;50.00000;20.00000;4.13437;2
365.88800; 43.60083;     1.93213;    44.37253;50.00000;20.00000;4.13389;2
365.98499; 43.61083;     1.92772;    44.23627;50.00000;20.00000;4.13342;2
366.08600; 43.62083;     1.92533;    44.08431;50.00000;20.00000;4.13293;2
366.18701; 43.63083;     1.92426;    43.91008;50.00000;20.00000;4.13245;2
366.28699; 43.64083;     1.92481;    43.71360;50.00000;20.00000;4.13196;2
366.38800; 43.65083;     1.92553;    43.57218;50.00000;20.00000;4.13148;2
366.48499; 43.66083;     1.92636;    43.41366;50.00000;20.00000;4.13101;2
366.58899; 43.67083;     1.92707;    43.23299;50.00000;20.00000;4.13051;2
366.68900; 43.68083;     1.92777;    43.02596;50.00000;20.00000;4.13003;2
366.78699; 43.69083;     1.92803;    42.88196;50.00000;20.00000;4.12955;2
366.88501; 43.70083;     1.92715;    42.72086;50.00000;20.00000;4.12908;2
366.98700; 43.71083;     1.92478;    42.54137;50.00000;20.00000;4.12859;2
367.08801; 43.72083;     1.92133;    42.34231;50.00000;20.00000;4.12810;2
367.19000; 43.73083;     1.91642;    42.20475;50.00000;20.00000;4.12761;2
367.28699; 43.74083;     1.90954;    42.05279;50.00000;20.00000;4.12714;2
367.38699; 43.75083;     1.90069;    41.87857;50.00000;20.00000;4.12666;2
367.48599; 43.76083;     1.89085;    41.68208;50.00000;20.00000;4.12618;2
367.58600; 43.77083;     1.88150;    41.54324;50.00000;20.00000;4.12569;2
367.68799; 43.78083;     1.87236;    41.38870;50.00000;20.00000;4.12520;2
367.78601; 43.79083;     1.86280;    41.21717;50.00000;20.00000;4.12473;2
367.88400; 43.80083;     1.85177;    41.02069;50.00000;20.00000;4.12425;2
367.98401; 43.81083;     1.83926;    40.87787;50.00000;20.00000;4.12377;2
368.08099; 43.82083;     1.82557;    40.71677;50.00000;20.00000;4.12330;2
368.18301; 43.83083;     1.81161;    40.53340;50.00000;20.00000;4.12281;2
368.28201; 43.84083;     1.79749;    40.32122;50.00000;20.00000;4.12233;2
368.38199; 43.85083;     1.78480;    40.17195;50.00000;20.00000;4.12184;2
368.48401; 43.86083;     1.78254;    39.99374;50.00000;20.00000;4.12135;2
368.58499; 43.87083;     1.78720;    39.79738;50.00000;20.00000;4.12086;2
368.68600; 43.88083;     1.79670;    39.55766;50.00000;20.00000;4.12037;2
368.78900; 43.89083;     1.80828;    39.36375;50.00000;20.00000;4.11987;2
368.89001; 43.90083;     1.82110;    39.13587;50.00000;20.00000;4.11938;2
368.99301; 43.91083;     1.83268;    38.88443;50.00000;20.00000;4.11889;2
369.09500; 43.92083;     1.84312;    38.58964;50.00000;20.00000;4.11839;2
369.19800; 43.93083;     1.85233;    38.31724;50.00000;20.00000;4.11789;2
369.29800; 43.94083;     1.86249;    37.96879;50.00000;20.00000;4.11741;2
369.39999; 43.95083;     1.87311;    37.68724;50.00000;20.00000;4.11691;2
369.50101; 43.96083;     1.88283;    37.43967;50.00000;20.00000;4.11642;2
369.60199; 43.97083;     1.88970;    37.20394;50.00000;20.00000;4.11593;2
369.70300; 43.98083;     1.89511;    37.07026;50.00000;20.00000;4.11544;2
369.80600; 43.99083;     1.89906;    36.91970;50.00000;20.00000;4.11494;2
369.90601; 44.00083;     1.90202;    36.74946;50.00000;20.00000;4.11446;2
370.00601; 44.01083;     1.90928;    36.56211;50.00000;20.00000;4.11397;2
370.10999; 44.02083;     1.91917;    36.41285;50.00000;20.00000;4.11347;2
370.21201; 44.03083;     1.92931;    36.25163;50.00000;20.00000;4.11297;2
370.31201; 44.04083;     1.93990;    36.07096;50.00000;20.00000;4.11248;2
370.41501; 44.05083;     1.94871;    35.86006;50.00000;20.00000;4.11198;2
370.51501; 44.06083;     1.95585;    35.70412;50.00000;20.00000;4.11150;2
370.61600; 44.07083;     1.96248;    35.53001;50.00000;20.00000;4.11101;2
370.71899; 44.08083;     1.96957;    35.32825;50.00000;20.00000;4.11051;2
370.81900; 44.09083;     1.97691;    35.09908;50.00000;20.00000;4.11002;2
370.92200; 44.10083;     1.98496;    34.93528;50.00000;20.00000;4.10952;2
371.02499; 44.11083;     1.99473;    34.75977;50.00000;20.00000;4.10902;2
371.12601; 44.12083;     2.00672;    34.56985;50.00000;20.00000;4.10853;2
371.22501; 44.13083;     2.01729;    34.36036;50.00000;20.00000;4.10804;2
371.32700; 44.14083;     2.02424;    34.20711;50.00000;20.00000;4.10755;2
371.42801; 44.15083;     2.02875;    34.03804;50.00000;20.00000;4.10705;2
371.52899; 44.16083;     2.03312;    33.83898;50.00000;20.00000;4.10656;2
371.63101; 44.17083;     2.04021;    33.61238;50.00000;20.00000;4.10607;2
371.73300; 44.18083;     2.04842;    33.45655;50.00000;20.00000;4.10557;2
371.83401; 44.19083;     2.05476;    33.28889;50.00000;20.00000;4.10508;2
371.93301; 44.20083;     2.06169;    33.10025;50.00000;20.00000;4.10459;2
372.03601; 44.21083;     2.07190;    32.88549;50.00000;20.00000;4.10409;2
372.13901; 44.22083;     2.08222;    32.72966;50.00000;20.00000;4.10359;2
372.23999; 44.23083;     2.09127;    32.55802;50.00000;20.00000;4.10310;2
372.33801; 44.24083;     2.09787;    32.36552;50.00000;20.00000;4.10262;2
372.43799; 44.25083;     2.10045;    32.14407;50.00000;20.00000;4.10213;2
372.54099; 44.26083;     2.10219;    31.98825;50.00000;20.00000;4.10163;2
372.64200; 44.27083;     2.10334;    31.81929;50.00000;20.00000;4.10113;2
372.74301; 44.28083;     2.10460;    31.63066;50.00000;20.00000;4.10064;2
372.84201; 44.29083;     2.10709;    31.41590;50.00000;20.00000;4.10016;2
372.94299; 44.30083;     2.11029;    31.26007;50.00000;20.00000;4.09966;2
373.04300; 44.31083;     2.11568;    31.08971;50.00000;20.00000;4.09918;2
373.14600; 44.32083;     2.12096;    30.89850;50.00000;20.00000;4.09867;2
373.24500; 44.33083;     2.12237;    30.67718;50.00000;20.00000;4.09819;2
373.34399; 44.34083;     2.12386;    30.52123;50.00000;20.00000;4.09770;2
373.44501; 44.35083;     2.12643;    30.35099;50.00000;20.00000;4.09721;2
373.54501; 44.36083;     2.12788;    30.16107;50.00000;20.00000;4.09672;2
373.64700; 44.37083;     2.12823;    29.94759;50.00000;20.00000;4.09622;2
373.74799; 44.38083;     2.12842;    29.79563;50.00000;20.00000;4.09573;2
373.84698; 44.39083;     2.12852;    29.63066;50.00000;20.00000;4.09524;2
373.95099; 44.40083;     2.13260;    29.44461;50.00000;20.00000;4.09474;2
374.04901; 44.41083;     2.13720;    29.23500;50.00000;20.00000;4.09426;2
374.15100; 44.42083;     2.13914;    29.08573;50.00000;20.00000;4.09376;2
374.25000; 44.43083;     2.13894;    28.92065;50.00000;20.00000;4.09327;2
374.35101; 44.44083;     2.13937;    28.73471;50.00000;20.00000;4.09278;2
374.44800; 44.45083;     2.14014;    28.52252;50.00000;20.00000;4.09230;2
374.55200; 44.46083;     2.14183;    28.37056;50.00000;20.00000;4.09179;2
374.65201; 44.47083;     2.14420;    28.20559;50.00000;20.00000;4.09130;2
374.75299; 44.48083;     2.14534;    28.02211;50.00000;20.00000;4.09081;2
374.85300; 44.49083;     2.14546;    27.81262;50.00000;20.00000;4.09032;2
374.95499; 44.50083;     2.14448;    27.66066;50.00000;20.00000;4.08982;2
375.05399; 44.51083;     2.14074;    27.49429;50.00000;20.00000;4.08933;2
375.15500; 44.52083;     2.13651;    27.30835;50.00000;20.00000;4.08884;2
375.25299; 44.53083;     2.13150;    27.09616;50.00000;20.00000;4.08835;2
375.35400; 44.54083;     2.12756;    26.94806;50.00000;20.00000;4.08786;2
375.45499; 44.55083;     2.12431;    26.78966;50.00000;20.00000;4.08736;2
375.55701; 44.56083;     2.12289;    26.61415;50.00000;20.00000;4.08686;2
375.65701; 44.57083;     2.12028;    26.41110;50.00000;20.00000;4.08637;2
375.75800; 44.58083;     2.12034;    26.26441;50.00000;20.00000;4.08588;2
375.85699; 44.59083;     2.12832;    26.10589;50.00000;20.00000;4.08539;2
375.95599; 44.60083;     2.13104;    25.93037;50.00000;20.00000;4.08490;2
376.05701; 44.61083;     2.13078;    25.73131;50.00000;20.00000;4.08441;2
376.15799; 44.62083;     2.12696;    25.58462;50.00000;20.00000;4.08391;2
376.26099; 44.63083;     2.12162;    25.42610;50.00000;20.00000;4.08340;2
376.35901; 44.64083;     2.11993;    25.24801;50.00000;20.00000;4.08292;2
376.46100; 44.65083;     2.11881;    25.03582;50.00000;20.00000;4.08242;2
376.56000; 44.66083;     2.11711;    24.87730;50.00000;20.00000;4.08193;2
376.66101; 44.67083;     2.11270;    24.71362;50.00000;20.00000;4.08144;2
376.75900; 44.68083;     2.10739;    24.53412;50.00000;20.00000;4.08095;2
376.86099; 44.69083;     2.10392;    24.33248;50.00000;20.00000;4.08045;2
376.96201; 44.70083;     2.10094;    24.18837;50.00000;20.00000;4.07995;2
377.06201; 44.71083;     2.09872;    24.03254;50.00000;20.00000;4.07946;2
377.16400; 44.72083;     2.09542;    23.86219;50.00000;20.00000;4.07896;2
377.26401; 44.73083;     2.09004;    23.67226;50.00000;20.00000;4.07847;2
377.36401; 44.74083;     2.08431;    23.53342;50.00000;20.00000;4.07797;2
377.46399; 44.75083;     2.07884;    23.38158;50.00000;20.00000;4.07748;2
377.56299; 44.76083;     2.07479;    23.21251;50.00000;20.00000;4.07699;2
377.66400; 44.77083;     2.06998;    23.01731;50.00000;20.00000;4.07650;2
377.76199; 44.78083;     2.06477;    22.87847;50.00000;20.00000;4.07601;2
377.86301; 44.79083;     2.05921;    22.72792;50.00000;20.00000;4.07551;2
377.96399; 44.80083;     2.05270;    22.56025;50.00000;20.00000;4.07502;2
378.06500; 44.81083;     2.04600;    22.37162;50.00000;20.00000;4.07452;2
378.16599; 44.82083;     2.03967;    22.23536;50.00000;20.00000;4.07402;2
378.26599; 44.83083;     2.03517;    22.08609;50.00000;20.00000;4.07353;2
378.36700; 44.84083;     2.03046;    21.92101;50.00000;20.00000;4.07303;2
378.46701; 44.85083;     2.02491;    21.73635;50.00000;20.00000;4.07253;2
378.56601; 44.86083;     2.01864;    21.60009;50.00000;20.00000;4.07204;2
378.66800; 44.87083;     2.01267;    21.45481;50.00000;20.00000;4.07154;2
378.76599; 44.88083;     2.00668;    21.29359;50.00000;20.00000;4.07106;2
378.87000; 44.89083;     2.00054;    21.11023;50.00000;20.00000;4.07054;2
378.96899; 44.90083;     1.99393;    20.97924;50.00000;20.00000;4.07005;2
379.06799; 44.91083;     1.98659;    20.83782;50.00000;20.00000;4.06956;2
379.17001; 44.92083;     1.97959;    20.67930;50.00000;20.00000;4.06906;2
379.26999; 44.93083;     1.97315;    20.50250;50.00000;20.00000;4.06857;2
379.37000; 44.94083;     1.96642;    20.37279;50.00000;20.00000;4.06807;2
379.46899; 44.95083;     1.95873;    20.23395;50.00000;20.00000;4.06758;2
379.57101; 44.96083;     1.95101;    20.07813;50.00000;20.00000;4.06708;2
379.67099; 44.97083;     1.94380;    19.90132;50.00000;20.00000;4.06658;2
379.77100; 44.98083;     1.93663;    19.77291;50.00000;20.00000;4.06609;2
379.87299; 44.99083;     1.92950;    19.63548;50.00000;20.00000;4.06558;2
379.97299; 45.00083;     1.92213;    19.48223;50.00000;20.00000;4.06509;2
380.07300; 45.01083;     1.91467;    19.30800;50.00000;20.00000;4.06459;2
380.17499; 45.02083;     1.90703;    19.18229;50.00000;20.00000;4.06409;2
380.27499; 45.03083;     1.89974;    19.04731;50.00000;20.00000;4.06359;2
