Repository: TristanHehnen/BESKID_ExperimentalData

# Experimental Data of the BESKID Project

The repository contains the public experimental data of the BESKID project.

The primary material investigate is Poly(methyl methacrylate) (PMMA).

The materials have been examined in various experimental setups, across different sizes, from micro- to real-scale. Data of the following setups is available:
- Thermogravimetric analysis (TGA)
- Micro-scale combustion calorimetry (MCC)
- Differential scanning calorimetry (DSC)
- Cone calorimetry

File: ExpData/TGA/DE_6mm/ExpDat_PMMA_DE_6mm_10Kmin_03.txt (part 7 of 21)
#SEG. 3:                     ;700�C/00:10/700�C
#SEG. 4:                     ;700�C/25.0(K/min)/30�C
##Temp./�C;Time/min;DSC/(mW/mg);Mass/%;Gas Flow(purge2)/(ml/min);Gas Flow(protective)/(ml/min);Sensit./(uV/mW);Segment
326.40701; 39.64000;     0.65775;    85.95749;50.00000;20.00000;4.31577;2
326.50699; 39.65000;     0.66056;    85.92768;50.00000;20.00000;4.31534;2
326.60400; 39.66000;     0.66339;    85.88616;50.00000;20.00000;4.31491;2
326.70499; 39.67000;     0.66623;    85.85636;50.00000;20.00000;4.31447;2
326.80301; 39.68000;     0.66905;    85.82261;50.00000;20.00000;4.31404;2
326.90399; 39.69000;     0.67188;    85.78503;50.00000;20.00000;4.31359;2
327.00400; 39.70000;     0.67466;    85.74224;50.00000;20.00000;4.31315;2
327.10400; 39.71000;     0.67770;    85.71243;50.00000;20.00000;4.31271;2
327.20300; 39.72000;     0.68075;    85.68262;50.00000;20.00000;4.31228;2
327.30200; 39.73000;     0.68371;    85.64760;50.00000;20.00000;4.31184;2
327.40302; 39.74000;     0.68663;    85.60875;50.00000;20.00000;4.31140;2
327.50201; 39.75000;     0.68947;    85.57894;50.00000;20.00000;4.31097;2
327.60300; 39.76000;     0.69238;    85.54392;50.00000;20.00000;4.31052;2
327.70401; 39.77000;     0.69532;    85.50240;50.00000;20.00000;4.31008;2
327.80301; 39.78000;     0.69845;    85.45311;50.00000;20.00000;4.30964;2
327.90201; 39.79000;     0.70140;    85.41948;50.00000;20.00000;4.30920;2
328.00201; 39.80000;     0.70449;    85.38178;50.00000;20.00000;4.30876;2
328.10300; 39.81000;     0.70766;    85.34166;50.00000;20.00000;4.30832;2
328.20200; 39.82000;     0.71073;    85.29492;50.00000;20.00000;4.30788;2
328.30301; 39.83000;     0.71387;    85.26256;50.00000;20.00000;4.30744;2
328.40100; 39.84000;     0.71687;    85.22626;50.00000;20.00000;4.30701;2
328.50201; 39.85000;     0.71999;    85.18347;50.00000;20.00000;4.30656;2
328.60101; 39.86000;     0.72325;    85.13673;50.00000;20.00000;4.30612;2
328.70099; 39.87000;     0.72632;    85.10565;50.00000;20.00000;4.30568;2
328.80200; 39.88000;     0.72950;    85.06935;50.00000;20.00000;4.30524;2
328.89999; 39.89000;     0.73297;    85.02655;50.00000;20.00000;4.30480;2
329.00101; 39.90000;     0.73633;    84.97344;50.00000;20.00000;4.30436;2
329.09900; 39.91000;     0.73932;    84.92681;50.00000;20.00000;4.30392;2
329.20200; 39.92000;     0.74240;    84.88657;50.00000;20.00000;4.30347;2
329.30099; 39.93000;     0.74565;    84.83995;50.00000;20.00000;4.30303;2
329.39999; 39.94000;     0.74887;    84.78672;50.00000;20.00000;4.30260;2
329.50201; 39.95000;     0.75218;    84.75042;50.00000;20.00000;4.30214;2
329.60001; 39.96000;     0.75550;    84.70890;50.00000;20.00000;4.30171;2
329.69901; 39.97000;     0.75885;    84.66227;50.00000;20.00000;4.30127;2
329.79901; 39.98000;     0.76216;    84.61043;50.00000;20.00000;4.30083;2
329.89899; 39.99000;     0.76561;    84.57541;50.00000;20.00000;4.30039;2
329.99899; 40.00000;     0.76894;    84.53517;50.00000;20.00000;4.29994;2
330.09900; 40.01000;     0.77237;    84.48854;50.00000;20.00000;4.29950;2
330.20001; 40.02000;     0.77558;    84.43670;50.00000;20.00000;4.29905;2
330.29901; 40.03000;     0.77918;    84.40168;50.00000;20.00000;4.29862;2
330.39801; 40.04000;     0.78268;    84.36016;50.00000;20.00000;4.29818;2
330.49500; 40.05000;     0.78589;    84.31226;50.00000;20.00000;4.29775;2
330.59799; 40.06000;     0.78926;    84.25775;50.00000;20.00000;4.29729;2
330.69901; 40.07000;     0.79270;    84.22018;50.00000;20.00000;4.29684;2
330.79901; 40.08000;     0.79618;    84.17866;50.00000;20.00000;4.29640;2
330.89999; 40.09000;     0.79968;    84.13076;50.00000;20.00000;4.29595;2
330.99899; 40.10000;     0.80335;    84.07625;50.00000;20.00000;4.29551;2
331.09698; 40.11000;     0.80685;    84.03740;50.00000;20.00000;4.29508;2
331.19901; 40.12000;     0.81030;    83.99460;50.00000;20.00000;4.29462;2
331.29599; 40.13000;     0.81415;    83.94532;50.00000;20.00000;4.29419;2
331.39801; 40.14000;     0.81765;    83.88698;50.00000;20.00000;4.29374;2
331.49600; 40.15000;     0.82116;    83.84674;50.00000;20.00000;4.29330;2
331.59601; 40.16000;     0.82462;    83.80139;50.00000;20.00000;4.29286;2
331.69601; 40.17000;     0.82823;    83.74955;50.00000;20.00000;4.29241;2
331.79501; 40.18000;     0.83193;    83.68739;50.00000;20.00000;4.29197;2
331.89801; 40.19000;     0.83556;    83.63543;50.00000;20.00000;4.29151;2
331.99500; 40.20000;     0.83921;    83.59263;50.00000;20.00000;4.29108;2
332.09698; 40.21000;     0.84289;    83.54474;50.00000;20.00000;4.29063;2
332.19501; 40.22000;     0.84646;    83.49023;50.00000;20.00000;4.29019;2
332.29501; 40.23000;     0.85028;    83.45010;50.00000;20.00000;4.28975;2
332.39401; 40.24000;     0.85392;    83.40209;50.00000;20.00000;4.28931;2
332.49399; 40.25000;     0.85751;    83.34758;50.00000;20.00000;4.28886;2
332.59500; 40.26000;     0.86122;    83.28020;50.00000;20.00000;4.28841;2
332.69199; 40.27000;     0.86493;    83.23218;50.00000;20.00000;4.28798;2
332.79501; 40.28000;     0.86868;    83.18034;50.00000;20.00000;4.28752;2
332.89301; 40.29000;     0.87242;    83.12073;50.00000;20.00000;4.28708;2
332.99301; 40.30000;     0.87625;    83.05207;50.00000;20.00000;4.28663;2
333.09201; 40.31000;     0.88028;    83.00534;50.00000;20.00000;4.28619;2
333.19199; 40.32000;     0.88399;    82.95350;50.00000;20.00000;4.28575;2
333.29501; 40.33000;     0.88751;    82.89644;50.00000;20.00000;4.28529;2
333.39200; 40.34000;     0.89138;    82.83161;50.00000;20.00000;4.28485;2
333.49200; 40.35000;     0.89527;    82.78626;50.00000;20.00000;4.28441;2
333.59201; 40.36000;     0.89900;    82.73569;50.00000;20.00000;4.28396;2
333.69101; 40.37000;     0.90264;    82.67991;50.00000;20.00000;4.28352;2
333.79099; 40.38000;     0.90656;    82.61253;50.00000;20.00000;4.28307;2
333.89099; 40.39000;     0.91037;    82.56718;50.00000;20.00000;4.28262;2
333.98999; 40.40000;     0.91423;    82.51662;50.00000;20.00000;4.28218;2
334.08899; 40.41000;     0.91788;    82.45956;50.00000;20.00000;4.28174;2
334.19000; 40.42000;     0.92159;    82.39600;50.00000;20.00000;4.28128;2
334.29001; 40.43000;     0.92539;    82.35321;50.00000;20.00000;4.28084;2
334.38901; 40.44000;     0.92908;    82.30392;50.00000;20.00000;4.28039;2
334.48700; 40.45000;     0.93283;    82.24558;50.00000;20.00000;4.27995;2
334.59000; 40.46000;     0.93668;    82.17692;50.00000;20.00000;4.27949;2
334.68799; 40.47000;     0.94052;    82.12636;50.00000;20.00000;4.27905;2
334.78900; 40.48000;     0.94446;    82.07058;50.00000;20.00000;4.27860;2
334.88800; 40.49000;     0.94872;    82.00575;50.00000;20.00000;4.27816;2
334.98901; 40.50000;     0.95250;    81.93442;50.00000;20.00000;4.27770;2
335.08801; 40.51000;     0.95643;    81.88258;50.00000;20.00000;4.27726;2
335.18799; 40.52000;     0.96056;    81.82552;50.00000;20.00000;4.27681;2
335.28699; 40.53000;     0.96484;    81.76197;50.00000;20.00000;4.27637;2
335.38800; 40.54000;     0.96896;    81.68681;50.00000;20.00000;4.27591;2
335.48700; 40.55000;     0.97311;    81.63358;50.00000;20.00000;4.27547;2
335.58701; 40.56000;     0.97707;    81.57397;50.00000;20.00000;4.27502;2
335.68799; 40.57000;     0.98119;    81.50659;50.00000;20.00000;4.27457;2
335.78699; 40.58000;     0.98516;    81.43004;50.00000;20.00000;4.27412;2
335.88800; 40.59000;     0.98899;    81.37693;50.00000;20.00000;4.27367;2
335.98801; 40.60000;     0.99305;    81.31732;50.00000;20.00000;4.27322;2
336.08600; 40.61000;     0.99715;    81.24982;50.00000;20.00000;4.27278;2
336.18500; 40.62000;     1.00123;    81.16945;50.00000;20.00000;4.27233;2
336.28500; 40.63000;     1.00533;    81.11239;50.00000;20.00000;4.27188;2
336.38800; 40.64000;     1.00950;    81.04895;50.00000;20.00000;4.27142;2
336.48700; 40.65000;     1.01321;    80.97890;50.00000;20.00000;4.27097;2
336.58600; 40.66000;     1.01694;    80.89853;50.00000;20.00000;4.27053;2
336.68701; 40.67000;     1.02070;    80.84275;50.00000;20.00000;4.27007;2
336.78601; 40.68000;     1.02449;    80.77919;50.00000;20.00000;4.26963;2
336.88501; 40.69000;     1.02850;    80.70532;50.00000;20.00000;4.26918;2
336.98499; 40.70000;     1.03240;    80.62750;50.00000;20.00000;4.26873;2
337.08301; 40.71000;     1.03626;    80.57044;50.00000;20.00000;4.26829;2
337.18600; 40.72000;     1.03967;    80.50816;50.00000;20.00000;4.26782;2
337.28500; 40.73000;     1.04330;    80.43950;50.00000;20.00000;4.26738;2
337.38501; 40.74000;     1.04729;    80.35913;50.00000;20.00000;4.26692;2
337.48499; 40.75000;     1.05113;    80.30079;50.00000;20.00000;4.26647;2
337.58401; 40.76000;     1.05527;    80.23469;50.00000;20.00000;4.26603;2
337.68301; 40.77000;     1.05992;    80.15814;50.00000;20.00000;4.26558;2
337.78500; 40.78000;     1.06495;    80.07128;50.00000;20.00000;4.26512;2
337.88300; 40.79000;     1.07019;    80.01039;50.00000;20.00000;4.26468;2
337.98300; 40.80000;     1.07542;    79.94417;50.00000;20.00000;4.26422;2
338.08301; 40.81000;     1.08046;    79.87029;50.00000;20.00000;4.26377;2
338.18201; 40.82000;     1.08607;    79.78470;50.00000;20.00000;4.26332;2
338.28400; 40.83000;     1.09295;    79.72382;50.00000;20.00000;4.26286;2
338.38199; 40.84000;     1.10025;    79.64217;50.00000;20.00000;4.26242;2
338.48499; 40.85000;     1.10730;    79.55913;50.00000;20.00000;4.26195;2
338.58499; 40.86000;     1.11442;    79.47099;50.00000;20.00000;4.26150;2
338.68301; 40.87000;     1.12270;    79.41010;50.00000;20.00000;4.26106;2
338.78299; 40.88000;     1.13069;    79.34261;50.00000;20.00000;4.26060;2
338.88101; 40.89000;     1.13803;    79.26618;50.00000;20.00000;4.26016;2
338.98199; 40.90000;     1.14520;    79.17537;50.00000;20.00000;4.25970;2
339.08301; 40.91000;     1.15213;    79.11054;50.00000;20.00000;4.25925;2
339.18301; 40.92000;     1.15888;    79.03794;50.00000;20.00000;4.25879;2
339.28299; 40.93000;     1.16572;    78.95502;50.00000;20.00000;4.25834;2
339.38199; 40.94000;     1.17195;    78.86293;50.00000;20.00000;4.25789;2
339.48199; 40.95000;     1.17667;    78.79300;50.00000;20.00000;4.25744;2
339.58200; 40.96000;     1.18016;    78.70741;50.00000;20.00000;4.25698;2
339.68301; 40.97000;     1.18727;    78.62310;50.00000;20.00000;4.25652;2
339.78201; 40.98000;     1.19505;    78.52718;50.00000;20.00000;4.25608;2
339.88400; 40.99000;     1.20246;    78.45980;50.00000;20.00000;4.25561;2
339.98199; 41.00000;     1.20976;    78.38453;50.00000;20.00000;4.25517;2
340.08099; 41.01000;     1.21652;    78.29245;50.00000;20.00000;4.25472;2
340.17999; 41.02000;     1.22328;    78.18877;50.00000;20.00000;4.25427;2
340.28201; 41.03000;     1.22968;    78.12139;50.00000;20.00000;4.25380;2
340.38000; 41.04000;     1.23623;    78.04612;50.00000;20.00000;4.25336;2
340.48099; 41.05000;     1.24267;    77.96192;50.00000;20.00000;4.25290;2
340.58200; 41.06000;     1.24886;    77.86601;50.00000;20.00000;4.25244;2
340.68100; 41.07000;     1.25513;    77.79851;50.00000;20.00000;4.25199;2
340.78000; 41.08000;     1.26124;    77.72069;50.00000;20.00000;4.25154;2
340.88101; 41.09000;     1.26720;    77.63000;50.00000;20.00000;4.25108;2
340.97900; 41.10000;     1.27318;    77.52759;50.00000;20.00000;4.25063;2
341.07901; 41.11000;     1.27913;    77.45499;50.00000;20.00000;4.25018;2
341.17999; 41.12000;     1.28520;    77.37323;50.00000;20.00000;4.24972;2
341.27899; 41.13000;     1.29127;    77.28126;50.00000;20.00000;4.24927;2
341.37701; 41.14000;     1.29740;    77.17886;50.00000;20.00000;4.24882;2
341.47601; 41.15000;     1.30383;    77.10626;50.00000;20.00000;4.24837;2
341.57599; 41.16000;     1.31032;    77.02577;50.00000;20.00000;4.24791;2
341.67599; 41.17000;     1.31659;    76.93380;50.00000;20.00000;4.24746;2
341.77701; 41.18000;     1.32311;    76.82873;50.00000;20.00000;4.24700;2
341.87601; 41.19000;     1.32929;    76.75357;50.00000;20.00000;4.24654;2
341.97699; 41.20000;     1.33544;    76.67054;50.00000;20.00000;4.24608;2
342.07599; 41.21000;     1.34154;    76.57590;50.00000;20.00000;4.24563;2
342.17599; 41.22000;     1.34773;    76.46828;50.00000;20.00000;4.24518;2
342.27499; 41.23000;     1.35362;    76.39312;50.00000;20.00000;4.24472;2
342.37399; 41.24000;     1.35961;    76.30881;50.00000;20.00000;4.24427;2
342.47601; 41.25000;     1.36543;    76.21417;50.00000;20.00000;4.24380;2
342.57300; 41.26000;     1.37124;    76.10655;50.00000;20.00000;4.24336;2
342.67300; 41.27000;     1.37687;    76.03140;50.00000;20.00000;4.24290;2
342.77200; 41.28000;     1.38271;    75.94581;50.00000;20.00000;4.24245;2
342.87201; 41.29000;     1.38866;    75.84734;50.00000;20.00000;4.24199;2
342.97501; 41.30000;     1.39466;    75.73450;50.00000;20.00000;4.24152;2
343.07501; 41.31000;     1.40055;    75.65541;50.00000;20.00000;4.24107;2
343.17200; 41.32000;     1.40647;    75.56726;50.00000;20.00000;4.24062;2
343.27100; 41.33000;     1.41278;    75.46868;50.00000;20.00000;4.24017;2
343.37100; 41.34000;     1.41944;    75.35596;50.00000;20.00000;4.23971;2
343.47101; 41.35000;     1.42632;    75.27547;50.00000;20.00000;4.23925;2
343.57199; 41.36000;     1.43315;    75.18733;50.00000;20.00000;4.23879;2
343.66901; 41.37000;     1.44009;    75.08620;50.00000;20.00000;4.23835;2
343.76999; 41.38000;     1.44665;    74.96825;50.00000;20.00000;4.23788;2
343.87000; 41.39000;     1.45305;    74.88533;50.00000;20.00000;4.23742;2
343.97000; 41.40000;     1.45956;    74.79325;50.00000;20.00000;4.23697;2
344.06900; 41.41000;     1.46588;    74.68690;50.00000;20.00000;4.23651;2
344.16901; 41.42000;     1.47186;    74.56628;50.00000;20.00000;4.23605;2
344.26801; 41.43000;     1.47810;    74.48336;50.00000;20.00000;4.23560;2
344.36899; 41.44000;     1.48438;    74.39255;50.00000;20.00000;4.23514;2
344.46799; 41.45000;     1.49060;    74.29142;50.00000;20.00000;4.23468;2
344.56900; 41.46000;     1.49678;    74.17869;50.00000;20.00000;4.23422;2
344.66501; 41.47000;     1.50313;    74.09832;50.00000;20.00000;4.23378;2
344.76700; 41.48000;     1.50958;    74.00751;50.00000;20.00000;4.23331;2
344.86600; 41.49000;     1.51623;    73.90256;50.00000;20.00000;4.23285;2
344.96600; 41.50000;     1.52268;    73.77939;50.00000;20.00000;4.23239;2
345.06500; 41.51000;     1.52937;    73.68858;50.00000;20.00000;4.23194;2
345.16599; 41.52000;     1.53600;    73.58873;50.00000;20.00000;4.23147;2
345.26401; 41.53000;     1.54252;    73.47600;50.00000;20.00000;4.23102;2
345.36499; 41.54000;     1.54907;    73.34889;50.00000;20.00000;4.23056;2
345.46399; 41.55000;     1.55562;    73.26202;50.00000;20.00000;4.23010;2
345.56201; 41.56000;     1.56189;    73.16484;50.00000;20.00000;4.22965;2
345.66501; 41.57000;     1.56822;    73.05454;50.00000;20.00000;4.22918;2
345.76300; 41.58000;     1.57458;    72.93138;50.00000;20.00000;4.22873;2
345.86200; 41.59000;     1.58107;    72.84451;50.00000;20.00000;4.22827;2
345.96201; 41.60000;     1.58808;    72.74605;50.00000;20.00000;4.22781;2
346.06100; 41.61000;     1.59587;    72.63448;50.00000;20.00000;4.22735;2
346.16101; 41.62000;     1.60327;    72.50482;50.00000;20.00000;4.22689;2
346.26099; 41.63000;     1.61069;    72.41413;50.00000;20.00000;4.22643;2
346.35999; 41.64000;     1.61802;    72.31300;50.00000;20.00000;4.22597;2
346.45901; 41.65000;     1.62525;    72.19633;50.00000;20.00000;4.22552;2
346.55801; 41.66000;     1.63255;    72.07061;50.00000;20.00000;4.22506;2
346.65900; 41.67000;     1.63962;    71.98363;50.00000;20.00000;4.22459;2
346.75699; 41.68000;     1.64616;    71.87867;50.00000;20.00000;4.22414;2
346.85800; 41.69000;     1.65288;    71.76072;50.00000;20.00000;4.22368;2
346.95700; 41.70000;     1.65809;    71.62840;50.00000;20.00000;4.22322;2
347.05600; 41.71000;     1.66202;    71.53376;50.00000;20.00000;4.22276;2
347.15500; 41.72000;     1.66907;    71.42880;50.00000;20.00000;4.22230;2
347.25400; 41.73000;     1.67822;    71.30819;50.00000;20.00000;4.22185;2
347.35501; 41.74000;     1.68717;    71.17459;50.00000;20.00000;4.22138;2
347.45499; 41.75000;     1.69601;    71.07867;50.00000;20.00000;4.22092;2
347.55301; 41.76000;     1.70485;    70.97244;50.00000;20.00000;4.22046;2
347.65302; 41.77000;     1.71391;    70.85183;50.00000;20.00000;4.22000;2
347.75400; 41.78000;     1.72295;    70.71567;50.00000;20.00000;4.21953;2
347.85400; 41.79000;     1.73174;    70.61709;50.00000;20.00000;4.21907;2
347.95401; 41.80000;     1.74028;    70.50436;50.00000;20.00000;4.21861;2
348.05200; 41.81000;     1.74850;    70.37215;50.00000;20.00000;4.21815;2
348.15100; 41.82000;     1.75691;    70.23345;50.00000;20.00000;4.21770;2
348.25101; 41.83000;     1.76524;    70.13487;50.00000;20.00000;4.21723;2
348.35101; 41.84000;     1.77329;    70.02597;50.00000;20.00000;4.21677;2
348.45200; 41.85000;     1.78121;    69.90153;50.00000;20.00000;4.21630;2
348.54999; 41.86000;     1.78916;    69.76015;50.00000;20.00000;4.21585;2
348.64899; 41.87000;     1.79771;    69.66157;50.00000;20.00000;4.21539;2
348.75000; 41.88000;     1.80692;    69.55267;50.00000;20.00000;4.21492;2
348.84799; 41.89000;     1.81582;    69.42951;50.00000;20.00000;4.21446;2
348.94901; 41.90000;     1.82478;    69.28825;50.00000;20.00000;4.21400;2
349.04999; 41.91000;     1.83381;    69.19756;50.00000;20.00000;4.21353;2
349.14600; 41.92000;     1.83990;    69.08344;50.00000;20.00000;4.21308;2
349.24701; 41.93000;     1.84811;    68.95250;50.00000;20.00000;4.21261;2
349.34799; 41.94000;     1.85798;    68.80336;50.00000;20.00000;4.21214;2
349.44800; 41.95000;     1.86732;    68.70095;50.00000;20.00000;4.21168;2
349.54599; 41.96000;     1.87576;    68.58683;50.00000;20.00000;4.21122;2
349.64801; 41.97000;     1.88402;    68.45717;50.00000;20.00000;4.21075;2
349.74399; 41.98000;     1.89252;    68.31324;50.00000;20.00000;4.21030;2
349.84201; 41.99000;     1.90111;    68.21084;50.00000;20.00000;4.20985;2
349.94400; 42.00000;     1.90967;    68.09939;50.00000;20.00000;4.20937;2
350.04300; 42.01000;     1.91793;    67.97367;50.00000;20.00000;4.20891;2
350.14301; 42.02000;     1.92535;    67.82835;50.00000;20.00000;4.20845;2
350.24200; 42.03000;     1.93309;    67.72339;50.00000;20.00000;4.20799;2
350.34299; 42.04000;     1.94151;    67.60672;50.00000;20.00000;4.20752;2
350.44199; 42.05000;     1.95028;    67.47579;50.00000;20.00000;4.20706;2
350.54099; 42.06000;     1.95849;    67.32282;50.00000;20.00000;4.20659;2
350.63800; 42.07000;     1.96663;    67.21252;50.00000;20.00000;4.20614;2
350.73901; 42.08000;     1.97493;    67.09063;50.00000;20.00000;4.20567;2
350.84000; 42.09000;     1.98331;    66.95587;50.00000;20.00000;4.20520;2
350.93900; 42.10000;     1.99174;    66.80290;50.00000;20.00000;4.20474;2
351.03799; 42.11000;     2.00044;    66.68739;50.00000;20.00000;4.20428;2
351.13599; 42.12000;     2.00914;    66.56155;50.00000;20.00000;4.20382;2
351.23700; 42.13000;     2.01772;    66.42679;50.00000;20.00000;4.20335;2
351.33801; 42.14000;     2.02639;    66.26988;50.00000;20.00000;4.20288;2
351.43799; 42.15000;     2.03843;    66.15715;50.00000;20.00000;4.20241;2
351.53699; 42.16000;     2.04939;    66.03132;50.00000;20.00000;4.20195;2
351.63901; 42.17000;     2.05826;    65.89133;50.00000;20.00000;4.20147;2
351.73801; 42.18000;     2.06575;    65.73442;50.00000;20.00000;4.20101;2
351.83600; 42.19000;     2.07177;    65.62679;50.00000;20.00000;4.20055;2
351.93600; 42.20000;     2.08061;    65.50630;50.00000;20.00000;4.20009;2
352.03400; 42.21000;     2.08996;    65.36887;50.00000;20.00000;4.19963;2
352.13300; 42.22000;     2.09879;    65.20801;50.00000;20.00000;4.19917;2
352.23599; 42.23000;     2.10818;    65.08751;50.00000;20.00000;4.19869;2
352.33401; 42.24000;     2.11743;    64.95263;50.00000;20.00000;4.19823;2
352.43100; 42.25000;     2.12598;    64.80870;50.00000;20.00000;4.19777;2
352.53299; 42.26000;     2.13413;    64.64796;50.00000;20.00000;4.19730;2
352.63000; 42.27000;     2.14216;    64.53779;50.00000;20.00000;4.19684;2
352.73199; 42.28000;     2.14991;    64.41335;50.00000;20.00000;4.19636;2
352.83099; 42.29000;     2.15692;    64.27070;50.00000;20.00000;4.19590;2
352.92899; 42.30000;     2.16468;    64.10729;50.00000;20.00000;4.19544;2
353.02899; 42.31000;     2.17300;    63.99189;50.00000;20.00000;4.19497;2
353.12601; 42.32000;     2.18096;    63.86223;50.00000;20.00000;4.19452;2
353.23001; 42.33000;     2.18860;    63.71448;50.00000;20.00000;4.19403;2
353.32901; 42.34000;     2.19610;    63.54724;50.00000;20.00000;4.19357;2
353.42899; 42.35000;     2.20337;    63.43057;50.00000;20.00000;4.19310;2
353.52802; 42.36000;     2.21068;    63.30091;50.00000;20.00000;4.19264;2
353.62601; 42.37000;     2.21800;    63.15699;50.00000;20.00000;4.19218;2
353.72601; 42.38000;     2.22542;    62.99358;50.00000;20.00000;4.19171;2
353.82401; 42.39000;     2.23295;    62.87691;50.00000;20.00000;4.19125;2
353.92499; 42.40000;     2.24036;    62.74724;50.00000;20.00000;4.19077;2
354.02301; 42.41000;     2.24677;    62.59949;50.00000;20.00000;4.19031;2
354.12500; 42.42000;     2.25157;    62.42831;50.00000;20.00000;4.18983;2
354.22198; 42.43000;     2.25783;    62.30781;50.00000;20.00000;4.18938;2
354.32300; 42.44000;     2.26474;    62.17421;50.00000;20.00000;4.18890;2
354.42001; 42.45000;     2.27162;    62.02379;50.00000;20.00000;4.18845;2
354.51999; 42.46000;     2.27859;    61.85145;50.00000;20.00000;4.18798;2
354.62000; 42.47000;     2.28570;    61.73084;50.00000;20.00000;4.18751;2
354.72000; 42.48000;     2.29291;    61.59723;50.00000;20.00000;4.18704;2
354.82101; 42.49000;     2.29989;    61.44693;50.00000;20.00000;4.18656;2
354.92200; 42.50000;     2.30666;    61.27575;50.00000;20.00000;4.18609;2
355.02100; 42.51000;     2.31243;    61.15514;50.00000;20.00000;4.18562;2
355.11801; 42.52000;     2.31700;    61.02165;50.00000;20.00000;4.18517;2
355.21799; 42.53000;     2.32172;    60.86868;50.00000;20.00000;4.18470;2
355.31500; 42.54000;     2.32715;    60.69356;50.00000;20.00000;4.18424;2
355.41501; 42.55000;     2.33287;    60.57039;50.00000;20.00000;4.18377;2
355.51501; 42.56000;     2.33921;    60.43435;50.00000;20.00000;4.18330;2
355.61401; 42.57000;     2.34514;    60.27999;50.00000;20.00000;4.18283;2
355.71399; 42.58000;     2.35027;    60.10753;50.00000;20.00000;4.18236;2
355.81400; 42.59000;     2.35497;    59.98703;50.00000;20.00000;4.18189;2
355.91501; 42.60000;     2.35985;    59.85088;50.00000;20.00000;4.18141;2
356.01501; 42.61000;     2.36440;    59.69663;50.00000;20.00000;4.18094;2
356.11200; 42.62000;     2.36836;    59.52151;50.00000;20.00000;4.18048;2
356.21301; 42.63000;     2.37271;    59.39834;50.00000;20.00000;4.18001;2
356.31201; 42.64000;     2.37753;    59.25964;50.00000;20.00000;4.17954;2
356.41101; 42.65000;     2.38216;    59.10145;50.00000;20.00000;4.17907;2
356.51099; 42.66000;     2.38694;    58.92261;50.00000;20.00000;4.17860;2
356.60999; 42.67000;     2.39320;    58.79423;50.00000;20.00000;4.17813;2
356.70901; 42.68000;     2.39861;    58.65030;50.00000;20.00000;4.17767;2
356.80801; 42.69000;     2.40223;    58.48956;50.00000;20.00000;4.17720;2
356.90900; 42.70000;     2.40443;    58.31189;50.00000;20.00000;4.17672;2
357.00900; 42.71000;     2.40657;    58.18745;50.00000;20.00000;4.17625;2
357.10699; 42.72000;     2.40967;    58.05257;50.00000;20.00000;4.17579;2
357.20700; 42.73000;     2.41323;    57.89832;50.00000;20.00000;4.17531;2
357.30600; 42.74000;     2.41740;    57.72331;50.00000;20.00000;4.17485;2
357.40701; 42.75000;     2.42189;    57.59493;50.00000;20.00000;4.17437;2
357.50601; 42.76000;     2.42628;    57.45100;50.00000;20.00000;4.17390;2
357.60300; 42.77000;     2.42786;    57.28632;50.00000;20.00000;4.17344;2
357.70499; 42.78000;     2.42869;    57.09971;50.00000;20.00000;4.17296;2
357.80499; 42.79000;     2.42852;    56.97005;50.00000;20.00000;4.17248;2
357.90399; 42.80000;     2.42759;    56.82868;50.00000;20.00000;4.17202;2
358.00299; 42.81000;     2.42574;    56.67049;50.00000;20.00000;4.17155;2
358.10199; 42.82000;     2.42291;    56.49166;50.00000;20.00000;4.17108;2
358.19901; 42.83000;     2.42053;    56.36582;50.00000;20.00000;4.17062;2
358.29999; 42.84000;     2.41832;    56.22457;50.00000;20.00000;4.17014;2
358.40201; 42.85000;     2.41606;    56.06243;50.00000;20.00000;4.16966;2
358.49899; 42.86000;     2.41463;    55.87965;50.00000;20.00000;4.16920;2
358.59900; 42.87000;     2.41363;    55.75127;50.00000;20.00000;4.16872;2
358.69601; 42.88000;     2.41285;    55.60874;50.00000;20.00000;4.16826;2
358.79901; 42.89000;     2.41148;    55.44660;50.00000;20.00000;4.16777;2
358.89600; 42.90000;     2.40914;    55.26383;50.00000;20.00000;4.16731;2
358.99600; 42.91000;     2.40588;    55.13799;50.00000;20.00000;4.16684;2
359.09500; 42.92000;     2.40178;    54.99674;50.00000;20.00000;4.16637;2
359.19601; 42.93000;     2.39834;    54.83599;50.00000;20.00000;4.16589;2
359.29401; 42.94000;     2.39761;    54.65577;50.00000;20.00000;4.16542;2
359.39499; 42.95000;     2.39706;    54.52866;50.00000;20.00000;4.16494;2
359.49600; 42.96000;     2.39491;    54.38740;50.00000;20.00000;4.16446;2
359.59299; 42.97000;     2.38921;    54.22654;50.00000;20.00000;4.16400;2
359.69299; 42.98000;     2.38227;    54.04643;50.00000;20.00000;4.16353;2
359.79300; 42.99000;     2.37721;    53.91805;50.00000;20.00000;4.16305;2
359.89301; 43.00000;     2.37325;    53.77668;50.00000;20.00000;4.16258;2
359.99399; 43.01000;     2.36991;    53.61466;50.00000;20.00000;4.16210;2
360.09201; 43.02000;     2.36650;    53.43188;50.00000;20.00000;4.16163;2
360.19299; 43.03000;     2.36386;    53.30222;50.00000;20.00000;4.16115;2
360.29199; 43.04000;     2.36251;    53.15830;50.00000;20.00000;4.16068;2
360.39001; 43.05000;     2.36037;    52.99755;50.00000;20.00000;4.16021;2
360.48901; 43.06000;     2.35668;    52.81466;50.00000;20.00000;4.15974;2
360.59000; 43.07000;     2.35183;    52.68639;50.00000;20.00000;4.15926;2
360.68500; 43.08000;     2.34575;    52.54247;50.00000;20.00000;4.15881;2
360.78799; 43.09000;     2.33964;    52.37906;50.00000;20.00000;4.15832;2
360.88800; 43.10000;     2.33354;    52.19628;50.00000;20.00000;4.15784;2
360.98700; 43.11000;     2.32630;    52.06790;50.00000;20.00000;4.15737;2
361.08899; 43.12000;     2.32201;    51.92664;50.00000;20.00000;4.15688;2
361.18600; 43.13000;     2.32029;    51.76845;50.00000;20.00000;4.15642;2
361.28799; 43.14000;     2.31784;    51.58950;50.00000;20.00000;4.15593;2
361.38901; 43.15000;     2.31249;    51.46111;50.00000;20.00000;4.15545;2
361.48801; 43.16000;     2.30808;    51.31591;50.00000;20.00000;4.15498;2
361.58701; 43.17000;     2.30694;    51.14995;50.00000;20.00000;4.15451;2
361.68701; 43.18000;     2.30599;    50.96323;50.00000;20.00000;4.15403;2
361.78699; 43.19000;     2.30641;    50.83230;50.00000;20.00000;4.15355;2
361.88800; 43.20000;     2.30648;    50.68582;50.00000;20.00000;4.15307;2
361.98801; 43.21000;     2.30737;    50.52113;50.00000;20.00000;4.15259;2
362.09000; 43.22000;     2.30996;    50.33441;50.00000;20.00000;4.15211;2
362.19101; 43.23000;     2.31357;    50.20093;50.00000;20.00000;4.15162;2
362.29001; 43.24000;     2.31932;    50.05178;50.00000;20.00000;4.15115;2
362.39200; 43.25000;     2.32445;    49.88200;50.00000;20.00000;4.15066;2
362.49100; 43.26000;     2.32533;    49.69145;50.00000;20.00000;4.15019;2
362.59201; 43.27000;     2.32533;    49.55007;50.00000;20.00000;4.14971;2
362.69199; 43.28000;     2.32201;    49.40232;50.00000;20.00000;4.14923;2
362.79199; 43.29000;     2.31567;    49.23764;50.00000;20.00000;4.14875;2
362.89200; 43.30000;     2.30911;    49.05486;50.00000;20.00000;4.14827;2
362.99100; 43.31000;     2.30500;    48.92520;50.00000;20.00000;4.14780;2
363.09100; 43.32000;     2.30588;    48.78127;50.00000;20.00000;4.14732;2
363.19299; 43.33000;     2.30729;    48.61787;50.00000;20.00000;4.14683;2
363.29300; 43.34000;     2.30862;    48.43114;50.00000;20.00000;4.14635;2
363.39301; 43.35000;     2.30893;    48.29766;50.00000;20.00000;4.14587;2
363.49301; 43.36000;     2.30753;    48.14608;50.00000;20.00000;4.14539;2
363.59399; 43.37000;     2.30336;    47.97745;50.00000;20.00000;4.14491;2
363.69299; 43.38000;     2.29775;    47.78563;50.00000;20.00000;4.14443;2
363.79300; 43.39000;     2.29095;    47.65075;50.00000;20.00000;4.14395;2
363.89401; 43.40000;     2.28253;    47.50160;50.00000;20.00000;4.14347;2
363.99399; 43.41000;     2.27406;    47.33437;50.00000;20.00000;4.14299;2
364.09299; 43.42000;     2.26492;    47.14776;50.00000;20.00000;4.14252;2
364.19299; 43.43000;     2.25568;    47.01544;50.00000;20.00000;4.14204;2
364.29300; 43.44000;     2.24677;    46.86629;50.00000;20.00000;4.14156;2
364.39401; 43.45000;     2.23898;    46.70300;50.00000;20.00000;4.14107;2
364.49301; 43.46000;     2.23180;    46.51628;50.00000;20.00000;4.14060;2
364.59500; 43.47000;     2.22480;    46.38395;50.00000;20.00000;4.14011;2
364.69400; 43.48000;     2.21697;    46.23747;50.00000;20.00000;4.13963;2
364.79199; 43.49000;     2.20635;    46.07151;50.00000;20.00000;4.13916;2
364.89099; 43.50000;     2.19435;    45.88352;50.00000;20.00000;4.13868;2
364.99600; 43.51000;     2.18296;    45.75258;50.00000;20.00000;4.13818;2
365.09299; 43.52000;     2.17551;    45.60866;50.00000;20.00000;4.13771;2
365.19501; 43.53000;     2.17160;    45.44791;50.00000;20.00000;4.13722;2
365.29401; 43.54000;     2.16766;    45.26514;50.00000;20.00000;4.13675;2
365.39499; 43.55000;     2.16329;    45.13420;50.00000;20.00000;4.13626;2
365.49399; 43.56000;     2.15845;    44.98633;50.00000;20.00000;4.13578;2
365.59500; 43.57000;     2.15432;    44.81527;50.00000;20.00000;4.13530;2
365.69601; 43.58000;     2.15305;    44.62078;50.00000;20.00000;4.13481;2
365.79599; 43.59000;     2.15264;    44.48335;50.00000;20.00000;4.13433;2
365.89401; 43.60000;     2.14997;    44.33038;50.00000;20.00000;4.13386;2
365.99799; 43.61000;     2.14531;    44.16047;50.00000;20.00000;4.13336;2
366.09799; 43.62000;     2.13877;    43.97248;50.00000;20.00000;4.13288;2
366.19699; 43.63000;     2.13262;    43.84026;50.00000;20.00000;4.13240;2
366.29700; 43.64000;     2.12591;    43.69506;50.00000;20.00000;4.13192;2
366.39999; 43.65000;     2.11762;    43.53165;50.00000;20.00000;4.13142;2
366.50000; 43.66000;     2.10867;    43.34888;50.00000;20.00000;4.13094;2
366.59900; 43.67000;     2.09971;    43.22049;50.00000;20.00000;4.13046;2
366.69699; 43.68000;     2.09080;    43.07924;50.00000;20.00000;4.12999;2
366.79800; 43.69000;     2.08151;    42.92105;50.00000;20.00000;4.12950;2
366.90100; 43.70000;     2.07203;    42.74210;50.00000;20.00000;4.12900;2
367.00000; 43.71000;     2.06220;    42.61638;50.00000;20.00000;4.12853;2
367.09799; 43.72000;     2.05257;    42.47628;50.00000;20.00000;4.12805;2
367.19901; 43.73000;     2.04399;    42.31948;50.00000;20.00000;4.12756;2
367.29999; 43.74000;     2.03818;    42.14053;50.00000;20.00000;4.12708;2
367.39801; 43.75000;     2.03224;    42.01087;50.00000;20.00000;4.12660;2
367.49899; 43.76000;     2.02665;    41.86567;50.00000;20.00000;4.12612;2
367.59900; 43.77000;     2.02242;    41.70099;50.00000;20.00000;4.12563;2
367.70099; 43.78000;     2.01846;    41.51427;50.00000;20.00000;4.12514;2
367.79999; 43.79000;     2.01464;    41.38333;50.00000;20.00000;4.12466;2
367.89899; 43.80000;     2.01071;    41.23685;50.00000;20.00000;4.12418;2
368.00000; 43.81000;     2.00627;    41.07217;50.00000;20.00000;4.12369;2
368.09900; 43.82000;     2.00086;    40.88684;50.00000;20.00000;4.12321;2
368.20001; 43.83000;     1.99515;    40.75579;50.00000;20.00000;4.12273;2
368.29999; 43.84000;     1.98886;    40.60931;50.00000;20.00000;4.12224;2
368.39899; 43.85000;     1.98257;    40.44463;50.00000;20.00000;4.12176;2
368.49899; 43.86000;     1.97664;    40.24631;50.00000;20.00000;4.12128;2
368.59900; 43.87000;     1.96998;    40.10888;50.00000;20.00000;4.12079;2
368.70001; 43.88000;     1.96884;    39.95846;50.00000;20.00000;4.12031;2
368.79999; 43.89000;     1.97453;    39.78612;50.00000;20.00000;4.11982;2
368.89999; 43.90000;     1.98311;    39.57736;50.00000;20.00000;4.11934;2
369.00201; 43.91000;     1.99199;    39.41268;50.00000;20.00000;4.11884;2
369.10400; 43.92000;     2.00043;    39.21297;50.00000;20.00000;4.11835;2
369.20499; 43.93000;     2.00815;    38.96791;50.00000;20.00000;4.11786;2
369.30701; 43.94000;     2.01449;    38.66974;50.00000;20.00000;4.11736;2
369.40601; 43.95000;     2.01937;    38.45588;50.00000;20.00000;4.11688;2
369.50800; 43.96000;     2.02282;    38.22509;50.00000;20.00000;4.11639;2
369.61099; 43.97000;     2.02586;    37.98259;50.00000;20.00000;4.11589;2
369.71201; 43.98000;     2.02971;    37.73498;50.00000;20.00000;4.11540;2
369.81201; 43.99000;     2.03505;    37.57424;50.00000;20.00000;4.11491;2
369.91501; 44.00000;     2.04168;    37.40178;50.00000;20.00000;4.11441;2
370.01501; 44.01000;     2.05018;    37.21634;50.00000;20.00000;4.11393;2
370.11700; 44.02000;     2.06039;    37.01153;50.00000;20.00000;4.11343;2
370.21701; 44.03000;     2.07119;    36.86888;50.00000;20.00000;4.11295;2
370.32101; 44.04000;     2.08061;    36.70686;50.00000;20.00000;4.11244;2
370.42099; 44.05000;     2.08910;    36.52408;50.00000;20.00000;4.11195;2
370.52301; 44.06000;     2.09865;    36.31788;50.00000;20.00000;4.11146;2
370.62500; 44.07000;     2.10852;    36.17395;50.00000;20.00000;4.11096;2
370.72699; 44.08000;     2.11816;    36.00927;50.00000;20.00000;4.11047;2
370.82901; 44.09000;     2.12718;    35.82266;50.00000;20.00000;4.10997;2
370.92899; 44.10000;     2.13512;    35.61263;50.00000;20.00000;4.10948;2
371.02802; 44.11000;     2.14254;    35.46476;50.00000;20.00000;4.10900;2
371.12900; 44.12000;     2.14986;    35.29880;50.00000;20.00000;4.10851;2
371.23099; 44.13000;     2.15581;    35.10953;50.00000;20.00000;4.10801;2
371.33099; 44.14000;     2.16005;    34.89556;50.00000;20.00000;4.10753;2
371.43500; 44.15000;     2.16460;    34.74653;50.00000;20.00000;4.10702;2
371.53500; 44.16000;     2.16919;    34.57280;50.00000;20.00000;4.10653;2
371.63699; 44.17000;     2.17199;    34.37703;50.00000;20.00000;4.10604;2
371.73599; 44.18000;     2.17257;    34.16700;50.00000;20.00000;4.10555;2
371.83801; 44.19000;     2.17400;    34.01913;50.00000;20.00000;4.10506;2
371.93900; 44.20000;     2.17719;    33.85584;50.00000;20.00000;4.10456;2
372.03900; 44.21000;     2.18230;    33.67167;50.00000;20.00000;4.10408;2
372.14001; 44.22000;     2.18802;    33.46303;50.00000;20.00000;4.10358;2
372.24200; 44.23000;     2.19452;    33.31389;50.00000;20.00000;4.10309;2
372.34100; 44.24000;     2.19939;    33.14920;50.00000;20.00000;4.10260;2
372.44199; 44.25000;     2.20291;    32.96248;50.00000;20.00000;4.10211;2
372.54099; 44.26000;     2.20608;    32.74862;50.00000;20.00000;4.10163;2
372.64499; 44.27000;     2.21134;    32.59820;50.00000;20.00000;4.10112;2
372.74399; 44.28000;     2.21579;    32.43352;50.00000;20.00000;4.10064;2
372.84698; 44.29000;     2.21826;    32.24680;50.00000;20.00000;4.10013;2
372.94800; 44.30000;     2.22161;    32.03422;50.00000;20.00000;4.09964;2
373.04901; 44.31000;     2.22186;    31.88646;50.00000;20.00000;4.09915;2
373.14899; 44.32000;     2.22299;    31.72178;50.00000;20.00000;4.09866;2
373.25000; 44.33000;     2.22710;    31.53761;50.00000;20.00000;4.09816;2
373.35101; 44.34000;     2.23151;    31.32758;50.00000;20.00000;4.09767;2
373.45200; 44.35000;     2.23429;    31.18110;50.00000;20.00000;4.09718;2
373.55200; 44.36000;     2.23613;    31.01909;50.00000;20.00000;4.09669;2
373.65201; 44.37000;     2.24277;    30.83619;50.00000;20.00000;4.09620;2
373.75201; 44.38000;     2.24900;    30.62883;50.00000;20.00000;4.09571;2
373.85501; 44.39000;     2.25219;    30.48363;50.00000;20.00000;4.09521;2
373.95499; 44.40000;     2.25609;    30.32022;50.00000;20.00000;4.09472;2
374.05600; 44.41000;     2.25937;    30.13350;50.00000;20.00000;4.09422;2
374.15701; 44.42000;     2.26059;    29.91964;50.00000;20.00000;4.09373;2
374.25800; 44.43000;     2.26175;    29.76922;50.00000;20.00000;4.09323;2
374.35501; 44.44000;     2.26403;    29.60198;50.00000;20.00000;4.09276;2
374.45801; 44.45000;     2.26342;    29.41526;50.00000;20.00000;4.09225;2
374.56100; 44.46000;     2.26255;    29.20523;50.00000;20.00000;4.09175;2
374.66000; 44.47000;     2.26308;    29.05748;50.00000;20.00000;4.09126;2
374.76099; 44.48000;     2.26264;    28.89280;50.00000;20.00000;4.09077;2
374.85999; 44.49000;     2.26276;    28.70735;50.00000;20.00000;4.09028;2
374.96100; 44.50000;     2.26308;    28.49860;50.00000;20.00000;4.08979;2
375.06100; 44.51000;     2.26138;    28.35340;50.00000;20.00000;4.08930;2
375.16199; 44.52000;     2.25603;    28.19138;50.00000;20.00000;4.08880;2
375.25900; 44.53000;     2.24871;    28.01243;50.00000;20.00000;4.08832;2
375.36099; 44.54000;     2.24546;    27.81017;50.00000;20.00000;4.08782;2
375.45999; 44.55000;     2.24690;    27.66752;50.00000;20.00000;4.08734;2
375.56100; 44.56000;     2.24812;    27.50944;50.00000;20.00000;4.08684;2
375.66501; 44.57000;     2.24747;    27.33177;50.00000;20.00000;4.08633;2
375.76401; 44.58000;     2.24646;    27.13345;50.00000;20.00000;4.08585;2
375.86301; 44.59000;     2.24621;    26.99208;50.00000;20.00000;4.08536;2
375.96301; 44.60000;     2.24600;    26.83516;50.00000;20.00000;4.08487;2
376.06299; 44.61000;     2.24190;    26.66016;50.00000;20.00000;4.08438;2
376.16599; 44.62000;     2.23388;    26.46184;50.00000;20.00000;4.08387;2
376.26401; 44.63000;     2.22673;    26.32174;50.00000;20.00000;4.08339;2
376.36600; 44.64000;     2.22819;    26.16877;50.00000;20.00000;4.08289;2
376.46600; 44.65000;     2.22955;    25.98994;50.00000;20.00000;4.08239;2
376.56500; 44.66000;     2.22914;    25.78895;50.00000;20.00000;4.08191;2
376.66699; 44.67000;     2.22913;    25.65152;50.00000;20.00000;4.08141;2
376.76801; 44.68000;     2.22990;    25.49727;50.00000;20.00000;4.08091;2
376.86899; 44.69000;     2.22955;    25.31960;50.00000;20.00000;4.08041;2
376.97000; 44.70000;     2.22815;    25.11734;50.00000;20.00000;4.07991;2
377.07001; 44.71000;     2.22286;    24.97341;50.00000;20.00000;4.07942;2
377.16901; 44.72000;     2.21823;    24.81650;50.00000;20.00000;4.07893;2
377.27200; 44.73000;     2.21512;    24.64149;50.00000;20.00000;4.07843;2
377.37000; 44.74000;     2.21697;    24.44700;50.00000;20.00000;4.07794;2
377.47101; 44.75000;     2.21789;    24.30957;50.00000;20.00000;4.07745;2
377.57199; 44.76000;     2.21788;    24.15660;50.00000;20.00000;4.07695;2
377.67099; 44.77000;     2.21742;    23.98020;50.00000;20.00000;4.07646;2
377.77100; 44.78000;     2.21500;    23.78316;50.00000;20.00000;4.07597;2
377.87201; 44.79000;     2.20494;    23.64318;50.00000;20.00000;4.07547;2
377.97400; 44.80000;     2.19298;    23.49021;50.00000;20.00000;4.07497;2
378.07401; 44.81000;     2.18621;    23.32030;50.00000;20.00000;4.07447;2
378.17599; 44.82000;     2.18948;    23.13358;50.00000;20.00000;4.07397;2
378.27600; 44.83000;     2.19268;    23.00392;50.00000;20.00000;4.07348;2
378.37500; 44.84000;     2.19160;    22.86000;50.00000;20.00000;4.07299;2
378.47601; 44.85000;     2.18643;    22.69543;50.00000;20.00000;4.07249;2
378.57599; 44.86000;     2.17959;    22.50871;50.00000;20.00000;4.07200;2
378.67599; 44.87000;     2.17410;    22.37383;50.00000;20.00000;4.07150;2
378.77701; 44.88000;     2.16991;    22.22213;50.00000;20.00000;4.07100;2
378.87500; 44.89000;     2.16547;    22.05234;50.00000;20.00000;4.07052;2
378.97699; 44.90000;     2.16126;    21.86307;50.00000;20.00000;4.07001;2
379.07800; 44.91000;     2.15624;    21.73074;50.00000;20.00000;4.06951;2
379.17801; 44.92000;     2.14900;    21.58427;50.00000;20.00000;4.06902;2
379.27600; 44.93000;     2.14552;    21.41958;50.00000;20.00000;4.06854;2
379.37900; 44.94000;     2.14763;    21.23681;50.00000;20.00000;4.06803;2
379.47800; 44.95000;     2.14539;    21.10842;50.00000;20.00000;4.06754;2
379.57901; 44.96000;     2.13845;    20.96589;50.00000;20.00000;4.06704;2
379.67899; 44.97000;     2.12992;    20.80503;50.00000;20.00000;4.06654;2
379.77899; 44.98000;     2.11922;    20.62620;50.00000;20.00000;4.06605;2
379.88101; 44.99000;     2.10655;    20.49781;50.00000;20.00000;4.06554;2
379.98001; 45.00000;     2.09444;    20.35516;50.00000;20.00000;4.06505;2
380.07999; 45.01000;     2.08645;    20.19697;50.00000;20.00000;4.06456;2
380.18201; 45.02000;     2.08712;    20.02197;50.00000;20.00000;4.06405;2
380.28201; 45.03000;     2.08561;    19.90402;50.00000;20.00000;4.06356;2
