Repository: TristanHehnen/BESKID_ExperimentalData

# Experimental Data of the BESKID Project

The repository contains the public experimental data of the BESKID project.

The primary material investigate is Poly(methyl methacrylate) (PMMA).

The materials have been examined in various experimental setups, across different sizes, from micro- to real-scale. Data of the following setups is available:
- Thermogravimetric analysis (TGA)
- Micro-scale combustion calorimetry (MCC)
- Differential scanning calorimetry (DSC)
- Cone calorimetry

File: ExpData/TGA/DE_6mm/ExpDat_PMMA_DE_6mm_20Kmin_01.txt (part 7 of 13)
#SEG. 2:                     ;30�C/20.0(K/min)/700�C
#SEG. 3:                     ;700�C/00:10/700�C
##Temp./�C;Time/min;DSC/(mW/mg);Mass/%;Gas Flow(purge2)/(ml/min);Gas Flow(protective)/(ml/min);Sensit./(uV/mW);Segment
340.07501;25.49083;      0.80655; 84.89341;50.00000;20.00000;4.43905;2
340.17599;25.49583;      0.81199; 84.81266;50.00000;20.00000;4.43865;2
340.27600;25.50083;      0.81741; 84.79960;50.00000;20.00000;4.43826;2
340.37601;25.50583;      0.82291; 84.73714;50.00000;20.00000;4.43787;2
340.47501;25.51083;      0.82841; 84.69146;50.00000;20.00000;4.43748;2
340.57401;25.51583;      0.83389; 84.65242;50.00000;20.00000;4.43709;2
340.67401;25.52083;      0.83934; 84.61595;50.00000;20.00000;4.43670;2
340.77399;25.52583;      0.84504; 84.55733;50.00000;20.00000;4.43631;2
340.87299;25.53083;      0.85091; 84.53123;50.00000;20.00000;4.43592;2
340.97400;25.53583;      0.85678; 84.44395;50.00000;20.00000;4.43552;2
341.07199;25.54083;      0.86256; 84.42693;50.00000;20.00000;4.43514;2
341.17200;25.54583;      0.86845; 84.36307;50.00000;20.00000;4.43475;2
341.27100;25.55083;      0.87416; 84.31623;50.00000;20.00000;4.43436;2
341.37000;25.55583;      0.87988; 84.27579;50.00000;20.00000;4.43397;2
341.47000;25.56083;      0.88569; 84.23803;50.00000;20.00000;4.43358;2
341.57001;25.56583;      0.89166; 84.17685;50.00000;20.00000;4.43319;2
341.67099;25.57083;      0.89758; 84.14947;50.00000;20.00000;4.43279;2
341.76901;25.57583;      0.90353; 84.06219;50.00000;20.00000;4.43241;2
341.86801;25.58083;      0.90945; 84.04785;50.00000;20.00000;4.43202;2
341.96899;25.58583;      0.91535; 83.98015;50.00000;20.00000;4.43163;2
342.06699;25.59083;      0.92135; 83.93062;50.00000;20.00000;4.43124;2
342.16800;25.59583;      0.92737; 83.88762;50.00000;20.00000;4.43085;2
342.26901;25.60083;      0.93347; 83.84718;50.00000;20.00000;4.43045;2
342.36801;25.60583;      0.93959; 83.78204;50.00000;20.00000;4.43006;2
342.46701;25.61083;      0.94600; 83.75338;50.00000;20.00000;4.42968;2
342.56601;25.61583;      0.95216; 83.66096;50.00000;20.00000;4.42929;2
342.66501;25.62083;      0.95837; 83.64535;50.00000;20.00000;4.42890;2
342.76599;25.62583;      0.96452; 83.57368;50.00000;20.00000;4.42851;2
342.86600;25.63083;      0.97071; 83.52287;50.00000;20.00000;4.42811;2
342.96600;25.63583;      0.97716; 83.47719;50.00000;20.00000;4.42772;2
343.06500;25.64083;      0.98351; 83.43559;50.00000;20.00000;4.42734;2
343.16599;25.64583;      0.98996; 83.36777;50.00000;20.00000;4.42694;2
343.26401;25.65083;      0.99638; 83.33654;50.00000;20.00000;4.42656;2
343.36401;25.65583;      1.00277; 83.23749;50.00000;20.00000;4.42617;2
343.46399;25.66083;      1.00923; 83.22187;50.00000;20.00000;4.42578;2
343.56100;25.66583;      1.01582; 83.14507;50.00000;20.00000;4.42540;2
343.66101;25.67083;      1.02236; 83.08902;50.00000;20.00000;4.42500;2
343.76300;25.67583;      1.02889; 83.03950;50.00000;20.00000;4.42461;2
343.86200;25.68083;      1.03543; 82.99393;50.00000;20.00000;4.42422;2
343.96201;25.68583;      1.04209; 82.92098;50.00000;20.00000;4.42383;2
344.06100;25.69083;      1.04875; 82.88835;50.00000;20.00000;4.42344;2
344.15900;25.69583;      1.05542; 82.78674;50.00000;20.00000;4.42306;2
344.26199;25.70083;      1.06219; 82.76984;50.00000;20.00000;4.42265;2
344.35800;25.70583;      1.06907; 82.69304;50.00000;20.00000;4.42228;2
344.45901;25.71083;      1.07578; 82.63827;50.00000;20.00000;4.42188;2
344.55899;25.71583;      1.08255; 82.58875;50.00000;20.00000;4.42149;2
344.65701;25.72083;      1.08940; 82.54318;50.00000;20.00000;4.42111;2
344.75699;25.72583;      1.09634; 82.47023;50.00000;20.00000;4.42072;2
344.85699;25.73083;      1.10354; 82.43761;50.00000;20.00000;4.42033;2
344.95801;25.73583;      1.11049; 82.33471;50.00000;20.00000;4.41993;2
345.05499;25.74083;      1.11739; 82.31781;50.00000;20.00000;4.41956;2
345.15500;25.74583;      1.12433; 82.23577;50.00000;20.00000;4.41916;2
345.25699;25.75083;      1.13139; 82.17716;50.00000;20.00000;4.41877;2
345.35599;25.75583;      1.13847; 82.12367;50.00000;20.00000;4.41838;2
345.45300;25.76083;      1.14555; 82.07414;50.00000;20.00000;4.41800;2
345.55301;25.76583;      1.15262; 81.99467;50.00000;20.00000;4.41761;2
345.65302;25.77083;      1.15986; 81.95959;50.00000;20.00000;4.41722;2
345.75500;25.77583;      1.16713; 81.84620;50.00000;20.00000;4.41682;2
345.85400;25.78083;      1.17442; 81.82802;50.00000;20.00000;4.41643;2
345.95401;25.78583;      1.18167; 81.74062;50.00000;20.00000;4.41604;2
346.05301;25.79083;      1.18893; 81.67816;50.00000;20.00000;4.41566;2
346.15201;25.79583;      1.19638; 81.62479;50.00000;20.00000;4.41527;2
346.25201;25.80083;      1.20374; 81.57398;50.00000;20.00000;4.41488;2
346.35199;25.80583;      1.21113; 81.49311;50.00000;20.00000;4.41449;2
346.45001;25.81083;      1.21859; 81.45663;50.00000;20.00000;4.41411;2
346.55301;25.81583;      1.22603; 81.34336;50.00000;20.00000;4.41371;2
346.65100;25.82083;      1.23351; 81.32507;50.00000;20.00000;4.41332;2
346.74899;25.82583;      1.24101; 81.23650;50.00000;20.00000;4.41294;2
346.85001;25.83083;      1.24860; 81.17264;50.00000;20.00000;4.41255;2
346.95001;25.83583;      1.25616; 81.11671;50.00000;20.00000;4.41216;2
347.04800;25.84083;      1.26389; 81.06450;50.00000;20.00000;4.41177;2
347.14700;25.84583;      1.27156; 80.97990;50.00000;20.00000;4.41139;2
347.24799;25.85083;      1.27925; 80.94214;50.00000;20.00000;4.41099;2
347.34698;25.85583;      1.28714; 80.82223;50.00000;20.00000;4.41061;2
347.44800;25.86083;      1.29496; 80.80265;50.00000;20.00000;4.41021;2
347.54401;25.86583;      1.30269; 80.70896;50.00000;20.00000;4.40984;2
347.64499;25.87083;      1.31049; 80.64114;50.00000;20.00000;4.40945;2
347.74701;25.87583;      1.31837; 80.58252;50.00000;20.00000;4.40905;2
347.84500;25.88083;      1.32627; 80.52647;50.00000;20.00000;4.40867;2
347.94501;25.88583;      1.33415; 80.43662;50.00000;20.00000;4.40828;2
348.04501;25.89083;      1.34210; 80.39630;50.00000;20.00000;4.40789;2
348.14301;25.89583;      1.35004; 80.26858;50.00000;20.00000;4.40750;2
348.24301;25.90083;      1.35817; 80.24772;50.00000;20.00000;4.40712;2
348.34201;25.90583;      1.36621; 80.14739;50.00000;20.00000;4.40673;2
348.44199;25.91083;      1.37425; 80.07572;50.00000;20.00000;4.40634;2
348.54001;25.91583;      1.38227; 80.01326;50.00000;20.00000;4.40596;2
348.64200;25.92083;      1.39047; 79.95465;50.00000;20.00000;4.40556;2
348.74100;25.92583;      1.39861; 79.86084;50.00000;20.00000;4.40517;2
348.84100;25.93083;      1.40678; 79.81912;50.00000;20.00000;4.40478;2
348.94000;25.93583;      1.41504; 79.68627;50.00000;20.00000;4.40440;2
349.04001;25.94083;      1.42326; 79.66413;50.00000;20.00000;4.40401;2
349.14099;25.94583;      1.43169; 79.56251;50.00000;20.00000;4.40362;2
349.23801;25.95083;      1.43999; 79.48828;50.00000;20.00000;4.40324;2
349.33801;25.95583;      1.44819; 79.42314;50.00000;20.00000;4.40285;2
349.43701;25.96083;      1.45642; 79.36313;50.00000;20.00000;4.40246;2
349.53699;25.96583;      1.46489; 79.26675;50.00000;20.00000;4.40207;2
349.63599;25.97083;      1.47326; 79.22375;50.00000;20.00000;4.40169;2
349.73599;25.97583;      1.48163; 79.08962;50.00000;20.00000;4.40130;2
349.83401;25.98083;      1.49010; 79.06748;50.00000;20.00000;4.40092;2
349.93500;25.98583;      1.49856; 78.96319;50.00000;20.00000;4.40052;2
350.03299;25.99083;      1.50715; 78.88767;50.00000;20.00000;4.40014;2
350.13400;25.99583;      1.51569; 78.82125;50.00000;20.00000;4.39975;2
350.23401;26.00083;      1.52430; 78.75867;50.00000;20.00000;4.39936;2
350.33200;26.00583;      1.53306; 78.65834;50.00000;20.00000;4.39898;2
350.43399;26.01083;      1.54171; 78.61405;50.00000;20.00000;4.39858;2
350.53299;26.01583;      1.55035; 78.47340;50.00000;20.00000;4.39820;2
350.63199;26.02083;      1.55896; 78.44998;50.00000;20.00000;4.39781;2
350.73300;26.02583;      1.56765; 78.33927;50.00000;20.00000;4.39742;2
350.83099;26.03083;      1.57626; 78.25455;50.00000;20.00000;4.39704;2
350.92999;26.03583;      1.58489; 78.17647;50.00000;20.00000;4.39665;2
351.02899;26.04083;      1.59372; 78.10609;50.00000;20.00000;4.39627;2
351.12701;26.04583;      1.60246; 78.00051;50.00000;20.00000;4.39589;2
351.22601;26.05083;      1.61123; 77.95366;50.00000;20.00000;4.39550;2
351.32501;26.05583;      1.62001; 77.80509;50.00000;20.00000;4.39512;2
351.42599;26.06083;      1.62882; 77.78038;50.00000;20.00000;4.39473;2
351.52600;26.06583;      1.63782; 77.66443;50.00000;20.00000;4.39434;2
351.62601;26.07083;      1.64673; 77.58099;50.00000;20.00000;4.39395;2
351.72699;26.07583;      1.65572; 77.50804;50.00000;20.00000;4.39356;2
351.82599;26.08083;      1.66469; 77.44034;50.00000;20.00000;4.39317;2
351.92401;26.08583;      1.67363; 77.33220;50.00000;20.00000;4.39279;2
352.02600;26.09083;      1.68263; 77.28267;50.00000;20.00000;4.39239;2
352.12299;26.09583;      1.69168; 77.12640;50.00000;20.00000;4.39202;2
352.22198;26.10083;      1.70080; 77.10030;50.00000;20.00000;4.39163;2
352.32101;26.10583;      1.70980; 76.98050;50.00000;20.00000;4.39125;2
352.42099;26.11083;      1.71906; 76.89450;50.00000;20.00000;4.39086;2
352.51801;26.11583;      1.72830; 76.81899;50.00000;20.00000;4.39048;2
352.61801;26.12083;      1.73752; 76.74860;50.00000;20.00000;4.39009;2
352.72000;26.12583;      1.74673; 76.63650;50.00000;20.00000;4.38970;2
352.81799;26.13083;      1.75590; 76.58709;50.00000;20.00000;4.38932;2
352.91699;26.13583;      1.76509; 76.42942;50.00000;20.00000;4.38893;2
353.01700;26.14083;      1.77450; 76.40331;50.00000;20.00000;4.38854;2
353.11700;26.14583;      1.78392; 76.28096;50.00000;20.00000;4.38816;2
353.21600;26.15083;      1.79334; 76.19227;50.00000;20.00000;4.38777;2
353.31601;26.15583;      1.80269; 76.11548;50.00000;20.00000;4.38738;2
353.41501;26.16083;      1.81207; 76.04253;50.00000;20.00000;4.38700;2
353.51501;26.16583;      1.82150; 75.92658;50.00000;20.00000;4.38661;2
353.61401;26.17083;      1.83102; 75.87449;50.00000;20.00000;4.38623;2
353.71301;26.17583;      1.84050; 75.71158;50.00000;20.00000;4.38584;2
353.81400;26.18083;      1.85008; 75.68419;50.00000;20.00000;4.38545;2
353.91400;26.18583;      1.85963; 75.55787;50.00000;20.00000;4.38506;2
354.01300;26.19083;      1.86914; 75.46663;50.00000;20.00000;4.38468;2
354.11200;26.19583;      1.87869; 75.38727;50.00000;20.00000;4.38429;2
354.21100;26.20083;      1.88829; 75.31292;50.00000;20.00000;4.38391;2
354.30899;26.20583;      1.89798; 75.19441;50.00000;20.00000;4.38353;2
354.41101;26.21083;      1.90763; 75.14103;50.00000;20.00000;4.38313;2
354.51001;26.21583;      1.91725; 74.97160;50.00000;20.00000;4.38275;2
354.60999;26.22083;      1.92693; 74.94293;50.00000;20.00000;4.38236;2
354.70700;26.22583;      1.93661; 74.81008;50.00000;20.00000;4.38199;2
354.80801;26.23083;      1.94661; 74.71371;50.00000;20.00000;4.38160;2
354.90900;26.23583;      1.95644; 74.62899;50.00000;20.00000;4.38120;2
355.00699;26.24083;      1.96615; 74.55080;50.00000;20.00000;4.38082;2
355.10501;26.24583;      1.97586; 74.42576;50.00000;20.00000;4.38044;2
355.20499;26.25083;      1.98557; 74.36982;50.00000;20.00000;4.38006;2
355.30499;26.25583;      1.99543; 74.19001;50.00000;20.00000;4.37967;2
355.40302;26.26083;      2.00547; 74.16006;50.00000;20.00000;4.37929;2
355.50299;26.26583;      2.01541; 74.02069;50.00000;20.00000;4.37890;2
355.60300;26.27083;      2.02556; 73.92035;50.00000;20.00000;4.37851;2
355.70200;26.27583;      2.03565; 73.83307;50.00000;20.00000;4.37813;2
355.79999;26.28083;      2.04545; 73.75231;50.00000;20.00000;4.37775;2
355.89999;26.28583;      2.05542; 73.62331;50.00000;20.00000;4.37736;2
355.99899;26.29083;      2.06552; 73.56598;50.00000;20.00000;4.37698;2
356.10001;26.29583;      2.07565; 73.38489;50.00000;20.00000;4.37659;2
356.19699;26.30083;      2.08581; 73.35494;50.00000;20.00000;4.37621;2
356.29800;26.30583;      2.09601; 73.21428;50.00000;20.00000;4.37582;2
356.39899;26.31083;      2.10622; 73.11395;50.00000;20.00000;4.37543;2
356.49701;26.31583;      2.11652; 73.02538;50.00000;20.00000;4.37505;2
356.59399;26.32083;      2.12662; 72.94323;50.00000;20.00000;4.37468;2
356.69601;26.32583;      2.13675; 72.81166;50.00000;20.00000;4.37428;2
356.79599;26.33083;      2.14706; 72.75177;50.00000;20.00000;4.37389;2
356.89499;26.33583;      2.15741; 72.56287;50.00000;20.00000;4.37351;2
356.99500;26.34083;      2.16777; 72.53164;50.00000;20.00000;4.37312;2
357.09399;26.34583;      2.17837; 72.38574;50.00000;20.00000;4.37274;2
357.19299;26.35083;      2.18887; 72.28016;50.00000;20.00000;4.37236;2
357.29099;26.35583;      2.19955; 72.17982;50.00000;20.00000;4.37198;2
357.39099;26.36083;      2.21020; 72.09009;50.00000;20.00000;4.37159;2
357.48901;26.36583;      2.22077; 71.94804;50.00000;20.00000;4.37121;2
357.58899;26.37083;      2.23134; 71.88674;50.00000;20.00000;4.37083;2
357.68900;26.37583;      2.24187; 71.69260;50.00000;20.00000;4.37044;2
357.78799;26.38083;      2.25240; 71.66009;50.00000;20.00000;4.37006;2
357.88599;26.38583;      2.26297; 71.51023;50.00000;20.00000;4.36968;2
357.98499;26.39083;      2.27355; 71.40209;50.00000;20.00000;4.36929;2
358.08600;26.39583;      2.28421; 71.30699;50.00000;20.00000;4.36890;2
358.18600;26.40083;      2.29489; 71.21843;50.00000;20.00000;4.36852;2
358.28400;26.40583;      2.30557; 71.07649;50.00000;20.00000;4.36814;2
358.38199;26.41083;      2.31630; 71.01263;50.00000;20.00000;4.36776;2
358.48401;26.41583;      2.32699; 70.81196;50.00000;20.00000;4.36736;2
358.58301;26.42083;      2.33774; 70.77945;50.00000;20.00000;4.36698;2
358.68100;26.42583;      2.34853; 70.62435;50.00000;20.00000;4.36660;2
358.78201;26.43083;      2.35941; 70.51236;50.00000;20.00000;4.36621;2
358.88000;26.43583;      2.37027; 70.41331;50.00000;20.00000;4.36583;2
358.97800;26.44083;      2.38110; 70.32218;50.00000;20.00000;4.36546;2
359.07800;26.44583;      2.39191; 70.17628;50.00000;20.00000;4.36507;2
359.17801;26.45083;      2.40277; 70.11114;50.00000;20.00000;4.36468;2
359.27701;26.45583;      2.41374; 69.90790;50.00000;20.00000;4.36430;2
359.37799;26.46083;      2.42471; 69.87399;50.00000;20.00000;4.36391;2
359.47699;26.46583;      2.43568; 69.71772;50.00000;20.00000;4.36353;2
359.57700;26.47083;      2.44655; 69.60434;50.00000;20.00000;4.36314;2
359.67300;26.47583;      2.45760; 69.50796;50.00000;20.00000;4.36277;2
359.77499;26.48083;      2.46877; 69.41800;50.00000;20.00000;4.36238;2
359.87399;26.48583;      2.47977; 69.27735;50.00000;20.00000;4.36199;2
359.97299;26.49083;      2.49087; 69.21092;50.00000;20.00000;4.36161;2
360.07199;26.49583;      2.50208; 69.00245;50.00000;20.00000;4.36123;2
360.17300;26.50083;      2.51347; 68.96865;50.00000;20.00000;4.36084;2
360.27200;26.50583;      2.52485; 68.80702;50.00000;20.00000;4.36046;2
360.37100;26.51083;      2.53624; 68.69107;50.00000;20.00000;4.36008;2
360.47000;26.51583;      2.54758; 68.58817;50.00000;20.00000;4.35969;2
360.57001;26.52083;      2.55890; 68.49308;50.00000;20.00000;4.35931;2
360.66901;26.52583;      2.57020; 68.34066;50.00000;20.00000;4.35893;2
360.76700;26.53083;      2.58158; 68.27295;50.00000;20.00000;4.35855;2
360.86700;26.53583;      2.59297; 68.05795;50.00000;20.00000;4.35816;2
360.96799;26.54083;      2.60432; 68.02276;50.00000;20.00000;4.35777;2
361.06601;26.54583;      2.61562; 67.85215;50.00000;20.00000;4.35739;2
361.16501;26.55083;      2.62712; 67.72840;50.00000;20.00000;4.35701;2
361.26401;26.55583;      2.63890; 67.61641;50.00000;20.00000;4.35663;2
361.36401;26.56083;      2.65068; 67.51864;50.00000;20.00000;4.35624;2
361.46301;26.56583;      2.66230; 67.36237;50.00000;20.00000;4.35586;2
361.56201;26.57083;      2.67370; 67.29326;50.00000;20.00000;4.35548;2
361.66299;26.57583;      2.68501; 67.07313;50.00000;20.00000;4.35509;2
361.76001;26.58083;      2.69632; 67.03666;50.00000;20.00000;4.35472;2
361.86099;26.58583;      2.70777; 66.86734;50.00000;20.00000;4.35433;2
361.95901;26.59083;      2.71932; 66.74614;50.00000;20.00000;4.35395;2
362.06100;26.59583;      2.73113; 66.63800;50.00000;20.00000;4.35356;2
362.16000;26.60083;      2.74307; 66.53767;50.00000;20.00000;4.35318;2
362.25900;26.60583;      2.75483; 66.37615;50.00000;20.00000;4.35280;2
362.35901;26.61083;      2.76637; 66.30448;50.00000;20.00000;4.35241;2
362.45801;26.61583;      2.77791; 66.07783;50.00000;20.00000;4.35203;2
362.55801;26.62083;      2.78945; 66.04007;50.00000;20.00000;4.35164;2
362.65601;26.62583;      2.80056; 65.86422;50.00000;20.00000;4.35127;2
362.75500;26.63083;      2.81154; 65.73779;50.00000;20.00000;4.35088;2
362.85501;26.63583;      2.82241; 65.62580;50.00000;20.00000;4.35050;2
362.95300;26.64083;      2.83343; 65.52150;50.00000;20.00000;4.35012;2
363.05499;26.64583;      2.84448; 65.38341;50.00000;20.00000;4.34973;2
363.15302;26.65083;      2.85562; 65.26105;50.00000;20.00000;4.34935;2
363.25101;26.65583;      2.86689; 65.10723;50.00000;20.00000;4.34897;2
363.35001;26.66083;      2.87840; 64.97438;50.00000;20.00000;4.34859;2
363.45001;26.66583;      2.88992; 64.81030;50.00000;20.00000;4.34821;2
363.55099;26.67083;      2.90124; 64.73735;50.00000;20.00000;4.34782;2
363.64899;26.67583;      2.91244; 64.52759;50.00000;20.00000;4.34744;2
363.74799;26.68083;      2.92353; 64.38950;50.00000;20.00000;4.34706;2
363.84601;26.68583;      2.93473; 64.14712;50.00000;20.00000;4.34668;2
363.94601;26.69083;      2.94603; 64.07160;50.00000;20.00000;4.34630;2
364.04501;26.69583;      2.95761; 63.88398;50.00000;20.00000;4.34592;2
364.14401;26.70083;      2.96932; 63.76943;50.00000;20.00000;4.34554;2
364.24500;26.70583;      2.98082; 63.58182;50.00000;20.00000;4.34515;2
364.34399;26.71083;      2.99232; 63.50887;50.00000;20.00000;4.34477;2
364.44299;26.71583;      3.00377; 63.32906;50.00000;20.00000;4.34439;2
364.54199;26.72083;      3.01503; 63.21963;50.00000;20.00000;4.34401;2
364.64200;26.72583;      3.02629; 63.03854;50.00000;20.00000;4.34362;2
364.74301;26.73083;      3.03718; 62.96816;50.00000;20.00000;4.34323;2
364.84000;26.73583;      3.04760; 62.78846;50.00000;20.00000;4.34286;2
364.94101;26.74083;      3.05765; 62.67764;50.00000;20.00000;4.34247;2
365.03900;26.74583;      3.06728; 62.49655;50.00000;20.00000;4.34209;2
365.13699;26.75083;      3.07676; 62.42756;50.00000;20.00000;4.34172;2
365.23700;26.75583;      3.08608; 62.24903;50.00000;20.00000;4.34133;2
365.33499;26.76083;      3.09546; 62.13961;50.00000;20.00000;4.34096;2
365.43500;26.76583;      3.10473; 61.95852;50.00000;20.00000;4.34057;2
365.53400;26.77083;      3.11402; 61.88825;50.00000;20.00000;4.34019;2
365.63400;26.77583;      3.12300; 61.70448;50.00000;20.00000;4.33981;2
365.73300;26.78083;      3.13182; 61.59249;50.00000;20.00000;4.33943;2
365.83099;26.78583;      3.14053; 61.40883;50.00000;20.00000;4.33905;2
365.93100;26.79083;      3.14935; 61.33716;50.00000;20.00000;4.33867;2
366.03000;26.79583;      3.15811; 61.15351;50.00000;20.00000;4.33829;2
366.12900;26.80083;      3.16696; 61.04141;50.00000;20.00000;4.33791;2
366.22699;26.80583;      3.17559; 60.85379;50.00000;20.00000;4.33753;2
366.32800;26.81083;      3.18400; 60.78084;50.00000;20.00000;4.33714;2
366.42599;26.81583;      3.19253; 60.59334;50.00000;20.00000;4.33677;2
366.52600;26.82083;      3.20133; 60.47867;50.00000;20.00000;4.33638;2
366.62500;26.82583;      3.21059; 60.29105;50.00000;20.00000;4.33600;2
366.72601;26.83083;      3.22018; 60.21938;50.00000;20.00000;4.33561;2
366.82401;26.83583;      3.22971; 60.03305;50.00000;20.00000;4.33524;2
366.92499;26.84083;      3.23915; 59.91850;50.00000;20.00000;4.33485;2
367.02200;26.84583;      3.24864; 59.73088;50.00000;20.00000;4.33448;2
367.12000;26.85083;      3.25809; 59.65793;50.00000;20.00000;4.33410;2
367.22101;26.85583;      3.26759; 59.47031;50.00000;20.00000;4.33371;2
367.31900;26.86083;      3.27711; 59.35564;50.00000;20.00000;4.33334;2
367.41800;26.86583;      3.28642; 59.16675;50.00000;20.00000;4.33296;2
367.51801;26.87083;      3.29498; 59.09380;50.00000;20.00000;4.33257;2
367.61700;26.87583;      3.30264; 58.90361;50.00000;20.00000;4.33219;2
367.71600;26.88083;      3.30997; 58.78766;50.00000;20.00000;4.33181;2
367.81400;26.88583;      3.31736; 58.59620;50.00000;20.00000;4.33144;2
367.91400;26.89083;      3.32504; 58.52057;50.00000;20.00000;4.33106;2
368.01199;26.89583;      3.33282; 58.32655;50.00000;20.00000;4.33068;2
368.11099;26.90083;      3.34049; 58.20792;50.00000;20.00000;4.33030;2
368.21201;26.90583;      3.34736; 58.01261;50.00000;20.00000;4.32991;2
368.31201;26.91083;      3.35264; 57.93698;50.00000;20.00000;4.32953;2
368.40900;26.91583;      3.35759; 57.74283;50.00000;20.00000;4.32916;2
368.50900;26.92083;      3.36210; 57.62700;50.00000;20.00000;4.32877;2
368.60699;26.92583;      3.36613; 57.43542;50.00000;20.00000;4.32840;2
368.70901;26.93083;      3.36987; 57.35991;50.00000;20.00000;4.32801;2
368.80600;26.93583;      3.37416; 57.16448;50.00000;20.00000;4.32764;2
368.90601;26.94083;      3.37894; 57.04585;50.00000;20.00000;4.32725;2
369.00400;26.94583;      3.38402; 56.85183;50.00000;20.00000;4.32688;2
369.10300;26.95083;      3.38882; 56.77620;50.00000;20.00000;4.32650;2
369.20001;26.95583;      3.39363; 56.58077;50.00000;20.00000;4.32613;2
369.29999;26.96083;      3.39874; 56.46226;50.00000;20.00000;4.32574;2
369.39899;26.96583;      3.40440; 56.26683;50.00000;20.00000;4.32536;2
369.49899;26.97083;      3.41003; 56.19004;50.00000;20.00000;4.32498;2
369.59500;26.97583;      3.41507; 55.99333;50.00000;20.00000;4.32461;2
369.69601;26.98083;      3.41759; 55.87342;50.00000;20.00000;4.32423;2
369.79300;26.98583;      3.41830; 55.67543;50.00000;20.00000;4.32385;2
369.89200;26.99083;      3.41738; 55.59852;50.00000;20.00000;4.32348;2
369.99100;26.99583;      3.41524; 55.40053;50.00000;20.00000;4.32310;2
370.09000;27.00083;      3.41307; 55.27805;50.00000;20.00000;4.32272;2
370.19000;27.00583;      3.41037; 55.08006;50.00000;20.00000;4.32234;2
370.28601;27.01083;      3.40726; 55.00315;50.00000;20.00000;4.32197;2
370.38599;27.01583;      3.40259; 54.80516;50.00000;20.00000;4.32159;2
370.48199;27.02083;      3.39611; 54.68409;50.00000;20.00000;4.32122;2
370.58200;27.02583;      3.38869; 54.48598;50.00000;20.00000;4.32084;2
370.67999;27.03083;      3.38098; 54.40790;50.00000;20.00000;4.32046;2
370.77600;27.03583;      3.37295; 54.20980;50.00000;20.00000;4.32009;2
370.87601;27.04083;      3.36516; 54.08872;50.00000;20.00000;4.31971;2
370.97601;27.04583;      3.35809; 53.89062;50.00000;20.00000;4.31933;2
371.07401;27.05083;      3.35161; 53.81382;50.00000;20.00000;4.31895;2
371.17099;27.05583;      3.34535; 53.61443;50.00000;20.00000;4.31858;2
371.27100;27.06083;      3.33883; 53.49207;50.00000;20.00000;4.31820;2
371.36899;27.06583;      3.33198; 53.29397;50.00000;20.00000;4.31782;2
371.46600;27.07083;      3.32508; 53.21717;50.00000;20.00000;4.31745;2
371.56400;27.07583;      3.31789; 53.02047;50.00000;20.00000;4.31708;2
371.66299;27.08083;      3.31046; 52.90055;50.00000;20.00000;4.31670;2
371.76199;27.08583;      3.30298; 52.70513;50.00000;20.00000;4.31632;2
371.85999;27.09083;      3.29571; 52.62833;50.00000;20.00000;4.31595;2
371.95999;27.09583;      3.28877; 52.43163;50.00000;20.00000;4.31557;2
372.05899;27.10083;      3.28189; 52.31172;50.00000;20.00000;4.31519;2
372.15601;27.10583;      3.27490; 52.11501;50.00000;20.00000;4.31482;2
372.25400;27.11083;      3.26766; 52.03950;50.00000;20.00000;4.31444;2
372.35199;27.11583;      3.25995; 51.84535;50.00000;20.00000;4.31407;2
372.45200;27.12083;      3.25042; 51.72684;50.00000;20.00000;4.31369;2
372.54901;27.12583;      3.24083; 51.53269;50.00000;20.00000;4.31331;2
372.64899;27.13083;      3.23056; 51.45718;50.00000;20.00000;4.31293;2
372.74600;27.13583;      3.21930; 51.26176;50.00000;20.00000;4.31256;2
372.84399;27.14083;      3.20731; 51.14313;50.00000;20.00000;4.31219;2
372.94101;27.14583;      3.19496; 50.94910;50.00000;20.00000;4.31182;2
373.04001;27.15083;      3.18182; 50.87347;50.00000;20.00000;4.31144;2
373.13901;27.15583;      3.16861; 50.68073;50.00000;20.00000;4.31106;2
373.23700;27.16083;      3.15556; 50.56349;50.00000;20.00000;4.31069;2
373.33401;27.16583;      3.14255; 50.37191;50.00000;20.00000;4.31032;2
373.43301;27.17083;      3.12960; 50.29768;50.00000;20.00000;4.30994;2
373.53000;27.17583;      3.11683; 50.10622;50.00000;20.00000;4.30957;2
373.62900;27.18083;      3.10411; 49.99027;50.00000;20.00000;4.30919;2
373.72800;27.18583;      3.09159; 49.80137;50.00000;20.00000;4.30881;2
373.82599;27.19083;      3.07929; 49.72842;50.00000;20.00000;4.30844;2
373.92599;27.19583;      3.06712; 49.53952;50.00000;20.00000;4.30806;2
374.02499;27.20083;      3.05506; 49.42485;50.00000;20.00000;4.30768;2
374.12100;27.20583;      3.04308; 49.23724;50.00000;20.00000;4.30731;2
374.22101;27.21083;      3.03101; 49.16429;50.00000;20.00000;4.30693;2
374.31799;27.21583;      3.01876; 48.97795;50.00000;20.00000;4.30656;2
374.41800;27.22083;      3.00637; 48.86340;50.00000;20.00000;4.30618;2
374.51599;27.22583;      2.99387; 48.67578;50.00000;20.00000;4.30581;2
374.61600;27.23083;      2.98142; 48.60283;50.00000;20.00000;4.30543;2
374.71201;27.23583;      2.96903; 48.41778;50.00000;20.00000;4.30506;2
374.81299;27.24083;      2.95707; 48.30451;50.00000;20.00000;4.30468;2
374.91101;27.24583;      2.94599; 48.11946;50.00000;20.00000;4.30430;2
375.01001;27.25083;      2.93585; 48.04790;50.00000;20.00000;4.30392;2
375.10800;27.25583;      2.92580; 47.86541;50.00000;20.00000;4.30355;2
375.20801;27.26083;      2.91579; 47.75343;50.00000;20.00000;4.30317;2
375.30499;27.26583;      2.90585; 47.56977;50.00000;20.00000;4.30280;2
375.40500;27.27083;      2.89689; 47.49810;50.00000;20.00000;4.30242;2
375.50299;27.27583;      2.88878; 47.31177;50.00000;20.00000;4.30205;2
375.60199;27.28083;      2.88093; 47.19850;50.00000;20.00000;4.30167;2
375.70200;27.28583;      2.87325; 47.01088;50.00000;20.00000;4.30129;2
375.80099;27.29083;      2.86546; 46.93793;50.00000;20.00000;4.30091;2
375.89999;27.29583;      2.85754; 46.74775;50.00000;20.00000;4.30053;2
375.99799;27.30083;      2.84950; 46.63052;50.00000;20.00000;4.30016;2
376.09698;27.30583;      2.84144; 46.43637;50.00000;20.00000;4.29978;2
376.19400;27.31083;      2.83372; 46.36075;50.00000;20.00000;4.29941;2
376.29099;27.31583;      2.82875; 46.16672;50.00000;20.00000;4.29904;2
376.39301;27.32083;      2.82686; 46.04949;50.00000;20.00000;4.29866;2
376.49301;27.32583;      2.82671; 45.85791;50.00000;20.00000;4.29827;2
376.59100;27.33083;      2.82748; 45.78239;50.00000;20.00000;4.29790;2
376.69000;27.33583;      2.82830; 45.58301;50.00000;20.00000;4.29752;2
376.79001;27.34083;      2.82915; 45.45797;50.00000;20.00000;4.29714;2
376.88901;27.34583;      2.82965; 45.24308;50.00000;20.00000;4.29677;2
376.99200;27.35083;      2.83032; 45.15580;50.00000;20.00000;4.29638;2
377.09000;27.35583;      2.83160; 44.92774;50.00000;20.00000;4.29600;2
377.19000;27.36083;      2.83458; 44.78453;50.00000;20.00000;4.29562;2
377.29099;27.36583;      2.83896; 44.54214;50.00000;20.00000;4.29524;2
377.39200;27.37083;      2.84501; 44.44577;50.00000;20.00000;4.29485;2
377.49399;27.37583;      2.85388; 44.19569;50.00000;20.00000;4.29447;2
377.59299;27.38083;      2.86680; 44.04058;50.00000;20.00000;4.29409;2
377.69400;27.38583;      2.88356; 43.78269;50.00000;20.00000;4.29371;2
377.79501;27.39083;      2.90305; 43.68236;50.00000;20.00000;4.29332;2
377.89801;27.39583;      2.92467; 43.42832;50.00000;20.00000;4.29293;2
377.99799;27.40083;      2.94591; 43.27461;50.00000;20.00000;4.29255;2
378.10101;27.40583;      2.96600; 43.02314;50.00000;20.00000;4.29216;2
378.20300;27.41083;      2.98434; 42.92676;50.00000;20.00000;4.29177;2
378.30499;27.41583;      3.00023; 42.67797;50.00000;20.00000;4.29138;2
378.40500;27.42083;      3.01601; 42.52554;50.00000;20.00000;4.29100;2
378.50601;27.42583;      3.03213; 42.27674;50.00000;20.00000;4.29062;2
378.60501;27.43083;      3.04775; 42.18025;50.00000;20.00000;4.29024;2
378.70700;27.43583;      3.06152; 41.93146;50.00000;20.00000;4.28985;2
378.80801;27.44083;      3.07349; 41.77903;50.00000;20.00000;4.28947;2
378.90601;27.44583;      3.08443; 41.53152;50.00000;20.00000;4.28910;2
379.00800;27.45083;      3.09497; 41.43643;50.00000;20.00000;4.28871;2
379.10901;27.45583;      3.10559; 41.19416;50.00000;20.00000;4.28833;2
379.21100;27.46083;      3.11659; 41.04686;50.00000;20.00000;4.28794;2
379.31201;27.46583;      3.12744; 40.81240;50.00000;20.00000;4.28756;2
379.41299;27.47083;      3.13816; 40.71870;50.00000;20.00000;4.28717;2
379.51199;27.47583;      3.14886; 40.48144;50.00000;20.00000;4.28680;2
379.61401;27.48083;      3.15970; 40.33951;50.00000;20.00000;4.28641;2
379.71600;27.48583;      3.17123; 40.11809;50.00000;20.00000;4.28602;2
379.81799;27.49083;      3.18428; 40.03209;50.00000;20.00000;4.28564;2
379.91800;27.49583;      3.19931; 39.81196;50.00000;20.00000;4.28526;2
380.01999;27.50083;      3.21724; 39.67772;50.00000;20.00000;4.28487;2
380.12100;27.50583;      3.23406; 39.45631;50.00000;20.00000;4.28449;2
380.22000;27.51083;      3.24916; 39.37030;50.00000;20.00000;4.28411;2
380.32199;27.51583;      3.26235; 39.14621;50.00000;20.00000;4.28372;2
380.42300;27.52083;      3.27073; 39.00812;50.00000;20.00000;4.28334;2
380.52301;27.52583;      3.27978; 38.77750;50.00000;20.00000;4.28296;2
380.62299;27.53083;      3.29292; 38.68766;50.00000;20.00000;4.28258;2
380.72501;27.53583;      3.30680; 38.45447;50.00000;20.00000;4.28219;2
380.82401;27.54083;      3.32075; 38.31114;50.00000;20.00000;4.28182;2
380.92700;27.54583;      3.33337; 38.07539;50.00000;20.00000;4.28143;2
381.02802;27.55083;      3.34470; 37.98415;50.00000;20.00000;4.28105;2
381.12701;27.55583;      3.35309; 37.74712;50.00000;20.00000;4.28067;2
381.22900;27.56083;      3.35892; 37.60250;50.00000;20.00000;4.28028;2
381.32800;27.56583;      3.36559; 37.36664;50.00000;20.00000;4.27991;2
381.42801;27.57083;      3.37145; 37.27412;50.00000;20.00000;4.27953;2
381.52701;27.57583;      3.37096; 37.03965;50.00000;20.00000;4.27915;2
381.62900;27.58083;      3.37222; 36.89632;50.00000;20.00000;4.27877;2
381.72699;27.58583;      3.37517; 36.66453;50.00000;20.00000;4.27840;2
381.82901;27.59083;      3.37939; 36.57329;50.00000;20.00000;4.27801;2
381.92899;27.59583;      3.38434; 36.33883;50.00000;20.00000;4.27763;2
382.03000;27.60083;      3.39312; 36.19549;50.00000;20.00000;4.27725;2
382.13000;27.60583;      3.39819; 35.96103;50.00000;20.00000;4.27687;2
382.22900;27.61083;      3.40381; 35.87106;50.00000;20.00000;4.27649;2
382.33200;27.61583;      3.40948; 35.63928;50.00000;20.00000;4.27610;2
382.43100;27.62083;      3.41803; 35.49723;50.00000;20.00000;4.27573;2
382.53101;27.62583;      3.42821; 35.26533;50.00000;20.00000;4.27535;2
382.63101;27.63083;      3.43942; 35.17420;50.00000;20.00000;4.27497;2
382.73001;27.63583;      3.45087; 34.93962;50.00000;20.00000;4.27460;2
382.83200;27.64083;      3.46062; 34.79640;50.00000;20.00000;4.27421;2
382.93399;27.64583;      3.46643; 34.56182;50.00000;20.00000;4.27383;2
383.03500;27.65083;      3.46959; 34.47197;50.00000;20.00000;4.27344;2
383.13300;27.65583;      3.47286; 34.23751;50.00000;20.00000;4.27307;2
383.23199;27.66083;      3.47550; 34.09417;50.00000;20.00000;4.27270;2
383.33401;27.66583;      3.47612; 33.86099;50.00000;20.00000;4.27231;2
383.43399;27.67083;      3.47550; 33.76975;50.00000;20.00000;4.27193;2
383.53201;27.67583;      3.47503; 33.53528;50.00000;20.00000;4.27156;2
383.63300;27.68083;      3.47507; 33.39335;50.00000;20.00000;4.27118;2
383.73199;27.68583;      3.47581; 33.16145;50.00000;20.00000;4.27081;2
383.83301;27.69083;      3.47695; 33.07148;50.00000;20.00000;4.27042;2
383.93201;27.69583;      3.47863; 32.84226;50.00000;20.00000;4.27005;2
384.03299;27.70083;      3.48113; 32.70289;50.00000;20.00000;4.26967;2
384.13199;27.70583;      3.48397; 32.47484;50.00000;20.00000;4.26929;2
384.23199;27.71083;      3.48670; 32.38627;50.00000;20.00000;4.26891;2
384.33200;27.71583;      3.48859; 32.15834;50.00000;20.00000;4.26854;2
384.43399;27.72083;      3.48799; 32.01885;50.00000;20.00000;4.26815;2
384.53299;27.72583;      3.48548; 31.79091;50.00000;20.00000;4.26778;2
384.63400;27.73083;      3.48423; 31.70234;50.00000;20.00000;4.26740;2
384.73199;27.73583;      3.48422; 31.47173;50.00000;20.00000;4.26703;2
384.83401;27.74083;      3.48635; 31.33107;50.00000;20.00000;4.26664;2
384.93500;27.74583;      3.48887; 31.10045;50.00000;20.00000;4.26626;2
385.03500;27.75083;      3.49035; 31.01061;50.00000;20.00000;4.26588;2
385.13501;27.75583;      3.49080; 30.78127;50.00000;20.00000;4.26550;2
385.23300;27.76083;      3.49044; 30.64190;50.00000;20.00000;4.26513;2
385.33401;27.76583;      3.48681; 30.41524;50.00000;20.00000;4.26475;2
385.43500;27.77083;      3.47989; 30.32796;50.00000;20.00000;4.26437;2
385.53299;27.77583;      3.47298; 30.10258;50.00000;20.00000;4.26400;2
385.63199;27.78083;      3.47222; 29.96449;50.00000;20.00000;4.26363;2
385.73401;27.78583;      3.47578; 29.74296;50.00000;20.00000;4.26324;2
385.83600;27.79083;      3.47779; 29.65708;50.00000;20.00000;4.26285;2
385.93399;27.79583;      3.47955; 29.43811;50.00000;20.00000;4.26249;2
386.03400;27.80083;      3.48119; 29.30399;50.00000;20.00000;4.26211;2
386.13599;27.80583;      3.48117; 29.08514;50.00000;20.00000;4.26172;2
386.23499;27.81083;      3.48096; 28.99914;50.00000;20.00000;4.26135;2
386.33200;27.81583;      3.48165; 28.77772;50.00000;20.00000;4.26098;2
386.43301;27.82083;      3.48248; 28.64220;50.00000;20.00000;4.26060;2
386.53299;27.82583;      3.48112; 28.42067;50.00000;20.00000;4.26022;2
386.63400;27.83083;      3.47444; 28.33478;50.00000;20.00000;4.25984;2
386.73401;27.83583;      3.46550; 28.12106;50.00000;20.00000;4.25947;2
386.83401;27.84083;      3.45729; 27.99090;50.00000;20.00000;4.25909;2
386.93301;27.84583;      3.45158; 27.77450;50.00000;20.00000;4.25872;2
387.03201;27.85083;      3.44702; 27.68989;50.00000;20.00000;4.25834;2
387.13400;27.85583;      3.44255; 27.47104;50.00000;20.00000;4.25796;2
387.23401;27.86083;      3.44478; 27.33680;50.00000;20.00000;4.25758;2
387.33499;27.86583;      3.44789; 27.11923;50.00000;20.00000;4.25720;2
387.43399;27.87083;      3.44796; 27.03463;50.00000;20.00000;4.25683;2
387.53400;27.87583;      3.43989; 26.81835;50.00000;20.00000;4.25645;2
387.63300;27.88083;      3.42949; 26.68678;50.00000;20.00000;4.25608;2
387.73401;27.88583;      3.42326; 26.47050;50.00000;20.00000;4.25570;2
387.83401;27.89083;      3.41840; 26.38578;50.00000;20.00000;4.25532;2
387.93399;27.89583;      3.41367; 26.16821;50.00000;20.00000;4.25494;2
388.03601;27.90083;      3.41041; 26.03536;50.00000;20.00000;4.25456;2
388.13501;27.90583;      3.40698; 25.81395;50.00000;20.00000;4.25418;2
388.23300;27.91083;      3.40187; 25.72539;50.00000;20.00000;4.25382;2
388.33499;27.91583;      3.39505; 25.50258;50.00000;20.00000;4.25343;2
388.43600;27.92083;      3.38870; 25.37101;50.00000;20.00000;4.25305;2
388.53299;27.92583;      3.38423; 25.15601;50.00000;20.00000;4.25269;2
388.63300;27.93083;      3.38258; 25.07269;50.00000;20.00000;4.25231;2
388.73499;27.93583;      3.37885; 24.86036;50.00000;20.00000;4.25193;2
388.83499;27.94083;      3.37286; 24.73265;50.00000;20.00000;4.25155;2
388.93500;27.94583;      3.36751; 24.52289;50.00000;20.00000;4.25117;2
389.03500;27.95083;      3.36344; 24.44213;50.00000;20.00000;4.25080;2
389.13501;27.95583;      3.35919; 24.23505;50.00000;20.00000;4.25042;2
389.23499;27.96083;      3.35476; 24.10861;50.00000;20.00000;4.25004;2
389.33801;27.96583;      3.35279; 23.90153;50.00000;20.00000;4.24966;2
389.43799;27.97083;      3.35279; 23.82206;50.00000;20.00000;4.24928;2
389.53900;27.97583;      3.35358; 23.61615;50.00000;20.00000;4.24890;2
389.63800;27.98083;      3.35178; 23.48982;50.00000;20.00000;4.24853;2
389.73801;27.98583;      3.34550; 23.28275;50.00000;20.00000;4.24815;2
389.83701;27.99083;      3.33793; 23.20187;50.00000;20.00000;4.24778;2
389.93600;27.99583;      3.32934; 22.99351;50.00000;20.00000;4.24741;2
390.03799;28.00083;      3.32242; 22.86707;50.00000;20.00000;4.24702;2
390.13800;28.00583;      3.31955; 22.66128;50.00000;20.00000;4.24665;2
390.23999;28.01083;      3.31562; 22.58180;50.00000;20.00000;4.24626;2
390.33899;28.01583;      3.31091; 22.37729;50.00000;20.00000;4.24589;2
390.44101;28.02083;      3.30608; 22.25353;50.00000;20.00000;4.24551;2
390.54001;28.02583;      3.30208; 22.05030;50.00000;20.00000;4.24513;2
390.64099;28.03083;      3.29713; 21.97210;50.00000;20.00000;4.24475;2
390.74100;28.03583;      3.28915; 21.77155;50.00000;20.00000;4.24438;2
390.84100;28.04083;      3.27828; 21.64908;50.00000;20.00000;4.24400;2
390.94000;28.04583;      3.26748; 21.44841;50.00000;20.00000;4.24363;2
391.04099;28.05083;      3.25849; 21.37161;50.00000;20.00000;4.24325;2
391.14099;28.05583;      3.25101; 21.17351;50.00000;20.00000;4.24288;2
391.24100;28.06083;      3.24371; 21.05243;50.00000;20.00000;4.24250;2
391.34201;28.06583;      3.23474; 20.85432;50.00000;20.00000;4.24212;2
391.44000;28.07083;      3.22420; 20.77753;50.00000;20.00000;4.24175;2
391.54001;28.07583;      3.21457; 20.57954;50.00000;20.00000;4.24138;2
391.64200;28.08083;      3.20652; 20.45835;50.00000;20.00000;4.24099;2
391.74301;28.08583;      3.20001; 20.26164;50.00000;20.00000;4.24061;2
391.84000;28.09083;      3.19289; 20.18613;50.00000;20.00000;4.24025;2
391.94400;28.09583;      3.18498; 19.98930;50.00000;20.00000;4.23986;2
392.04401;28.10083;      3.17752; 19.86822;50.00000;20.00000;4.23948;2
392.14401;28.10583;      3.16986; 19.67804;50.00000;20.00000;4.23911;2
392.24399;28.11083;      3.16034; 19.60370;50.00000;20.00000;4.23873;2
392.34299;28.11583;      3.14954; 19.41351;50.00000;20.00000;4.23836;2
392.44501;28.12083;      3.13986; 19.29756;50.00000;20.00000;4.23798;2
392.54401;28.12583;      3.13059; 19.10738;50.00000;20.00000;4.23761;2
392.64600;28.13083;      3.12152; 19.03443;50.00000;20.00000;4.23723;2
392.74600;28.13583;      3.11357; 18.84553;50.00000;20.00000;4.23685;2
392.84698;28.14083;      3.10539; 18.72958;50.00000;20.00000;4.23647;2
392.94699;28.14583;      3.09601; 18.54197;50.00000;20.00000;4.23610;2
393.04700;28.15083;      3.08373; 18.46902;50.00000;20.00000;4.23572;2
393.14700;28.15583;      3.07233; 18.28280;50.00000;20.00000;4.23535;2
393.24701;28.16083;      3.06228; 18.16941;50.00000;20.00000;4.23497;2
393.34698;28.16583;      3.05360; 17.98180;50.00000;20.00000;4.23460;2
393.44800;28.17083;      3.04390; 17.91024;50.00000;20.00000;4.23422;2
393.54901;28.17583;      3.03414; 17.72519;50.00000;20.00000;4.23384;2
393.64899;28.18083;      3.02441; 17.61180;50.00000;20.00000;4.23346;2
393.74899;28.18583;      3.01426; 17.42815;50.00000;20.00000;4.23309;2
393.85001;28.19083;      3.00424; 17.35788;50.00000;20.00000;4.23271;2
393.95099;28.19583;      2.99404; 17.17679;50.00000;20.00000;4.23233;2
394.04999;28.20083;      2.98216; 17.06736;50.00000;20.00000;4.23196;2
394.14999;28.20583;      2.96946; 16.88755;50.00000;20.00000;4.23159;2
394.25201;28.21083;      2.95742; 16.81845;50.00000;20.00000;4.23120;2
394.35101;28.21583;      2.94597; 16.64132;50.00000;20.00000;4.23083;2
394.45200;28.22083;      2.93472; 16.53318;50.00000;20.00000;4.23046;2
394.55399;28.22583;      2.92361; 16.35989;50.00000;20.00000;4.23007;2
394.65399;28.23083;      2.91273; 16.29347;50.00000;20.00000;4.22970;2
394.75601;28.23583;      2.90158; 16.12287;50.00000;20.00000;4.22932;2
394.85501;28.24083;      2.88998; 16.01857;50.00000;20.00000;4.22895;2
394.95599;28.24583;      2.87821; 15.85053;50.00000;20.00000;4.22857;2
395.05899;28.25083;      2.86630; 15.72805;50.00000;20.00000;4.22818;2
395.15701;28.25583;      2.85435; 15.58996;50.00000;20.00000;4.22782;2
395.25900;28.26083;      2.84203; 15.48322;50.00000;20.00000;4.22743;2
395.35901;28.26583;      2.82935; 15.34117;50.00000;20.00000;4.22706;2
395.45901;28.27083;      2.81683; 15.23431;50.00000;20.00000;4.22669;2
395.56100;28.27583;      2.80379; 15.09493;50.00000;20.00000;4.22630;2
395.65900;28.28083;      2.79105; 14.98947;50.00000;20.00000;4.22594;2
395.76001;28.28583;      2.77800; 14.85266;50.00000;20.00000;4.22556;2
395.86099;28.29083;      2.76455; 14.74848;50.00000;20.00000;4.22518;2
395.96100;28.29583;      2.75146; 14.61167;50.00000;20.00000;4.22481;2
396.06100;28.30083;      2.73850; 14.50877;50.00000;20.00000;4.22443;2
