Repository: TristanHehnen/BESKID_ExperimentalData

# Experimental Data of the BESKID Project

The repository contains the public experimental data of the BESKID project.

The primary material investigate is Poly(methyl methacrylate) (PMMA).

The materials have been examined in various experimental setups, across different sizes, from micro- to real-scale. Data of the following setups is available:
- Thermogravimetric analysis (TGA)
- Micro-scale combustion calorimetry (MCC)
- Differential scanning calorimetry (DSC)
- Cone calorimetry

File: ExpData/TGA/DE_6mm/ExpDat_PMMA_DE_6mm_20Kmin_02.txt (part 7 of 13)
#SEG. 2:                     ;30�C/20.0(K/min)/700�C
#SEG. 3:                     ;700�C/00:10/700�C
##Temp./�C;Time/min;DSC/(mW/mg);Mass/%;Gas Flow(purge2)/(ml/min);Gas Flow(protective)/(ml/min);Sensit./(uV/mW);Segment
340.10001;25.49083;      0.68485; 84.89323;50.00000;20.00000;4.43895;2
340.19800;25.49583;      0.69049; 84.88023;50.00000;20.00000;4.43857;2
340.29901;25.50083;      0.69612; 84.82058;50.00000;20.00000;4.43817;2
340.39899;25.50583;      0.70185; 84.77647;50.00000;20.00000;4.43778;2
340.50000;25.51083;      0.70752; 84.73887;50.00000;20.00000;4.43738;2
340.60001;25.51583;      0.71315; 84.70382;50.00000;20.00000;4.43699;2
340.69699;25.52083;      0.71880; 84.64799;50.00000;20.00000;4.43661;2
340.79599;25.52583;      0.72471; 84.62338;50.00000;20.00000;4.43622;2
340.89700;25.53083;      0.73068; 84.54423;50.00000;20.00000;4.43583;2
340.99899;25.53583;      0.73664; 84.52728;50.00000;20.00000;4.43543;2
341.09500;25.54083;      0.74255; 84.46101;50.00000;20.00000;4.43505;2
341.19601;25.54583;      0.74841; 84.41563;50.00000;20.00000;4.43465;2
341.29401;25.55083;      0.75426; 84.37675;50.00000;20.00000;4.43427;2
341.39401;25.55583;      0.76016; 84.33903;50.00000;20.00000;4.43388;2
341.49399;25.56083;      0.76614; 84.28065;50.00000;20.00000;4.43349;2
341.59299;25.56583;      0.77232; 84.25477;50.00000;20.00000;4.43310;2
341.69299;25.57083;      0.77848; 84.17166;50.00000;20.00000;4.43271;2
341.79099;25.57583;      0.78460; 84.15739;50.00000;20.00000;4.43232;2
341.89301;25.58083;      0.79055; 84.09123;50.00000;20.00000;4.43192;2
341.99301;25.58583;      0.79643; 84.04457;50.00000;20.00000;4.43153;2
342.09299;25.59083;      0.80242; 84.00302;50.00000;20.00000;4.43114;2
342.19101;25.59583;      0.80854; 83.96414;50.00000;20.00000;4.43076;2
342.29099;25.60083;      0.81475; 83.90309;50.00000;20.00000;4.43037;2
342.39301;25.60583;      0.82100; 83.87593;50.00000;20.00000;4.42997;2
342.48801;25.61083;      0.82739; 83.78888;50.00000;20.00000;4.42959;2
342.59100;25.61583;      0.83362; 83.77333;50.00000;20.00000;4.42919;2
342.69000;25.62083;      0.83985; 83.70195;50.00000;20.00000;4.42880;2
342.78900;25.62583;      0.84618; 83.65135;50.00000;20.00000;4.42842;2
342.88901;25.63083;      0.85244; 83.60597;50.00000;20.00000;4.42802;2
342.98801;25.63583;      0.85865; 83.56314;50.00000;20.00000;4.42764;2
343.08499;25.64083;      0.86487; 83.49571;50.00000;20.00000;4.42726;2
343.18701;25.64583;      0.87120; 83.46460;50.00000;20.00000;4.42686;2
343.28699;25.65083;      0.87756; 83.36595;50.00000;20.00000;4.42647;2
343.38800;25.65583;      0.88388; 83.35039;50.00000;20.00000;4.42607;2
343.48599;25.66083;      0.89016; 83.27519;50.00000;20.00000;4.42569;2
343.58499;25.66583;      0.89646; 83.22064;50.00000;20.00000;4.42530;2
343.68399;25.67083;      0.90283; 83.17131;50.00000;20.00000;4.42491;2
343.78601;25.67583;      0.90911; 83.12593;50.00000;20.00000;4.42452;2
343.88199;25.68083;      0.91539; 83.05455;50.00000;20.00000;4.42414;2
343.98401;25.68583;      0.92170; 83.02344;50.00000;20.00000;4.42374;2
344.08301;25.69083;      0.92797; 82.92351;50.00000;20.00000;4.42335;2
344.18301;25.69583;      0.93420; 82.90796;50.00000;20.00000;4.42296;2
344.28201;25.70083;      0.94048; 82.83263;50.00000;20.00000;4.42258;2
344.38101;25.70583;      0.94657; 82.77820;50.00000;20.00000;4.42219;2
344.48199;25.71083;      0.95257; 82.73143;50.00000;20.00000;4.42179;2
344.58099;25.71583;      0.95862; 82.68604;50.00000;20.00000;4.42141;2
344.67801;25.72083;      0.96471; 82.61467;50.00000;20.00000;4.42103;2
344.78201;25.72583;      0.97081; 82.58356;50.00000;20.00000;4.42062;2
344.87799;25.73083;      0.97698; 82.48235;50.00000;20.00000;4.42025;2
344.97900;25.73583;      0.98304; 82.46552;50.00000;20.00000;4.41985;2
345.07800;25.74083;      0.98923; 82.38764;50.00000;20.00000;4.41946;2
345.17801;25.74583;      0.99615; 82.33182;50.00000;20.00000;4.41907;2
345.27701;25.75083;      1.00311; 82.28121;50.00000;20.00000;4.41869;2
345.37701;25.75583;      1.01004; 82.23328;50.00000;20.00000;4.41830;2
345.47501;25.76083;      1.01694; 82.15668;50.00000;20.00000;4.41791;2
345.57401;25.76583;      1.02374; 82.12290;50.00000;20.00000;4.41753;2
345.67599;25.77083;      1.03045; 82.01520;50.00000;20.00000;4.41713;2
345.77499;25.77583;      1.03710; 81.99709;50.00000;20.00000;4.41674;2
345.87399;25.78083;      1.04366; 81.91271;50.00000;20.00000;4.41636;2
345.97198;25.78583;      1.05009; 81.85178;50.00000;20.00000;4.41597;2
346.07199;25.79083;      1.05642; 81.79862;50.00000;20.00000;4.41558;2
346.17300;25.79583;      1.06267; 81.74802;50.00000;20.00000;4.41519;2
346.27200;25.80083;      1.06896; 81.66747;50.00000;20.00000;4.41480;2
346.37299;25.80583;      1.07536; 81.63253;50.00000;20.00000;4.41441;2
346.47101;25.81083;      1.08173; 81.52216;50.00000;20.00000;4.41403;2
346.56900;25.81583;      1.08812; 81.50405;50.00000;20.00000;4.41364;2
346.66901;25.82083;      1.09442; 81.41967;50.00000;20.00000;4.41325;2
346.76801;25.82583;      1.10055; 81.35874;50.00000;20.00000;4.41287;2
346.86899;25.83083;      1.10669; 81.30419;50.00000;20.00000;4.41247;2
346.96799;25.83583;      1.11287; 81.25358;50.00000;20.00000;4.41209;2
347.06699;25.84083;      1.11917; 81.17315;50.00000;20.00000;4.41170;2
347.16299;25.84583;      1.12555; 81.13682;50.00000;20.00000;4.41133;2
347.26501;25.85083;      1.13201; 81.02006;50.00000;20.00000;4.41093;2
347.36401;25.85583;      1.13850; 81.00056;50.00000;20.00000;4.41054;2
347.46600;25.86083;      1.14501; 80.90713;50.00000;20.00000;4.41014;2
347.56299;25.86583;      1.15169; 80.83970;50.00000;20.00000;4.40977;2
347.66101;25.87083;      1.15838; 80.78132;50.00000;20.00000;4.40938;2
347.76099;25.87583;      1.16509; 80.72689;50.00000;20.00000;4.40899;2
347.85901;25.88083;      1.17218; 80.63995;50.00000;20.00000;4.40861;2
347.96201;25.88583;      1.17944; 80.60096;50.00000;20.00000;4.40821;2
348.06000;25.89083;      1.18677; 80.47770;50.00000;20.00000;4.40783;2
348.16000;25.89583;      1.19415; 80.45692;50.00000;20.00000;4.40744;2
348.25900;25.90083;      1.20163; 80.36221;50.00000;20.00000;4.40705;2
348.35699;25.90583;      1.20919; 80.29350;50.00000;20.00000;4.40667;2
348.45901;25.91083;      1.21727; 80.23373;50.00000;20.00000;4.40627;2
348.55600;25.91583;      1.22546; 80.17802;50.00000;20.00000;4.40590;2
348.65799;25.92083;      1.23363; 80.08842;50.00000;20.00000;4.40550;2
348.75601;25.92583;      1.24230; 80.04826;50.00000;20.00000;4.40512;2
348.85599;25.93083;      1.25190; 79.92233;50.00000;20.00000;4.40473;2
348.95401;25.93583;      1.26242; 79.90167;50.00000;20.00000;4.40434;2
349.05399;25.94083;      1.27242; 79.80302;50.00000;20.00000;4.40396;2
349.15601;25.94583;      1.28193; 79.73164;50.00000;20.00000;4.40356;2
349.25500;25.95083;      1.29167; 79.66931;50.00000;20.00000;4.40317;2
349.35400;25.95583;      1.30168; 79.60965;50.00000;20.00000;4.40279;2
349.45401;25.96083;      1.31175; 79.51495;50.00000;20.00000;4.40240;2
349.55399;25.96583;      1.32134; 79.47212;50.00000;20.00000;4.40201;2
349.65201;25.97083;      1.33061; 79.33586;50.00000;20.00000;4.40163;2
349.75201;25.97583;      1.34035; 79.31381;50.00000;20.00000;4.40124;2
349.84900;25.98083;      1.35272; 79.21005;50.00000;20.00000;4.40086;2
349.95200;25.98583;      1.36618; 79.13484;50.00000;20.00000;4.40046;2
350.05099;25.99083;      1.37958; 79.06856;50.00000;20.00000;4.40007;2
350.14999;25.99583;      1.39236; 79.00635;50.00000;20.00000;4.39969;2
350.24899;26.00083;      1.40494; 78.90770;50.00000;20.00000;4.39930;2
350.35001;26.00583;      1.41747; 78.86359;50.00000;20.00000;4.39891;2
350.44800;26.01083;      1.42959; 78.72478;50.00000;20.00000;4.39853;2
350.54800;26.01583;      1.44160; 78.70273;50.00000;20.00000;4.39814;2
350.64999;26.02083;      1.45308; 78.59630;50.00000;20.00000;4.39774;2
350.74799;26.02583;      1.46451; 78.51981;50.00000;20.00000;4.39736;2
350.84601;26.03083;      1.47597; 78.44716;50.00000;20.00000;4.39698;2
350.94501;26.03583;      1.48724; 78.37578;50.00000;20.00000;4.39660;2
351.04599;26.04083;      1.49861; 78.26935;50.00000;20.00000;4.39620;2
351.14700;26.04583;      1.50974; 78.22397;50.00000;20.00000;4.39581;2
351.24600;26.05083;      1.52085; 78.07993;50.00000;20.00000;4.39542;2
351.34399;26.05583;      1.53179; 78.05660;50.00000;20.00000;4.39504;2
351.44601;26.06083;      1.54268; 77.94634;50.00000;20.00000;4.39465;2
351.54401;26.06583;      1.55362; 77.86719;50.00000;20.00000;4.39427;2
351.64301;26.07083;      1.56452; 77.79708;50.00000;20.00000;4.39388;2
351.74399;26.07583;      1.57552; 77.73220;50.00000;20.00000;4.39349;2
351.84399;26.08083;      1.58687; 77.62844;50.00000;20.00000;4.39310;2
351.94000;26.08583;      1.59793; 77.58295;50.00000;20.00000;4.39273;2
352.04099;26.09083;      1.60825; 77.43763;50.00000;20.00000;4.39233;2
352.14001;26.09583;      1.61799; 77.41430;50.00000;20.00000;4.39195;2
352.24100;26.10083;      1.62733; 77.30149;50.00000;20.00000;4.39156;2
352.34000;26.10583;      1.63656; 77.22094;50.00000;20.00000;4.39117;2
352.43600;26.11083;      1.64586; 77.14968;50.00000;20.00000;4.39080;2
352.53900;26.11583;      1.65508; 77.08213;50.00000;20.00000;4.39040;2
352.63699;26.12083;      1.66441; 76.97442;50.00000;20.00000;4.39002;2
352.73599;26.12583;      1.67387; 76.92649;50.00000;20.00000;4.38964;2
352.83499;26.13083;      1.68342; 76.77340;50.00000;20.00000;4.38925;2
352.93301;26.13583;      1.69291; 76.74740;50.00000;20.00000;4.38887;2
353.03299;26.14083;      1.70238; 76.62797;50.00000;20.00000;4.38848;2
353.13199;26.14583;      1.71175; 76.54243;50.00000;20.00000;4.38810;2
353.23199;26.15083;      1.72118; 76.46583;50.00000;20.00000;4.38771;2
353.32999;26.15583;      1.73056; 76.39445;50.00000;20.00000;4.38733;2
353.42899;26.16083;      1.73995; 76.28024;50.00000;20.00000;4.38694;2
353.52802;26.16583;      1.74945; 76.22964;50.00000;20.00000;4.38656;2
353.62900;26.17083;      1.75892; 76.06877;50.00000;20.00000;4.38617;2
353.72601;26.17583;      1.76839; 76.04289;50.00000;20.00000;4.38579;2
353.82700;26.18083;      1.77800; 75.91963;50.00000;20.00000;4.38540;2
353.92499;26.18583;      1.78763; 75.83003;50.00000;20.00000;4.38502;2
354.02701;26.19083;      1.79722; 75.75088;50.00000;20.00000;4.38462;2
354.12601;26.19583;      1.80709; 75.67822;50.00000;20.00000;4.38424;2
354.22400;26.20083;      1.81721; 75.56146;50.00000;20.00000;4.38386;2
354.32401;26.20583;      1.82727; 75.50958;50.00000;20.00000;4.38347;2
354.42401;26.21083;      1.83723; 75.34477;50.00000;20.00000;4.38308;2
354.52399;26.21583;      1.84741; 75.31749;50.00000;20.00000;4.38270;2
354.62201;26.22083;      1.85784; 75.18913;50.00000;20.00000;4.38232;2
354.72198;26.22583;      1.86831; 75.09697;50.00000;20.00000;4.38193;2
354.81900;26.23083;      1.87885; 75.01654;50.00000;20.00000;4.38155;2
354.92001;26.23583;      1.88923; 74.94121;50.00000;20.00000;4.38116;2
355.01999;26.24083;      1.89962; 74.82062;50.00000;20.00000;4.38077;2
355.11801;26.24583;      1.91026; 74.76607;50.00000;20.00000;4.38039;2
355.21600;26.25083;      1.92120; 74.59488;50.00000;20.00000;4.38001;2
355.31900;26.25583;      1.93355; 74.56633;50.00000;20.00000;4.37961;2
355.41901;26.26083;      1.94672; 74.43390;50.00000;20.00000;4.37923;2
355.51501;26.26583;      1.95999; 74.33919;50.00000;20.00000;4.37885;2
355.61600;26.27083;      1.97351; 74.25620;50.00000;20.00000;4.37846;2
355.71399;26.27583;      1.98665; 74.17960;50.00000;20.00000;4.37808;2
355.81400;26.28083;      1.99894; 74.05634;50.00000;20.00000;4.37770;2
355.91199;26.28583;      2.01038; 74.00191;50.00000;20.00000;4.37732;2
356.01199;26.29083;      2.02118; 73.83060;50.00000;20.00000;4.37693;2
356.11099;26.29583;      2.03214; 73.80205;50.00000;20.00000;4.37655;2
356.21100;26.30083;      2.04398; 73.66973;50.00000;20.00000;4.37616;2
356.31201;26.30583;      2.05681; 73.57375;50.00000;20.00000;4.37577;2
356.40799;26.31083;      2.06919; 73.49065;50.00000;20.00000;4.37540;2
356.50900;26.31583;      2.08156; 73.41277;50.00000;20.00000;4.37500;2
356.60901;26.32083;      2.09508; 73.28823;50.00000;20.00000;4.37462;2
356.70999;26.32583;      2.11209; 73.23240;50.00000;20.00000;4.37423;2
356.81000;26.33083;      2.13100; 73.05471;50.00000;20.00000;4.37384;2
356.90701;26.33583;      2.14892; 73.02488;50.00000;20.00000;4.37346;2
357.00699;26.34083;      2.16681; 72.88340;50.00000;20.00000;4.37308;2
357.10599;26.34583;      2.18348; 72.78219;50.00000;20.00000;4.37269;2
357.20700;26.35083;      2.19820; 72.69398;50.00000;20.00000;4.37230;2
357.30899;26.35583;      2.21237; 72.60322;50.00000;20.00000;4.37191;2
357.40601;26.36083;      2.22680; 72.46569;50.00000;20.00000;4.37153;2
357.50299;26.36583;      2.24071; 72.40208;50.00000;20.00000;4.37116;2
357.60501;26.37083;      2.25410; 72.21267;50.00000;20.00000;4.37076;2
357.70300;26.37583;      2.26497; 72.18145;50.00000;20.00000;4.37038;2
357.79999;26.38083;      2.27252; 72.03486;50.00000;20.00000;4.37001;2
357.90100;26.38583;      2.28197; 71.92982;50.00000;20.00000;4.36962;2
358.00201;26.39083;      2.29725; 71.83766;50.00000;20.00000;4.36923;2
358.10199;26.39583;      2.31468; 71.75201;50.00000;20.00000;4.36884;2
358.20001;26.40083;      2.33144; 71.61575;50.00000;20.00000;4.36846;2
358.29999;26.40583;      2.34541; 71.55482;50.00000;20.00000;4.36808;2
358.39700;26.41083;      2.35699; 71.36018;50.00000;20.00000;4.36770;2
358.49600;26.41583;      2.36709; 71.32768;50.00000;20.00000;4.36732;2
358.59698;26.42083;      2.37890; 71.17726;50.00000;20.00000;4.36693;2
358.69601;26.42583;      2.39128; 71.06955;50.00000;20.00000;4.36655;2
358.79599;26.43083;      2.40173; 70.97484;50.00000;20.00000;4.36616;2
358.89700;26.43583;      2.41568; 70.88791;50.00000;20.00000;4.36577;2
358.99399;26.44083;      2.43158; 70.74910;50.00000;20.00000;4.36539;2
359.09299;26.44583;      2.44596; 70.68677;50.00000;20.00000;4.36501;2
359.19400;26.45083;      2.45881; 70.49086;50.00000;20.00000;4.36462;2
359.29199;26.45583;      2.47076; 70.45836;50.00000;20.00000;4.36424;2
359.39099;26.46083;      2.48238; 70.30794;50.00000;20.00000;4.36386;2
359.48999;26.46583;      2.49254; 70.20023;50.00000;20.00000;4.36348;2
359.58899;26.47083;      2.49970; 70.10553;50.00000;20.00000;4.36310;2
359.68799;26.47583;      2.51195; 70.02115;50.00000;20.00000;4.36271;2
359.78799;26.48083;      2.52679; 69.88489;50.00000;20.00000;4.36233;2
359.88699;26.48583;      2.53943; 69.82906;50.00000;20.00000;4.36194;2
359.98599;26.49083;      2.55143; 69.62931;50.00000;20.00000;4.36156;2
360.08401;26.49583;      2.56412; 69.59554;50.00000;20.00000;4.36118;2
360.18399;26.50083;      2.57653; 69.43851;50.00000;20.00000;4.36080;2
360.28299;26.50583;      2.58858; 69.32569;50.00000;20.00000;4.36042;2
360.38300;26.51083;      2.60056; 69.22576;50.00000;20.00000;4.36003;2
360.48199;26.51583;      2.61269; 69.13233;50.00000;20.00000;4.35965;2
360.57901;26.52083;      2.62440; 68.98307;50.00000;20.00000;4.35927;2
360.68100;26.52583;      2.63619; 68.91691;50.00000;20.00000;4.35888;2
360.78000;26.53083;      2.64796; 68.70672;50.00000;20.00000;4.35850;2
360.87701;26.53583;      2.65979; 68.67167;50.00000;20.00000;4.35812;2
360.97699;26.54083;      2.67165; 68.50953;50.00000;20.00000;4.35774;2
361.07599;26.54583;      2.68353; 68.38894;50.00000;20.00000;4.35736;2
361.17599;26.55083;      2.69551; 68.28251;50.00000;20.00000;4.35697;2
361.27499;26.55583;      2.70762; 68.18002;50.00000;20.00000;4.35659;2
361.37399;26.56083;      2.71981; 68.03077;50.00000;20.00000;4.35621;2
361.47400;26.56583;      2.73200; 67.96461;50.00000;20.00000;4.35582;2
361.57199;26.57083;      2.74401; 67.75697;50.00000;20.00000;4.35544;2
361.67099;26.57583;      2.75582; 67.72192;50.00000;20.00000;4.35506;2
361.77200;26.58083;      2.76774; 67.55978;50.00000;20.00000;4.35467;2
361.87100;26.58583;      2.78002; 67.44302;50.00000;20.00000;4.35429;2
361.96899;26.59083;      2.79267; 67.33926;50.00000;20.00000;4.35391;2
362.06799;26.59583;      2.80522; 67.24188;50.00000;20.00000;4.35353;2
362.16901;26.60083;      2.81774; 67.08624;50.00000;20.00000;4.35314;2
362.26599;26.60583;      2.82994; 67.01614;50.00000;20.00000;4.35277;2
362.36600;26.61083;      2.84223; 66.79550;50.00000;20.00000;4.35238;2
362.46500;26.61583;      2.85457; 66.75917;50.00000;20.00000;4.35200;2
362.56500;26.62083;      2.86693; 66.58798;50.00000;20.00000;4.35162;2
362.66199;26.62583;      2.87908; 66.46472;50.00000;20.00000;4.35124;2
362.76300;26.63083;      2.89125; 66.35701;50.00000;20.00000;4.35085;2
362.86301;26.63583;      2.90320; 66.25708;50.00000;20.00000;4.35047;2
362.95999;26.64083;      2.91530; 66.09749;50.00000;20.00000;4.35009;2
363.06201;26.64583;      2.92747; 66.02739;50.00000;20.00000;4.34970;2
363.15900;26.65083;      2.93955; 65.80686;50.00000;20.00000;4.34933;2
363.25800;26.65583;      2.95170; 65.77054;50.00000;20.00000;4.34895;2
363.35800;26.66083;      2.96390; 65.60050;50.00000;20.00000;4.34856;2
363.45599;26.66583;      2.97607; 65.47724;50.00000;20.00000;4.34819;2
363.55600;26.67083;      2.98808; 65.36954;50.00000;20.00000;4.34780;2
363.65500;26.67583;      2.99999; 65.26844;50.00000;20.00000;4.34742;2
363.75299;26.68083;      3.01172; 65.10619;50.00000;20.00000;4.34704;2
363.85101;26.68583;      3.02354; 65.03353;50.00000;20.00000;4.34666;2
363.95300;26.69083;      3.03544; 64.80523;50.00000;20.00000;4.34627;2
364.05301;26.69583;      3.04836; 64.76751;50.00000;20.00000;4.34589;2
364.15100;26.70083;      3.06153; 64.58599;50.00000;20.00000;4.34551;2
364.25000;26.70583;      3.07441; 64.53016;50.00000;20.00000;4.34513;2
364.34900;26.71083;      3.08677; 64.31080;50.00000;20.00000;4.34475;2
364.45001;26.71583;      3.09848; 64.25637;50.00000;20.00000;4.34436;2
364.54901;26.72083;      3.11010; 64.02285;50.00000;20.00000;4.34398;2
364.64700;26.72583;      3.12183; 63.96447;50.00000;20.00000;4.34360;2
364.74600;26.73083;      3.13364; 63.78666;50.00000;20.00000;4.34322;2
364.84399;26.73583;      3.14556; 63.66340;50.00000;20.00000;4.34284;2
364.94400;26.74083;      3.15740; 63.44276;50.00000;20.00000;4.34246;2
365.04300;26.74583;      3.16930; 63.34422;50.00000;20.00000;4.34208;2
365.14301;26.75083;      3.18118; 63.12498;50.00000;20.00000;4.34170;2
365.24301;26.75583;      3.19293; 63.00949;50.00000;20.00000;4.34131;2
365.34201;26.76083;      3.20437; 62.83041;50.00000;20.00000;4.34093;2
365.43799;26.76583;      3.21515; 62.76158;50.00000;20.00000;4.34056;2
365.54001;26.77083;      3.22558; 62.58389;50.00000;20.00000;4.34017;2
365.63599;26.77583;      3.23566; 62.47490;50.00000;20.00000;4.33980;2
365.73599;26.78083;      3.24575; 62.29454;50.00000;20.00000;4.33942;2
365.83499;26.78583;      3.25583; 62.22571;50.00000;20.00000;4.33904;2
365.93600;26.79083;      3.26575; 62.04535;50.00000;20.00000;4.33865;2
366.03400;26.79583;      3.27550; 61.93509;50.00000;20.00000;4.33827;2
366.13300;26.80083;      3.28475; 61.75472;50.00000;20.00000;4.33789;2
366.23199;26.80583;      3.29368; 61.68474;50.00000;20.00000;4.33751;2
366.32999;26.81083;      3.30217; 61.50437;50.00000;20.00000;4.33713;2
366.42999;26.81583;      3.31049; 61.39400;50.00000;20.00000;4.33675;2
366.52899;26.82083;      3.31907; 61.21236;50.00000;20.00000;4.33637;2
366.62799;26.82583;      3.32792; 61.14109;50.00000;20.00000;4.33599;2
366.72501;26.83083;      3.33709; 60.95806;50.00000;20.00000;4.33562;2
366.82599;26.83583;      3.34670; 60.84525;50.00000;20.00000;4.33523;2
366.92599;26.84083;      3.35625; 60.65966;50.00000;20.00000;4.33485;2
367.02301;26.84583;      3.36563; 60.58828;50.00000;20.00000;4.33447;2
367.12299;26.85083;      3.37453; 60.40409;50.00000;20.00000;4.33409;2
367.22101;26.85583;      3.38330; 60.29116;50.00000;20.00000;4.33371;2
367.32199;26.86083;      3.39210; 60.10696;50.00000;20.00000;4.33333;2
367.42001;26.86583;      3.40084; 60.03431;50.00000;20.00000;4.33295;2
367.51801;26.87083;      3.40900; 59.85000;50.00000;20.00000;4.33257;2
367.61499;26.87583;      3.41608; 59.73718;50.00000;20.00000;4.33220;2
367.71500;26.88083;      3.42290; 59.55160;50.00000;20.00000;4.33182;2
367.81500;26.88583;      3.42971; 59.47894;50.00000;20.00000;4.33144;2
367.91501;26.89083;      3.43645; 59.29336;50.00000;20.00000;4.33105;2
368.01401;26.89583;      3.44311; 59.17927;50.00000;20.00000;4.33067;2
368.11099;26.90083;      3.44969; 58.99240;50.00000;20.00000;4.33030;2
368.21100;26.90583;      3.45600; 58.91975;50.00000;20.00000;4.32992;2
368.30899;26.91083;      3.46105; 58.73288;50.00000;20.00000;4.32954;2
368.40500;26.91583;      3.46476; 58.61740;50.00000;20.00000;4.32917;2
368.50601;26.92083;      3.46844; 58.43321;50.00000;20.00000;4.32879;2
368.60400;26.92583;      3.46917; 58.36310;50.00000;20.00000;4.32841;2
368.70300;26.93083;      3.46942; 58.17496;50.00000;20.00000;4.32803;2
368.80200;26.93583;      3.47083; 58.06076;50.00000;20.00000;4.32765;2
368.90201;26.94083;      3.47527; 57.87517;50.00000;20.00000;4.32727;2
369.00101;26.94583;      3.48292; 57.80251;50.00000;20.00000;4.32689;2
369.10001;26.95083;      3.49090; 57.61565;50.00000;20.00000;4.32651;2
369.19601;26.95583;      3.49930; 57.50156;50.00000;20.00000;4.32614;2
369.29401;26.96083;      3.50738; 57.31214;50.00000;20.00000;4.32577;2
369.39499;26.96583;      3.51423; 57.23810;50.00000;20.00000;4.32538;2
369.49399;26.97083;      3.51892; 57.04868;50.00000;20.00000;4.32500;2
369.59399;26.97583;      3.52304; 56.93192;50.00000;20.00000;4.32462;2
369.69101;26.98083;      3.52670; 56.74123;50.00000;20.00000;4.32425;2
369.79001;26.98583;      3.53014; 56.66718;50.00000;20.00000;4.32387;2
369.88901;26.99083;      3.53352; 56.47521;50.00000;20.00000;4.32349;2
369.98801;26.99583;      3.53645; 56.35845;50.00000;20.00000;4.32311;2
370.08801;27.00083;      3.53890; 56.16764;50.00000;20.00000;4.32273;2
370.18500;27.00583;      3.54045; 56.09371;50.00000;20.00000;4.32235;2
370.28299;27.01083;      3.54012; 55.90301;50.00000;20.00000;4.32198;2
370.38101;27.01583;      3.53904; 55.78625;50.00000;20.00000;4.32160;2
370.48099;27.02083;      3.53802; 55.59544;50.00000;20.00000;4.32122;2
370.57901;27.02583;      3.53785; 55.52151;50.00000;20.00000;4.32085;2
370.67999;27.03083;      3.53831; 55.33082;50.00000;20.00000;4.32046;2
370.77499;27.03583;      3.53849; 55.21406;50.00000;20.00000;4.32010;2
370.87201;27.04083;      3.53779; 55.02325;50.00000;20.00000;4.31973;2
370.97400;27.04583;      3.53604; 54.94804;50.00000;20.00000;4.31934;2
371.07199;27.05083;      3.53487; 54.75595;50.00000;20.00000;4.31896;2
371.17099;27.05583;      3.53497; 54.63919;50.00000;20.00000;4.31858;2
371.26999;27.06083;      3.53643; 54.44595;50.00000;20.00000;4.31820;2
371.36801;27.06583;      3.54004; 54.37062;50.00000;20.00000;4.31783;2
371.46701;27.07083;      3.54388; 54.17598;50.00000;20.00000;4.31745;2
371.56601;27.07583;      3.54725; 54.05667;50.00000;20.00000;4.31707;2
371.66299;27.08083;      3.54940; 53.86203;50.00000;20.00000;4.31670;2
371.76199;27.08583;      3.54878; 53.78543;50.00000;20.00000;4.31632;2
371.85999;27.09083;      3.54072; 53.58823;50.00000;20.00000;4.31595;2
371.95700;27.09583;      3.53177; 53.46764;50.00000;20.00000;4.31558;2
372.05701;27.10083;      3.52638; 53.27033;50.00000;20.00000;4.31519;2
372.15900;27.10583;      3.52930; 53.19385;50.00000;20.00000;4.31480;2
372.25699;27.11083;      3.53599; 52.99793;50.00000;20.00000;4.31443;2
372.35599;27.11583;      3.54376; 52.87850;50.00000;20.00000;4.31405;2
372.45499;27.12083;      3.55367; 52.68514;50.00000;20.00000;4.31367;2
372.55499;27.12583;      3.56388; 52.60993;50.00000;20.00000;4.31329;2
372.65399;27.13083;      3.57465; 52.41657;50.00000;20.00000;4.31291;2
372.75400;27.13583;      3.58574; 52.29725;50.00000;20.00000;4.31253;2
372.85400;27.14083;      3.59489; 52.10389;50.00000;20.00000;4.31215;2
372.95300;27.14583;      3.60262; 52.02868;50.00000;20.00000;4.31177;2
373.04999;27.15083;      3.60663; 51.83532;50.00000;20.00000;4.31140;2
373.15100;27.15583;      3.61182; 51.71728;50.00000;20.00000;4.31102;2
373.25101;27.16083;      3.61610; 51.52264;50.00000;20.00000;4.31063;2
373.34799;27.16583;      3.61939; 51.44604;50.00000;20.00000;4.31026;2
373.44901;27.17083;      3.62314; 51.24885;50.00000;20.00000;4.30988;2
373.54901;27.17583;      3.62786; 51.12686;50.00000;20.00000;4.30950;2
373.64600;27.18083;      3.63407; 50.92840;50.00000;20.00000;4.30913;2
373.74600;27.18583;      3.64005; 50.85179;50.00000;20.00000;4.30874;2
373.84500;27.19083;      3.64524; 50.65460;50.00000;20.00000;4.30837;2
373.94501;27.19583;      3.64985; 50.53389;50.00000;20.00000;4.30799;2
374.04300;27.20083;      3.65422; 50.33670;50.00000;20.00000;4.30761;2
374.14099;27.20583;      3.65822; 50.26010;50.00000;20.00000;4.30724;2
374.24301;27.21083;      3.66069; 50.06163;50.00000;20.00000;4.30685;2
374.34100;27.21583;      3.66088; 49.93965;50.00000;20.00000;4.30647;2
374.43799;27.22083;      3.65809; 49.73990;50.00000;20.00000;4.30611;2
374.53799;27.22583;      3.65243; 49.66330;50.00000;20.00000;4.30572;2
374.63699;27.23083;      3.64646; 49.46483;50.00000;20.00000;4.30535;2
374.73401;27.23583;      3.64033; 49.34412;50.00000;20.00000;4.30498;2
374.83600;27.24083;      3.63496; 49.14565;50.00000;20.00000;4.30459;2
374.93500;27.24583;      3.63010; 49.06905;50.00000;20.00000;4.30421;2
375.03000;27.25083;      3.62643; 48.87058;50.00000;20.00000;4.30385;2
375.13199;27.25583;      3.62322; 48.74860;50.00000;20.00000;4.30346;2
375.22900;27.26083;      3.61882; 48.54874;50.00000;20.00000;4.30309;2
375.32901;27.26583;      3.61126; 48.47213;50.00000;20.00000;4.30271;2
375.42599;27.27083;      3.59947; 48.27494;50.00000;20.00000;4.30234;2
375.52399;27.27583;      3.58874; 48.15435;50.00000;20.00000;4.30197;2
375.62100;27.28083;      3.57600; 47.95577;50.00000;20.00000;4.30160;2
375.72000;27.28583;      3.56475; 47.87928;50.00000;20.00000;4.30122;2
375.82001;27.29083;      3.55728; 47.68069;50.00000;20.00000;4.30084;2
375.92001;27.29583;      3.55463; 47.55871;50.00000;20.00000;4.30046;2
376.02100;27.30083;      3.55532; 47.36152;50.00000;20.00000;4.30007;2
376.11899;27.30583;      3.55707; 47.28364;50.00000;20.00000;4.29970;2
376.21899;27.31083;      3.55990; 47.08389;50.00000;20.00000;4.29932;2
376.31900;27.31583;      3.56429; 46.96191;50.00000;20.00000;4.29894;2
376.42001;27.32083;      3.57050; 46.76205;50.00000;20.00000;4.29855;2
376.51700;27.32583;      3.57618; 46.68429;50.00000;20.00000;4.29818;2
376.61700;27.33083;      3.57951; 46.48315;50.00000;20.00000;4.29780;2
376.71701;27.33583;      3.57844; 46.35989;50.00000;20.00000;4.29742;2
376.81699;27.34083;      3.57627; 46.15619;50.00000;20.00000;4.29704;2
376.91400;27.34583;      3.57435; 46.07704;50.00000;20.00000;4.29667;2
377.01401;27.35083;      3.57246; 45.87323;50.00000;20.00000;4.29629;2
377.11301;27.35583;      3.56976; 45.74997;50.00000;20.00000;4.29592;2
377.21201;27.36083;      3.56439; 45.54767;50.00000;20.00000;4.29554;2
377.31100;27.36583;      3.55955; 45.46852;50.00000;20.00000;4.29516;2
377.41101;27.37083;      3.55483; 45.26610;50.00000;20.00000;4.29478;2
377.50900;27.37583;      3.55100; 45.14284;50.00000;20.00000;4.29441;2
377.60999;27.38083;      3.55098; 44.94170;50.00000;20.00000;4.29402;2
377.71100;27.38583;      3.55493; 44.86510;50.00000;20.00000;4.29364;2
377.80899;27.39083;      3.56099; 44.66791;50.00000;20.00000;4.29327;2
377.90900;27.39583;      3.56694; 44.54720;50.00000;20.00000;4.29289;2
378.01099;27.40083;      3.57151; 44.35395;50.00000;20.00000;4.29250;2
378.10800;27.40583;      3.57520; 44.27863;50.00000;20.00000;4.29213;2
378.20801;27.41083;      3.57655; 44.08666;50.00000;20.00000;4.29175;2
378.30801;27.41583;      3.57416; 43.96990;50.00000;20.00000;4.29137;2
378.40701;27.42083;      3.56271; 43.77781;50.00000;20.00000;4.29099;2
378.50400;27.42583;      3.54837; 43.70388;50.00000;20.00000;4.29063;2
378.60300;27.43083;      3.53326; 43.51179;50.00000;20.00000;4.29025;2
378.70401;27.43583;      3.52210; 43.39376;50.00000;20.00000;4.28987;2
378.79999;27.44083;      3.51489; 43.19912;50.00000;20.00000;4.28950;2
378.90302;27.44583;      3.50955; 43.12391;50.00000;20.00000;4.28911;2
378.99899;27.45083;      3.50582; 42.92799;50.00000;20.00000;4.28875;2
379.10101;27.45583;      3.50290; 42.80601;50.00000;20.00000;4.28836;2
379.20099;27.46083;      3.50042; 42.60615;50.00000;20.00000;4.28798;2
379.29999;27.46583;      3.49829; 42.52699;50.00000;20.00000;4.28760;2
379.40100;27.47083;      3.49631; 42.31947;50.00000;20.00000;4.28722;2
379.50101;27.47583;      3.49385; 42.18832;50.00000;20.00000;4.28684;2
379.59799;27.48083;      3.49021; 41.98207;50.00000;20.00000;4.28647;2
379.69601;27.48583;      3.48559; 41.90291;50.00000;20.00000;4.28610;2
379.79800;27.49083;      3.48194; 41.69922;50.00000;20.00000;4.28571;2
379.89801;27.49583;      3.48330; 41.57469;50.00000;20.00000;4.28533;2
380.00101;27.50083;      3.49381; 41.37227;50.00000;20.00000;4.28494;2
380.10300;27.50583;      3.52512; 41.29439;50.00000;20.00000;4.28455;2
380.20499;27.51083;      3.56095; 41.09325;50.00000;20.00000;4.28417;2
380.30701;27.51583;      3.59708; 40.96999;50.00000;20.00000;4.28378;2
380.40701;27.52083;      3.62906; 40.76897;50.00000;20.00000;4.28340;2
380.50800;27.52583;      3.65403; 40.69109;50.00000;20.00000;4.28302;2
380.60901;27.53083;      3.66482; 40.48868;50.00000;20.00000;4.28263;2
380.70700;27.53583;      3.66498; 40.36414;50.00000;20.00000;4.28226;2
380.80701;27.54083;      3.66689; 40.16045;50.00000;20.00000;4.28188;2
380.90799;27.54583;      3.66594; 40.08129;50.00000;20.00000;4.28150;2
381.00500;27.55083;      3.66077; 39.87493;50.00000;20.00000;4.28113;2
381.10501;27.55583;      3.65177; 39.74784;50.00000;20.00000;4.28075;2
381.20401;27.56083;      3.63359; 39.54020;50.00000;20.00000;4.28038;2
381.30399;27.56583;      3.61606; 39.45849;50.00000;20.00000;4.28000;2
381.40500;27.57083;      3.60614; 39.24958;50.00000;20.00000;4.27962;2
381.50601;27.57583;      3.61129; 39.12237;50.00000;20.00000;4.27923;2
381.60699;27.58083;      3.62136; 38.91613;50.00000;20.00000;4.27885;2
381.70801;27.58583;      3.63404; 38.83697;50.00000;20.00000;4.27847;2
381.80899;27.59083;      3.65098; 38.63188;50.00000;20.00000;4.27809;2
381.91101;27.59583;      3.67472; 38.50607;50.00000;20.00000;4.27770;2
382.01401;27.60083;      3.70466; 38.30238;50.00000;20.00000;4.27731;2
382.11301;27.60583;      3.72621; 38.22322;50.00000;20.00000;4.27693;2
382.21201;27.61083;      3.74142; 38.01825;50.00000;20.00000;4.27656;2
382.31500;27.61583;      3.74199; 37.89233;50.00000;20.00000;4.27617;2
382.41299;27.62083;      3.74083; 37.68608;50.00000;20.00000;4.27580;2
382.51401;27.62583;      3.74015; 37.60425;50.00000;20.00000;4.27542;2
382.61099;27.63083;      3.73695; 37.39406;50.00000;20.00000;4.27505;2
382.71100;27.63583;      3.72914; 37.26430;50.00000;20.00000;4.27467;2
382.81100;27.64083;      3.71362; 37.05156;50.00000;20.00000;4.27429;2
382.91199;27.64583;      3.70775; 36.96857;50.00000;20.00000;4.27391;2
383.01501;27.65083;      3.71313; 36.75571;50.00000;20.00000;4.27352;2
383.11600;27.65583;      3.72372; 36.62595;50.00000;20.00000;4.27314;2
383.21799;27.66083;      3.75241; 36.41321;50.00000;20.00000;4.27275;2
383.31799;27.66583;      3.78194; 36.33150;50.00000;20.00000;4.27237;2
383.41800;27.67083;      3.80201; 36.12131;50.00000;20.00000;4.27199;2
383.51700;27.67583;      3.80547; 35.99410;50.00000;20.00000;4.27162;2
383.61401;27.68083;      3.79415; 35.78785;50.00000;20.00000;4.27125;2
383.71399;27.68583;      3.77365; 35.70731;50.00000;20.00000;4.27087;2
383.81500;27.69083;      3.75825; 35.50234;50.00000;20.00000;4.27049;2
383.91501;27.69583;      3.75352; 35.37652;50.00000;20.00000;4.27011;2
384.01501;27.70083;      3.75427; 35.17016;50.00000;20.00000;4.26974;2
384.11401;27.70583;      3.75640; 35.09101;50.00000;20.00000;4.26936;2
384.21600;27.71083;      3.75935; 34.88476;50.00000;20.00000;4.26898;2
384.31500;27.71583;      3.76402; 34.75883;50.00000;20.00000;4.26860;2
384.41599;27.72083;      3.76944; 34.55514;50.00000;20.00000;4.26822;2
384.51599;27.72583;      3.77313; 34.47471;50.00000;20.00000;4.26784;2
384.61401;27.73083;      3.77356; 34.26846;50.00000;20.00000;4.26747;2
384.71600;27.73583;      3.77484; 34.14125;50.00000;20.00000;4.26709;2
384.81900;27.74083;      3.78203; 33.93501;50.00000;20.00000;4.26670;2
384.92099;27.74583;      3.80099; 33.85446;50.00000;20.00000;4.26631;2
385.01999;27.75083;      3.81897; 33.64949;50.00000;20.00000;4.26594;2
385.12000;27.75583;      3.82954; 33.52368;50.00000;20.00000;4.26556;2
385.22000;27.76083;      3.83347; 33.31999;50.00000;20.00000;4.26518;2
385.31900;27.76583;      3.82918; 33.24083;50.00000;20.00000;4.26481;2
385.41599;27.77083;      3.81825; 33.03714;50.00000;20.00000;4.26444;2
385.51300;27.77583;      3.79314; 32.91388;50.00000;20.00000;4.26407;2
385.61700;27.78083;      3.76944; 32.71274;50.00000;20.00000;4.26368;2
385.71701;27.78583;      3.76020; 32.63614;50.00000;20.00000;4.26330;2
385.82001;27.79083;      3.76754; 32.43639;50.00000;20.00000;4.26292;2
385.92200;27.79583;      3.77972; 32.31441;50.00000;20.00000;4.26253;2
386.02200;27.80083;      3.79288; 32.11710;50.00000;20.00000;4.26215;2
386.12100;27.80583;      3.80599; 32.03934;50.00000;20.00000;4.26178;2
386.22400;27.81083;      3.82612; 31.84075;50.00000;20.00000;4.26139;2
386.32199;27.81583;      3.83767; 31.71877;50.00000;20.00000;4.26102;2
386.42599;27.82083;      3.83971; 31.51902;50.00000;20.00000;4.26063;2
386.52701;27.82583;      3.84627; 31.43987;50.00000;20.00000;4.26025;2
386.62701;27.83083;      3.85318; 31.23745;50.00000;20.00000;4.25987;2
386.72601;27.83583;      3.85963; 31.11941;50.00000;20.00000;4.25950;2
386.82501;27.84083;      3.86294; 30.91700;50.00000;20.00000;4.25912;2
386.92801;27.84583;      3.86256; 30.84040;50.00000;20.00000;4.25873;2
387.02802;27.85083;      3.86534; 30.63276;50.00000;20.00000;4.25836;2
387.12601;27.85583;      3.86757; 30.50567;50.00000;20.00000;4.25799;2
387.22501;27.86083;      3.86408; 30.29675;50.00000;20.00000;4.25761;2
387.32599;27.86583;      3.83724; 30.21632;50.00000;20.00000;4.25723;2
387.42499;27.87083;      3.81409; 30.00868;50.00000;20.00000;4.25686;2
387.52399;27.87583;      3.80171; 29.88287;50.00000;20.00000;4.25649;2
387.62299;27.88083;      3.79838; 29.67918;50.00000;20.00000;4.25611;2
387.72400;27.88583;      3.79252; 29.60002;50.00000;20.00000;4.25573;2
387.82101;27.89083;      3.77891; 29.39888;50.00000;20.00000;4.25537;2
387.92499;27.89583;      3.76789; 29.27818;50.00000;20.00000;4.25498;2
388.03101;27.90083;      3.78752; 29.08098;50.00000;20.00000;4.25458;2
388.13199;27.90583;      3.84014; 29.00194;50.00000;20.00000;4.25420;2
388.23199;27.91083;      3.86682; 28.80336;50.00000;20.00000;4.25382;2
388.32800;27.91583;      3.86496; 28.67615;50.00000;20.00000;4.25346;2
388.42499;27.92083;      3.83121; 28.48024;50.00000;20.00000;4.25309;2
388.52802;27.92583;      3.80786; 28.40375;50.00000;20.00000;4.25270;2
388.63101;27.93083;      3.80846; 28.20772;50.00000;20.00000;4.25232;2
388.73199;27.93583;      3.81974; 28.08713;50.00000;20.00000;4.25194;2
388.83200;27.94083;      3.83142; 27.88993;50.00000;20.00000;4.25156;2
388.93201;27.94583;      3.83576; 27.81333;50.00000;20.00000;4.25118;2
389.03400;27.95083;      3.84140; 27.61614;50.00000;20.00000;4.25080;2
389.13300;27.95583;      3.84951; 27.49543;50.00000;20.00000;4.25043;2
389.23401;27.96083;      3.85446; 27.29429;50.00000;20.00000;4.25005;2
389.33401;27.96583;      3.85728; 27.21653;50.00000;20.00000;4.24967;2
389.43500;27.97083;      3.85619; 27.01539;50.00000;20.00000;4.24929;2
389.53101;27.97583;      3.84949; 26.89213;50.00000;20.00000;4.24893;2
389.63300;27.98083;      3.83758; 26.69099;50.00000;20.00000;4.24855;2
389.73599;27.98583;      3.82870; 26.61311;50.00000;20.00000;4.24816;2
389.83401;27.99083;      3.82661; 26.41070;50.00000;20.00000;4.24779;2
389.93500;27.99583;      3.82777; 26.28744;50.00000;20.00000;4.24741;2
390.03400;28.00083;      3.82673; 26.08630;50.00000;20.00000;4.24704;2
390.13800;28.00583;      3.82258; 26.00854;50.00000;20.00000;4.24665;2
390.24100;28.01083;      3.83058; 25.80995;50.00000;20.00000;4.24626;2
390.34500;28.01583;      3.85345; 25.68936;50.00000;20.00000;4.24587;2
390.43900;28.02083;      3.86658; 25.49205;50.00000;20.00000;4.24551;2
390.54099;28.02583;      3.87073; 25.41557;50.00000;20.00000;4.24513;2
390.63901;28.03083;      3.87384; 25.21837;50.00000;20.00000;4.24476;2
390.73901;28.03583;      3.87147; 25.09767;50.00000;20.00000;4.24439;2
390.83701;28.04083;      3.86235; 24.90048;50.00000;20.00000;4.24402;2
390.94400;28.04583;      3.85990; 24.82260;50.00000;20.00000;4.24362;2
391.04599;28.05083;      3.86684; 24.62273;50.00000;20.00000;4.24323;2
391.14301;28.05583;      3.87108; 24.50075;50.00000;20.00000;4.24287;2
391.24200;28.06083;      3.86939; 24.29973;50.00000;20.00000;4.24250;2
391.34299;28.06583;      3.86782; 24.22057;50.00000;20.00000;4.24212;2
391.44299;28.07083;      3.86691; 24.01943;50.00000;20.00000;4.24174;2
391.54300;28.07583;      3.86241; 23.89617;50.00000;20.00000;4.24137;2
391.64600;28.08083;      3.85514; 23.69504;50.00000;20.00000;4.24098;2
391.74899;28.08583;      3.85681; 23.61716;50.00000;20.00000;4.24059;2
391.84799;28.09083;      3.86564; 23.41741;50.00000;20.00000;4.24022;2
391.95001;28.09583;      3.87172; 23.29020;50.00000;20.00000;4.23984;2
392.05301;28.10083;      3.88149; 23.08524;50.00000;20.00000;4.23945;2
392.15201;28.10583;      3.89115; 23.00736;50.00000;20.00000;4.23908;2
392.24899;28.11083;      3.89587; 22.80889;50.00000;20.00000;4.23872;2
392.35199;28.11583;      3.89712; 22.68563;50.00000;20.00000;4.23833;2
392.45001;28.12083;      3.89625; 22.48449;50.00000;20.00000;4.23796;2
392.54901;28.12583;      3.89034; 22.40661;50.00000;20.00000;4.23759;2
392.64801;28.13083;      3.87656; 22.20419;50.00000;20.00000;4.23722;2
392.75000;28.13583;      3.86046; 22.07966;50.00000;20.00000;4.23684;2
392.85501;28.14083;      3.86232; 21.87852;50.00000;20.00000;4.23644;2
392.95300;28.14583;      3.86951; 21.80076;50.00000;20.00000;4.23607;2
393.05200;28.15083;      3.87050; 21.59962;50.00000;20.00000;4.23570;2
393.15399;28.15583;      3.86642; 21.47763;50.00000;20.00000;4.23532;2
393.25500;28.16083;      3.86973; 21.28044;50.00000;20.00000;4.23494;2
393.35501;28.16583;      3.87319; 21.20384;50.00000;20.00000;4.23457;2
393.45401;28.17083;      3.86983; 21.00665;50.00000;20.00000;4.23420;2
393.55099;28.17583;      3.86033; 20.88594;50.00000;20.00000;4.23383;2
393.65701;28.18083;      3.84737; 20.69130;50.00000;20.00000;4.23343;2
393.75800;28.18583;      3.84382; 20.61609;50.00000;20.00000;4.23306;2
393.85699;28.19083;      3.84613; 20.42273;50.00000;20.00000;4.23268;2
393.95499;28.19583;      3.84596; 20.30469;50.00000;20.00000;4.23232;2
394.05801;28.20083;      3.84723; 20.11133;50.00000;20.00000;4.23193;2
394.15799;28.20583;      3.85069; 20.03740;50.00000;20.00000;4.23156;2
394.25800;28.21083;      3.85350; 19.84531;50.00000;20.00000;4.23118;2
394.35800;28.21583;      3.85399; 19.72855;50.00000;20.00000;4.23081;2
394.45999;28.22083;      3.85067; 19.53658;50.00000;20.00000;4.23043;2
394.55899;28.22583;      3.84577; 19.46125;50.00000;20.00000;4.23005;2
394.66199;28.23083;      3.84240; 19.26801;50.00000;20.00000;4.22967;2
394.76300;28.23583;      3.84268; 19.14985;50.00000;20.00000;4.22929;2
394.85901;28.24083;      3.83963; 18.95661;50.00000;20.00000;4.22893;2
394.95999;28.24583;      3.83148; 18.88128;50.00000;20.00000;4.22855;2
395.06201;28.25083;      3.82575; 18.68804;50.00000;20.00000;4.22817;2
395.16299;28.25583;      3.82341; 18.56988;50.00000;20.00000;4.22779;2
395.26300;28.26083;      3.81897; 18.37664;50.00000;20.00000;4.22742;2
395.36401;28.26583;      3.81676; 18.30259;50.00000;20.00000;4.22704;2
395.46201;28.27083;      3.81315; 18.11189;50.00000;20.00000;4.22667;2
395.56601;28.27583;      3.80925; 17.99513;50.00000;20.00000;4.22629;2
395.66501;28.28083;      3.80585; 17.80572;50.00000;20.00000;4.22591;2
395.76401;28.28583;      3.79915; 17.73434;50.00000;20.00000;4.22554;2
395.86401;28.29083;      3.78091; 17.54875;50.00000;20.00000;4.22517;2
395.96500;28.29583;      3.77230; 17.43594;50.00000;20.00000;4.22479;2
396.06699;28.30083;      3.76992; 17.25291;50.00000;20.00000;4.22441;2
