Repository: TristanHehnen/BESKID_ExperimentalData

# Experimental Data of the BESKID Project

The repository contains the public experimental data of the BESKID project.

The primary material investigate is Poly(methyl methacrylate) (PMMA).

The materials have been examined in various experimental setups, across different sizes, from micro- to real-scale. Data of the following setups is available:
- Thermogravimetric analysis (TGA)
- Micro-scale combustion calorimetry (MCC)
- Differential scanning calorimetry (DSC)
- Cone calorimetry

File: ExpData/TGA/DE_6mm/ExpDat_PMMA_DE_6mm_20Kmin_03.txt (part 7 of 13)
#SEG. 2:                     ;30�C/20.0(K/min)/700�C
#SEG. 3:                     ;700�C/00:10/700�C
##Temp./�C;Time/min;DSC/(mW/mg);Mass/%;Gas Flow(purge2)/(ml/min);Gas Flow(protective)/(ml/min);Sensit./(uV/mW);Segment
340.07300;25.49000;      0.59720; 84.74401;50.00000;20.00000;4.43906;2
340.17200;25.49500;      0.60043; 84.71927;50.00000;20.00000;4.43867;2
340.26999;25.50000;      0.60363; 84.64145;50.00000;20.00000;4.43828;2
340.37000;25.50500;      0.60686; 84.62844;50.00000;20.00000;4.43789;2
340.46899;25.51000;      0.61007; 84.56606;50.00000;20.00000;4.43750;2
340.56900;25.51500;      0.61342; 84.52193;50.00000;20.00000;4.43711;2
340.67001;25.52000;      0.61729; 84.48301;50.00000;20.00000;4.43672;2
340.76901;25.52500;      0.62126; 84.44666;50.00000;20.00000;4.43633;2
340.86899;25.53000;      0.62533; 84.38823;50.00000;20.00000;4.43594;2
340.96701;25.53500;      0.62924; 84.35827;50.00000;20.00000;4.43555;2
341.06601;25.54000;      0.63343; 84.26999;50.00000;20.00000;4.43516;2
341.16299;25.54500;      0.63892; 84.25570;50.00000;20.00000;4.43478;2
341.26401;25.55000;      0.64471; 84.22841;50.00000;20.00000;4.43439;2
341.36499;25.55500;      0.65058; 84.14141;50.00000;20.00000;4.43399;2
341.46399;25.56000;      0.65612; 84.09983;50.00000;20.00000;4.43360;2
341.56299;25.56500;      0.66139; 84.06219;50.00000;20.00000;4.43322;2
341.66299;25.57000;      0.66669; 84.01538;50.00000;20.00000;4.43283;2
341.76300;25.57500;      0.67171; 83.97392;50.00000;20.00000;4.43243;2
341.86200;25.58000;      0.67602; 83.93617;50.00000;20.00000;4.43205;2
341.96100;25.58500;      0.68042; 83.87519;50.00000;20.00000;4.43166;2
342.06000;25.59000;      0.68450; 83.84789;50.00000;20.00000;4.43127;2
342.16101;25.59500;      0.68928; 83.76089;50.00000;20.00000;4.43087;2
342.26199;25.60000;      0.69752; 83.71803;50.00000;20.00000;4.43048;2
342.35999;25.60500;      0.70735; 83.67784;50.00000;20.00000;4.43010;2
342.45901;25.61000;      0.71797; 83.62848;50.00000;20.00000;4.42971;2
342.56100;25.61500;      0.72810; 83.58434;50.00000;20.00000;4.42931;2
342.66000;25.62000;      0.73779; 83.54276;50.00000;20.00000;4.42892;2
342.76099;25.62500;      0.74722; 83.47527;50.00000;20.00000;4.42853;2
342.85901;25.63000;      0.75619; 83.40128;50.00000;20.00000;4.42814;2
342.95700;25.63500;      0.76466; 83.34797;50.00000;20.00000;4.42776;2
343.05701;25.64000;      0.77219; 83.33240;50.00000;20.00000;4.42737;2
343.15399;25.64500;      0.77900; 83.25714;50.00000;20.00000;4.42699;2
343.25900;25.65000;      0.78622; 83.20255;50.00000;20.00000;4.42658;2
343.35699;25.65500;      0.79362; 83.15318;50.00000;20.00000;4.42619;2
343.45499;25.66000;      0.80096; 83.10776;50.00000;20.00000;4.42581;2
343.55600;25.66500;      0.80814; 83.03505;50.00000;20.00000;4.42541;2
343.65601;25.67000;      0.81516; 83.00392;50.00000;20.00000;4.42502;2
343.75500;25.67500;      0.82126; 82.90519;50.00000;20.00000;4.42464;2
343.85400;25.68000;      0.82634; 82.88963;50.00000;20.00000;4.42425;2
343.95599;25.68500;      0.83084; 82.81436;50.00000;20.00000;4.42385;2
344.05399;25.69000;      0.83642; 82.75977;50.00000;20.00000;4.42347;2
344.15601;25.69500;      0.84519; 82.71041;50.00000;20.00000;4.42307;2
344.25400;25.70000;      0.85468; 82.66499;50.00000;20.00000;4.42269;2
344.35300;25.70500;      0.86431; 82.59356;50.00000;20.00000;4.42230;2
344.45499;25.71000;      0.87349; 82.56115;50.00000;20.00000;4.42190;2
344.55200;25.71500;      0.88242; 82.45986;50.00000;20.00000;4.42152;2
344.64899;25.72000;      0.89080; 82.44291;50.00000;20.00000;4.42114;2
344.75000;25.72500;      0.89868; 82.36369;50.00000;20.00000;4.42075;2
344.85001;25.73000;      0.90521; 82.30666;50.00000;20.00000;4.42036;2
344.94901;25.73500;      0.90992; 82.25601;50.00000;20.00000;4.41997;2
345.04700;25.74000;      0.91345; 82.20793;50.00000;20.00000;4.41959;2
345.14899;25.74500;      0.91754; 82.13266;50.00000;20.00000;4.41919;2
345.24799;25.75000;      0.92466; 82.09886;50.00000;20.00000;4.41880;2
345.34799;25.75500;      0.93333; 81.99107;50.00000;20.00000;4.41841;2
345.44800;25.76000;      0.94199; 81.97283;50.00000;20.00000;4.41802;2
345.54599;25.76500;      0.95056; 81.88851;50.00000;20.00000;4.41764;2
345.64801;25.77000;      0.95883; 81.82880;50.00000;20.00000;4.41724;2
345.74799;25.77500;      0.96648; 81.77549;50.00000;20.00000;4.41685;2
345.84500;25.78000;      0.97415; 81.72613;50.00000;20.00000;4.41647;2
345.94501;25.78500;      0.98168; 81.64691;50.00000;20.00000;4.41608;2
346.04501;25.79000;      0.98877; 81.61195;50.00000;20.00000;4.41569;2
346.14301;25.79500;      0.99572; 81.49893;50.00000;20.00000;4.41531;2
346.24500;25.80000;      1.00284; 81.48081;50.00000;20.00000;4.41491;2
346.34399;25.80500;      1.00979; 81.39381;50.00000;20.00000;4.41452;2
346.44199;25.81000;      1.01666; 81.33144;50.00000;20.00000;4.41414;2
346.54401;25.81500;      1.02358; 81.27685;50.00000;20.00000;4.41374;2
346.64301;25.82000;      1.03028; 81.22493;50.00000;20.00000;4.41335;2
346.73999;25.82500;      1.03707; 81.14188;50.00000;20.00000;4.41298;2
346.84000;25.83000;      1.04345; 81.10552;50.00000;20.00000;4.41259;2
346.94000;25.83500;      1.04973; 80.98867;50.00000;20.00000;4.41220;2
347.04001;25.84000;      1.05617; 80.96916;50.00000;20.00000;4.41181;2
347.13800;25.84500;      1.06325; 80.87821;50.00000;20.00000;4.41142;2
347.23901;25.85000;      1.07038; 80.81200;50.00000;20.00000;4.41103;2
347.33701;25.85500;      1.07760; 80.75485;50.00000;20.00000;4.41065;2
347.43799;25.86000;      1.08463; 80.70038;50.00000;20.00000;4.41025;2
347.53699;25.86500;      1.09132; 80.61210;50.00000;20.00000;4.40987;2
347.63699;25.87000;      1.09782; 80.57308;50.00000;20.00000;4.40948;2
347.73700;25.87500;      1.10439; 80.44844;50.00000;20.00000;4.40909;2
347.83600;25.88000;      1.11130; 80.42765;50.00000;20.00000;4.40870;2
347.93500;25.88500;      1.11872; 80.33032;50.00000;20.00000;4.40832;2
348.03500;25.89000;      1.12654; 80.26016;50.00000;20.00000;4.40793;2
348.13501;25.89500;      1.13446; 80.19918;50.00000;20.00000;4.40754;2
348.23300;25.90000;      1.14230; 80.14203;50.00000;20.00000;4.40715;2
348.33200;25.90500;      1.15084; 80.05108;50.00000;20.00000;4.40677;2
348.43100;25.91000;      1.15919; 80.01090;50.00000;20.00000;4.40638;2
348.53101;25.91500;      1.16746; 79.88359;50.00000;20.00000;4.40599;2
348.63000;25.92000;      1.17563; 79.86280;50.00000;20.00000;4.40561;2
348.72900;25.92500;      1.18337; 79.76546;50.00000;20.00000;4.40522;2
348.83200;25.93000;      1.19121; 79.69531;50.00000;20.00000;4.40482;2
348.92801;25.93500;      1.19911; 79.63433;50.00000;20.00000;4.40445;2
349.03000;25.94000;      1.20667; 79.57590;50.00000;20.00000;4.40405;2
349.12900;25.94500;      1.21422; 79.48240;50.00000;20.00000;4.40366;2
349.22800;25.95000;      1.22252; 79.43954;50.00000;20.00000;4.40328;2
349.32599;25.95500;      1.23061; 79.30318;50.00000;20.00000;4.40290;2
349.42599;25.96000;      1.23902; 79.28111;50.00000;20.00000;4.40251;2
349.52600;25.96500;      1.24828; 79.17587;50.00000;20.00000;4.40212;2
349.62601;25.97000;      1.25737; 79.10060;50.00000;20.00000;4.40173;2
349.72601;25.97500;      1.26983; 79.03440;50.00000;20.00000;4.40134;2
349.82599;25.98000;      1.28369; 78.97202;50.00000;20.00000;4.40095;2
349.92401;25.98500;      1.29709; 78.87341;50.00000;20.00000;4.40057;2
350.02399;25.99000;      1.31157; 78.82927;50.00000;20.00000;4.40018;2
350.12399;25.99500;      1.32806; 78.69024;50.00000;20.00000;4.39979;2
350.22299;26.00000;      1.34469; 78.66817;50.00000;20.00000;4.39940;2
350.32300;26.00500;      1.36061; 78.56177;50.00000;20.00000;4.39901;2
350.42401;26.01000;      1.37525; 78.48511;50.00000;20.00000;4.39862;2
350.52200;26.01500;      1.38795; 78.41763;50.00000;20.00000;4.39824;2
350.62201;26.02000;      1.39857; 78.35397;50.00000;20.00000;4.39785;2
350.72101;26.02500;      1.40673; 78.25269;50.00000;20.00000;4.39747;2
350.82101;26.03000;      1.41375; 78.20216;50.00000;20.00000;4.39708;2
350.92099;26.03500;      1.42338; 78.04884;50.00000;20.00000;4.39669;2
351.02100;26.04000;      1.43490; 78.02154;50.00000;20.00000;4.39630;2
351.12100;26.04500;      1.44563; 77.90992;50.00000;20.00000;4.39591;2
351.22000;26.05000;      1.45447; 77.82943;50.00000;20.00000;4.39553;2
351.31900;26.05500;      1.46332; 77.75927;50.00000;20.00000;4.39514;2
351.41901;26.06000;      1.47253; 77.69306;50.00000;20.00000;4.39475;2
351.51901;26.06500;      1.48210; 77.58655;50.00000;20.00000;4.39436;2
351.61700;26.07000;      1.49104; 77.53858;50.00000;20.00000;4.39398;2
351.71600;26.07500;      1.49897; 77.38793;50.00000;20.00000;4.39360;2
351.81500;26.08000;      1.50816; 77.36319;50.00000;20.00000;4.39321;2
351.91400;26.08500;      1.51933; 77.24762;50.00000;20.00000;4.39283;2
352.01501;26.09000;      1.53224; 77.16329;50.00000;20.00000;4.39244;2
352.11301;26.09500;      1.54526; 77.08930;50.00000;20.00000;4.39205;2
352.21399;26.10000;      1.55678; 77.02042;50.00000;20.00000;4.39166;2
352.31299;26.10500;      1.56650; 76.91008;50.00000;20.00000;4.39128;2
352.41199;26.11000;      1.57378; 76.86071;50.00000;20.00000;4.39089;2
352.51199;26.11500;      1.58179; 76.70483;50.00000;20.00000;4.39051;2
352.61099;26.12000;      1.59051; 76.68021;50.00000;20.00000;4.39012;2
352.71201;26.12500;      1.59954; 76.56208;50.00000;20.00000;4.38973;2
352.81000;26.13000;      1.60809; 76.47636;50.00000;20.00000;4.38935;2
352.91000;26.13500;      1.61597; 76.40109;50.00000;20.00000;4.38896;2
353.00699;26.14000;      1.62295; 76.33094;50.00000;20.00000;4.38858;2
353.10800;26.14500;      1.63114; 76.21920;50.00000;20.00000;4.38819;2
353.20599;26.15000;      1.64255; 76.16995;50.00000;20.00000;4.38781;2
353.30701;26.15500;      1.65538; 76.01280;50.00000;20.00000;4.38742;2
353.40701;26.16000;      1.66900; 75.98678;50.00000;20.00000;4.38703;2
353.50601;26.16500;      1.68242; 75.86342;50.00000;20.00000;4.38665;2
353.60501;26.17000;      1.69390; 75.77515;50.00000;20.00000;4.38626;2
353.70499;26.17500;      1.70405; 75.69593;50.00000;20.00000;4.38587;2
353.80301;26.18000;      1.71412; 75.62194;50.00000;20.00000;4.38549;2
353.90201;26.18500;      1.72583; 75.50381;50.00000;20.00000;4.38511;2
354.00299;26.19000;      1.74078; 75.44922;50.00000;20.00000;4.38472;2
354.10300;26.19500;      1.75613; 75.27790;50.00000;20.00000;4.38433;2
354.20099;26.20000;      1.77110; 75.24932;50.00000;20.00000;4.38395;2
354.30200;26.20500;      1.78458; 75.11679;50.00000;20.00000;4.38356;2
354.40201;26.21000;      1.79705; 75.02073;50.00000;20.00000;4.38317;2
354.50201;26.21500;      1.81134; 74.93629;50.00000;20.00000;4.38278;2
354.60001;26.22000;      1.82568; 74.85847;50.00000;20.00000;4.38240;2
354.70001;26.22500;      1.84052; 74.73372;50.00000;20.00000;4.38201;2
354.79999;26.23000;      1.85516; 74.67797;50.00000;20.00000;4.38163;2
354.89899;26.23500;      1.86965; 74.50269;50.00000;20.00000;4.38124;2
354.99899;26.24000;      1.88357; 74.47412;50.00000;20.00000;4.38085;2
355.09698;26.24500;      1.89538; 74.34031;50.00000;20.00000;4.38048;2
355.19601;26.25000;      1.90451; 74.24425;50.00000;20.00000;4.38009;2
355.29700;26.25500;      1.91535; 74.15981;50.00000;20.00000;4.37970;2
355.39600;26.26000;      1.93194; 74.08059;50.00000;20.00000;4.37932;2
355.49701;26.26500;      1.95057; 73.95468;50.00000;20.00000;4.37892;2
355.59698;26.27000;      1.97074; 73.89881;50.00000;20.00000;4.37854;2
355.69501;26.27500;      1.99038; 73.72226;50.00000;20.00000;4.37816;2
355.79501;26.28000;      2.00690; 73.69369;50.00000;20.00000;4.37777;2
355.89401;26.28500;      2.02054; 73.55860;50.00000;20.00000;4.37739;2
355.99399;26.29000;      2.03238; 73.46126;50.00000;20.00000;4.37700;2
356.09399;26.29500;      2.04580; 73.37682;50.00000;20.00000;4.37661;2
356.19501;26.30000;      2.06123; 73.29633;50.00000;20.00000;4.37622;2
356.29401;26.30500;      2.07737; 73.16775;50.00000;20.00000;4.37584;2
356.39301;26.31000;      2.09258; 73.11060;50.00000;20.00000;4.37545;2
356.49301;26.31500;      2.10664; 72.93010;50.00000;20.00000;4.37507;2
356.59000;26.32000;      2.11753; 72.90025;50.00000;20.00000;4.37469;2
356.69000;26.32500;      2.12374; 72.76005;50.00000;20.00000;4.37430;2
356.78799;26.33000;      2.13018; 72.65876;50.00000;20.00000;4.37392;2
356.88599;26.33500;      2.13726; 72.56921;50.00000;20.00000;4.37355;2
356.98499;26.34000;      2.14237; 72.48604;50.00000;20.00000;4.37316;2
357.08499;26.34500;      2.15127; 72.35363;50.00000;20.00000;4.37278;2
357.18399;26.35000;      2.16170; 72.29393;50.00000;20.00000;4.37239;2
357.28299;26.35500;      2.17301; 72.09914;50.00000;20.00000;4.37201;2
357.38400;26.36000;      2.19054; 72.06418;50.00000;20.00000;4.37162;2
357.48401;26.36500;      2.20999; 71.91608;50.00000;20.00000;4.37123;2
357.58401;26.37000;      2.22667; 71.81212;50.00000;20.00000;4.37084;2
357.68100;26.37500;      2.24023; 71.72129;50.00000;20.00000;4.37047;2
357.78400;26.38000;      2.25661; 71.63557;50.00000;20.00000;4.37007;2
357.88199;26.38500;      2.27417; 71.49921;50.00000;20.00000;4.36969;2
357.98300;26.39000;      2.29337; 71.43823;50.00000;20.00000;4.36930;2
358.08401;26.39500;      2.31216; 71.24600;50.00000;20.00000;4.36891;2
358.18301;26.40000;      2.33033; 71.21359;50.00000;20.00000;4.36853;2
358.28101;26.40500;      2.34928; 71.06294;50.00000;20.00000;4.36815;2
358.38199;26.41000;      2.36747; 70.95515;50.00000;20.00000;4.36776;2
358.48199;26.41500;      2.38324; 70.85909;50.00000;20.00000;4.36737;2
358.58200;26.42000;      2.39792; 70.76942;50.00000;20.00000;4.36699;2
358.67899;26.42500;      2.40986; 70.62795;50.00000;20.00000;4.36661;2
358.77802;26.43000;      2.41882; 70.56429;50.00000;20.00000;4.36623;2
358.87900;26.43500;      2.43385; 70.36428;50.00000;20.00000;4.36584;2
358.97699;26.44000;      2.44764; 70.33187;50.00000;20.00000;4.36546;2
359.07700;26.44500;      2.46256; 70.17867;50.00000;20.00000;4.36507;2
359.17499;26.45000;      2.47489; 70.06832;50.00000;20.00000;4.36469;2
359.27399;26.45500;      2.48256; 69.97087;50.00000;20.00000;4.36431;2
359.37399;26.46000;      2.48688; 69.88004;50.00000;20.00000;4.36393;2
359.47299;26.46500;      2.48625; 69.73589;50.00000;20.00000;4.36354;2
359.57101;26.47000;      2.49136; 69.67224;50.00000;20.00000;4.36316;2
359.67001;26.47500;      2.50535; 69.47617;50.00000;20.00000;4.36278;2
359.77100;26.48000;      2.52068; 69.44760;50.00000;20.00000;4.36239;2
359.87000;26.48500;      2.53687; 69.29950;50.00000;20.00000;4.36201;2
359.97101;26.49000;      2.55459; 69.18788;50.00000;20.00000;4.36162;2
360.06900;26.49500;      2.56871; 69.08915;50.00000;20.00000;4.36124;2
360.16800;26.50000;      2.58032; 68.99704;50.00000;20.00000;4.36086;2
360.26801;26.50500;      2.58792; 68.85023;50.00000;20.00000;4.36047;2
360.36600;26.51000;      2.59713; 68.78402;50.00000;20.00000;4.36010;2
360.46399;26.51500;      2.60585; 68.57494;50.00000;20.00000;4.35972;2
360.56299;26.52000;      2.61647; 68.53998;50.00000;20.00000;4.35934;2
360.66400;26.52500;      2.63051; 68.37504;50.00000;20.00000;4.35895;2
360.76300;26.53000;      2.64623; 68.25680;50.00000;20.00000;4.35856;2
360.86099;26.53500;      2.66389; 68.15296;50.00000;20.00000;4.35819;2
360.96301;26.54000;      2.67993; 68.05562;50.00000;20.00000;4.35779;2
361.06201;26.54500;      2.69237; 67.89719;50.00000;20.00000;4.35741;2
361.16199;26.55000;      2.70340; 67.82448;50.00000;20.00000;4.35702;2
361.25900;26.55500;      2.71773; 67.59984;50.00000;20.00000;4.35665;2
361.35999;26.56000;      2.72361; 67.56476;50.00000;20.00000;4.35626;2
361.45801;26.56500;      2.73526; 67.39855;50.00000;20.00000;4.35588;2
361.56000;26.57000;      2.75811; 67.27914;50.00000;20.00000;4.35549;2
361.65900;26.57500;      2.78291; 67.17518;50.00000;20.00000;4.35511;2
361.76001;26.58000;      2.80262; 67.07785;50.00000;20.00000;4.35472;2
361.85501;26.58500;      2.81443; 66.92197;50.00000;20.00000;4.35435;2
361.95599;26.59000;      2.82673; 66.85193;50.00000;20.00000;4.35396;2
362.05600;26.59500;      2.84396; 66.63240;50.00000;20.00000;4.35358;2
362.15601;26.60000;      2.86113; 66.59605;50.00000;20.00000;4.35319;2
362.25500;26.60500;      2.87479; 66.42728;50.00000;20.00000;4.35281;2
362.35501;26.61000;      2.88745; 66.30520;50.00000;20.00000;4.35243;2
362.45300;26.61500;      2.90041; 66.19741;50.00000;20.00000;4.35205;2
362.55301;26.62000;      2.91148; 66.09752;50.00000;20.00000;4.35166;2
362.65201;26.62500;      2.92210; 65.93769;50.00000;20.00000;4.35128;2
362.75299;26.63000;      2.93197; 65.86637;50.00000;20.00000;4.35089;2
362.85101;26.63500;      2.94699; 65.64034;50.00000;20.00000;4.35051;2
362.95099;26.64000;      2.96404; 65.60271;50.00000;20.00000;4.35013;2
363.04999;26.64500;      2.97964; 65.42999;50.00000;20.00000;4.34975;2
363.14801;26.65000;      2.99249; 65.30535;50.00000;20.00000;4.34937;2
363.24899;26.65500;      3.00525; 65.19501;50.00000;20.00000;4.34898;2
363.34900;26.66000;      3.01554; 65.09245;50.00000;20.00000;4.34860;2
363.44601;26.66500;      3.02935; 64.92879;50.00000;20.00000;4.34822;2
363.54300;26.67000;      3.04097; 64.85480;50.00000;20.00000;4.34785;2
363.64600;26.67500;      3.05119; 64.70287;50.00000;20.00000;4.34745;2
363.74600;26.68000;      3.06547; 64.61332;50.00000;20.00000;4.34707;2
363.84500;26.68500;      3.07995; 64.43537;50.00000;20.00000;4.34669;2
363.94400;26.69000;      3.09225; 64.33536;50.00000;20.00000;4.34631;2
364.04300;26.69500;      3.10483; 64.14324;50.00000;20.00000;4.34593;2
364.14200;26.70000;      3.11379; 64.03418;50.00000;20.00000;4.34554;2
364.24100;26.70500;      3.12253; 63.82905;50.00000;20.00000;4.34516;2
364.33801;26.71000;      3.12531; 63.73938;50.00000;20.00000;4.34479;2
364.43799;26.71500;      3.13756; 63.50440;50.00000;20.00000;4.34441;2
364.54001;26.72000;      3.15359; 63.36026;50.00000;20.00000;4.34401;2
364.63800;26.72500;      3.16421; 63.16802;50.00000;20.00000;4.34364;2
364.73801;26.73000;      3.17116; 63.09798;50.00000;20.00000;4.34325;2
364.83600;26.73500;      3.18563; 62.92132;50.00000;20.00000;4.34288;2
364.93500;26.74000;      3.20053; 62.81353;50.00000;20.00000;4.34249;2
365.03400;26.74500;      3.21321; 62.63697;50.00000;20.00000;4.34211;2
365.13400;26.75000;      3.22591; 62.56821;50.00000;20.00000;4.34173;2
365.23199;26.75500;      3.23693; 62.39154;50.00000;20.00000;4.34135;2
365.33301;26.76000;      3.24675; 62.28247;50.00000;20.00000;4.34096;2
365.43201;26.76500;      3.25798; 62.10325;50.00000;20.00000;4.34058;2
365.53101;26.77000;      3.26949; 62.03321;50.00000;20.00000;4.34020;2
365.62900;26.77500;      3.28111; 61.85271;50.00000;20.00000;4.33983;2
365.72900;26.78000;      3.29259; 61.74236;50.00000;20.00000;4.33944;2
365.83099;26.78500;      3.30469; 61.56186;50.00000;20.00000;4.33905;2
365.92599;26.79000;      3.31655; 61.49171;50.00000;20.00000;4.33869;2
366.02899;26.79500;      3.32686; 61.30865;50.00000;20.00000;4.33829;2
366.12500;26.80000;      3.33458; 61.19691;50.00000;20.00000;4.33792;2
366.22601;26.80500;      3.34291; 61.01513;50.00000;20.00000;4.33753;2
366.32401;26.81000;      3.35213; 60.94370;50.00000;20.00000;4.33716;2
366.42099;26.81500;      3.35407; 60.76192;50.00000;20.00000;4.33678;2
366.52301;26.82000;      3.36298; 60.65029;50.00000;20.00000;4.33639;2
366.62100;26.82500;      3.37682; 60.46584;50.00000;20.00000;4.33602;2
366.71899;26.83000;      3.38888; 60.39453;50.00000;20.00000;4.33564;2
366.81799;26.83500;      3.39832; 60.21135;50.00000;20.00000;4.33526;2
366.91901;26.84000;      3.40678; 60.09845;50.00000;20.00000;4.33487;2
367.01801;26.84500;      3.41659; 59.91400;50.00000;20.00000;4.33449;2
367.11499;26.85000;      3.42612; 59.84257;50.00000;20.00000;4.33412;2
367.21600;26.85500;      3.43532; 59.65951;50.00000;20.00000;4.33373;2
367.31299;26.86000;      3.44359; 59.54649;50.00000;20.00000;4.33336;2
367.41299;26.86500;      3.45171; 59.35960;50.00000;20.00000;4.33298;2
367.51300;26.87000;      3.45934; 59.28817;50.00000;20.00000;4.33259;2
367.60999;26.87500;      3.46577; 59.10116;50.00000;20.00000;4.33222;2
367.71301;26.88000;      3.47192; 58.98687;50.00000;20.00000;4.33183;2
367.81000;26.88500;      3.47762; 58.79858;50.00000;20.00000;4.33145;2
367.90799;26.89000;      3.48289; 58.72587;50.00000;20.00000;4.33108;2
368.00800;26.89500;      3.48782; 58.53631;50.00000;20.00000;4.33070;2
368.10699;26.90000;      3.49186; 58.42074;50.00000;20.00000;4.33032;2
368.20700;26.90500;      3.49579; 58.23118;50.00000;20.00000;4.32993;2
368.30499;26.91000;      3.49982; 58.15719;50.00000;20.00000;4.32956;2
368.40500;26.91500;      3.50436; 57.96623;50.00000;20.00000;4.32917;2
368.50201;26.92000;      3.50810; 57.85461;50.00000;20.00000;4.32880;2
368.60199;26.92500;      3.51136; 57.66888;50.00000;20.00000;4.32842;2
368.70001;26.93000;      3.51453; 57.59489;50.00000;20.00000;4.32804;2
368.79800;26.93500;      3.51670; 57.40661;50.00000;20.00000;4.32767;2
368.89700;26.94000;      3.51842; 57.29104;50.00000;20.00000;4.32729;2
368.99600;26.94500;      3.52025; 57.10147;50.00000;20.00000;4.32691;2
369.09500;26.95000;      3.52189; 57.02748;50.00000;20.00000;4.32653;2
369.19199;26.95500;      3.52405; 56.83792;50.00000;20.00000;4.32616;2
369.29099;26.96000;      3.52666; 56.72235;50.00000;20.00000;4.32578;2
369.39301;26.96500;      3.52921; 56.53267;50.00000;20.00000;4.32539;2
369.48999;26.97000;      3.53168; 56.45996;50.00000;20.00000;4.32502;2
369.59000;26.97500;      3.53351; 56.27040;50.00000;20.00000;4.32463;2
369.68500;26.98000;      3.53365; 56.15355;50.00000;20.00000;4.32427;2
369.78299;26.98500;      3.53338; 55.96271;50.00000;20.00000;4.32389;2
369.88599;26.99000;      3.53380; 55.88872;50.00000;20.00000;4.32350;2
369.98499;26.99500;      3.53426; 55.69777;50.00000;20.00000;4.32312;2
370.08200;27.00000;      3.53481; 55.58092;50.00000;20.00000;4.32275;2
370.18100;27.00500;      3.53565; 55.39008;50.00000;20.00000;4.32237;2
370.28000;27.01000;      3.53627; 55.31469;50.00000;20.00000;4.32199;2
370.37799;27.01500;      3.53774; 55.12130;50.00000;20.00000;4.32162;2
370.47699;27.02000;      3.53957; 55.00305;50.00000;20.00000;4.32124;2
370.57501;27.02500;      3.54025; 54.80966;50.00000;20.00000;4.32086;2
370.67401;27.03000;      3.53748; 54.73428;50.00000;20.00000;4.32048;2
370.77200;27.03500;      3.53206; 54.53949;50.00000;20.00000;4.32011;2
370.87201;27.04000;      3.52600; 54.42136;50.00000;20.00000;4.31973;2
370.97000;27.04500;      3.51886; 54.22785;50.00000;20.00000;4.31935;2
371.06699;27.05000;      3.51097; 54.15386;50.00000;20.00000;4.31898;2
371.16699;27.05500;      3.50351; 53.96035;50.00000;20.00000;4.31860;2
371.26501;27.06000;      3.49683; 53.84350;50.00000;20.00000;4.31822;2
371.36499;27.06500;      3.49174; 53.65266;50.00000;20.00000;4.31784;2
371.46100;27.07000;      3.48824; 53.57867;50.00000;20.00000;4.31747;2
371.56000;27.07500;      3.48500; 53.38911;50.00000;20.00000;4.31709;2
371.66000;27.08000;      3.48093; 53.27354;50.00000;20.00000;4.31671;2
371.75800;27.08500;      3.47573; 53.08386;50.00000;20.00000;4.31634;2
371.85599;27.09000;      3.46951; 53.01115;50.00000;20.00000;4.31596;2
371.95499;27.09500;      3.46365; 52.82159;50.00000;20.00000;4.31558;2
372.05399;27.10000;      3.46110; 52.70601;50.00000;20.00000;4.31521;2
372.15302;27.10500;      3.46136; 52.51773;50.00000;20.00000;4.31483;2
372.25201;27.11000;      3.46263; 52.44374;50.00000;20.00000;4.31445;2
372.35400;27.11500;      3.46514; 52.25290;50.00000;20.00000;4.31406;2
372.45001;27.12000;      3.46745; 52.13605;50.00000;20.00000;4.31369;2
372.54999;27.12500;      3.46843; 51.94510;50.00000;20.00000;4.31331;2
372.64899;27.13000;      3.46677; 51.87111;50.00000;20.00000;4.31293;2
372.75000;27.13500;      3.46258; 51.67887;50.00000;20.00000;4.31255;2
372.84399;27.14000;      3.45641; 51.56202;50.00000;20.00000;4.31219;2
372.94400;27.14500;      3.44946; 51.36863;50.00000;20.00000;4.31181;2
373.04300;27.15000;      3.44627; 51.29452;50.00000;20.00000;4.31143;2
373.14499;27.15500;      3.44730; 51.10241;50.00000;20.00000;4.31104;2
373.24500;27.16000;      3.45034; 50.98428;50.00000;20.00000;4.31066;2
373.34399;27.16500;      3.45239; 50.79332;50.00000;20.00000;4.31028;2
373.44101;27.17000;      3.45261; 50.71806;50.00000;20.00000;4.30991;2
373.54300;27.17500;      3.45255; 50.52710;50.00000;20.00000;4.30952;2
373.64099;27.18000;      3.45544; 50.41025;50.00000;20.00000;4.30915;2
373.74200;27.18500;      3.46379; 50.21941;50.00000;20.00000;4.30876;2
373.84201;27.19000;      3.47393; 50.14542;50.00000;20.00000;4.30838;2
373.94101;27.19500;      3.48178; 49.95447;50.00000;20.00000;4.30800;2
374.04001;27.20000;      3.48453; 49.83890;50.00000;20.00000;4.30762;2
374.13901;27.20500;      3.48219; 49.64933;50.00000;20.00000;4.30725;2
374.23901;27.21000;      3.47587; 49.57534;50.00000;20.00000;4.30686;2
374.33600;27.21500;      3.46641; 49.38323;50.00000;20.00000;4.30649;2
374.43500;27.22000;      3.45396; 49.26498;50.00000;20.00000;4.30612;2
374.53299;27.22500;      3.43948; 49.07159;50.00000;20.00000;4.30574;2
374.63000;27.23000;      3.42331; 48.99621;50.00000;20.00000;4.30537;2
374.73001;27.23500;      3.40492; 48.80270;50.00000;20.00000;4.30499;2
374.82800;27.24000;      3.38523; 48.68457;50.00000;20.00000;4.30462;2
374.92499;27.24500;      3.36973; 48.49106;50.00000;20.00000;4.30425;2
375.02600;27.25000;      3.36813; 48.41707;50.00000;20.00000;4.30386;2
375.12799;27.25500;      3.37954; 48.22495;50.00000;20.00000;4.30347;2
375.22900;27.26000;      3.39794; 48.10810;50.00000;20.00000;4.30309;2
375.33099;27.26500;      3.41794; 47.91842;50.00000;20.00000;4.30270;2
375.43301;27.27000;      3.43893; 47.84571;50.00000;20.00000;4.30231;2
375.53101;27.27500;      3.45797; 47.65615;50.00000;20.00000;4.30194;2
375.63300;27.28000;      3.47203; 47.54058;50.00000;20.00000;4.30155;2
375.73199;27.28500;      3.48080; 47.34718;50.00000;20.00000;4.30117;2
375.83301;27.29000;      3.48480; 47.27052;50.00000;20.00000;4.30079;2
375.93201;27.29500;      3.48486; 47.07190;50.00000;20.00000;4.30041;2
376.03201;27.30000;      3.48347; 46.94855;50.00000;20.00000;4.30003;2
376.13101;27.30500;      3.48174; 46.74458;50.00000;20.00000;4.29965;2
376.22900;27.31000;      3.48116; 46.66537;50.00000;20.00000;4.29928;2
376.32999;27.31500;      3.48190; 46.46024;50.00000;20.00000;4.29890;2
376.42899;27.32000;      3.48542; 46.33305;50.00000;20.00000;4.29852;2
376.52899;27.32500;      3.49105; 46.12525;50.00000;20.00000;4.29814;2
376.62900;27.33000;      3.49641; 46.04476;50.00000;20.00000;4.29776;2
376.72900;27.33500;      3.50049; 45.83952;50.00000;20.00000;4.29738;2
376.82901;27.34000;      3.50441; 45.71489;50.00000;20.00000;4.29700;2
376.92999;27.34500;      3.51273; 45.51232;50.00000;20.00000;4.29661;2
377.02899;27.35000;      3.52682; 45.43577;50.00000;20.00000;4.29624;2
377.13300;27.35500;      3.54738; 45.23831;50.00000;20.00000;4.29584;2
377.23499;27.36000;      3.56789; 45.11763;50.00000;20.00000;4.29545;2
377.33401;27.36500;      3.58114; 44.92156;50.00000;20.00000;4.29507;2
377.43399;27.37000;      3.58720; 44.84490;50.00000;20.00000;4.29469;2
377.53201;27.37500;      3.58555; 44.64756;50.00000;20.00000;4.29432;2
377.63101;27.38000;      3.57944; 44.52676;50.00000;20.00000;4.29394;2
377.73300;27.38500;      3.57595; 44.32686;50.00000;20.00000;4.29356;2
377.83301;27.39000;      3.57697; 44.24892;50.00000;20.00000;4.29318;2
377.93301;27.39500;      3.57956; 44.04763;50.00000;20.00000;4.29280;2
378.03299;27.40000;      3.58126; 43.92427;50.00000;20.00000;4.29242;2
378.13101;27.40500;      3.58109; 43.72298;50.00000;20.00000;4.29204;2
378.23001;27.41000;      3.57946; 43.64376;50.00000;20.00000;4.29167;2
378.32901;27.41500;      3.57575; 43.44259;50.00000;20.00000;4.29129;2
378.42999;27.42000;      3.57266; 43.31923;50.00000;20.00000;4.29091;2
378.53000;27.42500;      3.57777; 43.11794;50.00000;20.00000;4.29053;2
378.63300;27.43000;      3.59111; 43.04000;50.00000;20.00000;4.29014;2
378.73499;27.43500;      3.61135; 42.84138;50.00000;20.00000;4.28975;2
378.83401;27.44000;      3.63251; 42.72058;50.00000;20.00000;4.28937;2
378.93500;27.44500;      3.64311; 42.52056;50.00000;20.00000;4.28899;2
379.03400;27.45000;      3.64436; 42.44274;50.00000;20.00000;4.28861;2
379.13300;27.45500;      3.64038; 42.24273;50.00000;20.00000;4.28824;2
379.23199;27.46000;      3.63216; 42.12065;50.00000;20.00000;4.28786;2
379.33301;27.46500;      3.62589; 41.91936;50.00000;20.00000;4.28748;2
379.43301;27.47000;      3.63250; 41.83631;50.00000;20.00000;4.28710;2
379.53699;27.47500;      3.65206; 41.62584;50.00000;20.00000;4.28670;2
379.63699;27.48000;      3.67355; 41.49610;50.00000;20.00000;4.28632;2
379.73801;27.48500;      3.68722; 41.29097;50.00000;20.00000;4.28594;2
379.83499;27.49000;      3.69097; 41.21048;50.00000;20.00000;4.28557;2
379.93600;27.49500;      3.68669; 41.00523;50.00000;20.00000;4.28519;2
380.03699;27.50000;      3.68850; 40.87932;50.00000;20.00000;4.28480;2
380.13699;27.50500;      3.70087; 40.67280;50.00000;20.00000;4.28443;2
380.23901;27.51000;      3.71266; 40.59231;50.00000;20.00000;4.28404;2
380.33801;27.51500;      3.71363; 40.38591;50.00000;20.00000;4.28366;2
380.43500;27.52000;      3.70590; 40.25988;50.00000;20.00000;4.28329;2
380.53601;27.52500;      3.69926; 40.05603;50.00000;20.00000;4.28291;2
380.63501;27.53000;      3.69474; 39.97682;50.00000;20.00000;4.28254;2
380.73700;27.53500;      3.69760; 39.77297;50.00000;20.00000;4.28215;2
380.83499;27.54000;      3.70589; 39.64961;50.00000;20.00000;4.28178;2
380.94000;27.54500;      3.72153; 39.44971;50.00000;20.00000;4.28138;2
381.04001;27.55000;      3.74411; 39.37178;50.00000;20.00000;4.28100;2
381.14099;27.55500;      3.76374; 39.17176;50.00000;20.00000;4.28062;2
381.24301;27.56000;      3.77818; 39.04968;50.00000;20.00000;4.28023;2
381.34100;27.56500;      3.78605; 38.84978;50.00000;20.00000;4.27986;2
381.44199;27.57000;      3.79276; 38.77312;50.00000;20.00000;4.27948;2
381.54099;27.57500;      3.78421; 38.57322;50.00000;20.00000;4.27910;2
381.63901;27.58000;      3.76685; 38.45115;50.00000;20.00000;4.27873;2
381.73901;27.58500;      3.75482; 38.25113;50.00000;20.00000;4.27835;2
381.83701;27.59000;      3.75204; 38.17319;50.00000;20.00000;4.27798;2
381.93799;27.59500;      3.75643; 37.96934;50.00000;20.00000;4.27760;2
382.03699;27.60000;      3.76263; 37.84471;50.00000;20.00000;4.27722;2
382.13800;27.60500;      3.76611; 37.63831;50.00000;20.00000;4.27684;2
382.23999;27.61000;      3.76086; 37.55782;50.00000;20.00000;4.27645;2
382.34000;27.61500;      3.75348; 37.35002;50.00000;20.00000;4.27607;2
382.44000;27.62000;      3.75713; 37.22399;50.00000;20.00000;4.27570;2
382.53900;27.62500;      3.76519; 37.01759;50.00000;20.00000;4.27532;2
382.63699;27.63000;      3.76622; 36.93837;50.00000;20.00000;4.27495;2
382.73801;27.63500;      3.75719; 36.73197;50.00000;20.00000;4.27457;2
382.83600;27.64000;      3.74145; 36.60594;50.00000;20.00000;4.27420;2
382.93301;27.64500;      3.72242; 36.40209;50.00000;20.00000;4.27383;2
383.03601;27.65000;      3.71696; 36.32160;50.00000;20.00000;4.27344;2
383.13699;27.65500;      3.72326; 36.11775;50.00000;20.00000;4.27306;2
383.23801;27.66000;      3.73262; 35.99312;50.00000;20.00000;4.27267;2
383.34100;27.66500;      3.74314; 35.79183;50.00000;20.00000;4.27228;2
383.44000;27.67000;      3.75969; 35.71389;50.00000;20.00000;4.27191;2
383.54099;27.67500;      3.77918; 35.51387;50.00000;20.00000;4.27153;2
383.64099;27.68000;      3.78379; 35.39191;50.00000;20.00000;4.27115;2
383.74100;27.68500;      3.78588; 35.19190;50.00000;20.00000;4.27077;2
383.84201;27.69000;      3.78871; 35.11396;50.00000;20.00000;4.27039;2
383.94199;27.69500;      3.78743; 34.91266;50.00000;20.00000;4.27001;2
384.04001;27.70000;      3.78691; 34.78931;50.00000;20.00000;4.26964;2
384.14099;27.70500;      3.78281; 34.58813;50.00000;20.00000;4.26926;2
384.24100;27.71000;      3.77295; 34.51019;50.00000;20.00000;4.26888;2
384.33899;27.71500;      3.75808; 34.31018;50.00000;20.00000;4.26851;2
384.44000;27.72000;      3.74828; 34.18810;50.00000;20.00000;4.26813;2
384.54001;27.72500;      3.74155; 33.98820;50.00000;20.00000;4.26775;2
384.63901;27.73000;      3.73611; 33.91026;50.00000;20.00000;4.26738;2
384.73901;27.73500;      3.73899; 33.71164;50.00000;20.00000;4.26700;2
384.84000;27.74000;      3.74043; 33.59084;50.00000;20.00000;4.26662;2
384.94000;27.74500;      3.74477; 33.39350;50.00000;20.00000;4.26624;2
385.03799;27.75000;      3.74202; 33.31684;50.00000;20.00000;4.26587;2
385.14099;27.75500;      3.74380; 33.12205;50.00000;20.00000;4.26548;2
385.23901;27.76000;      3.73546; 33.00265;50.00000;20.00000;4.26511;2
385.33899;27.76500;      3.71916; 32.80786;50.00000;20.00000;4.26473;2
385.44000;27.77000;      3.71280; 32.73259;50.00000;20.00000;4.26435;2
385.54001;27.77500;      3.71596; 32.53780;50.00000;20.00000;4.26397;2
385.64001;27.78000;      3.71668; 32.41828;50.00000;20.00000;4.26359;2
385.74100;27.78500;      3.70770; 32.22349;50.00000;20.00000;4.26321;2
385.84299;27.79000;      3.71353; 32.14823;50.00000;20.00000;4.26283;2
385.94199;27.79500;      3.72510; 31.95344;50.00000;20.00000;4.26246;2
386.04401;27.80000;      3.73687; 31.83392;50.00000;20.00000;4.26207;2
386.14499;27.80500;      3.74193; 31.64052;50.00000;20.00000;4.26169;2
386.24301;27.81000;      3.72711; 31.56653;50.00000;20.00000;4.26132;2
386.34201;27.81500;      3.71057; 31.37558;50.00000;20.00000;4.26094;2
386.44199;27.82000;      3.71184; 31.25873;50.00000;20.00000;4.26057;2
386.54300;27.82500;      3.71362; 31.06789;50.00000;20.00000;4.26019;2
386.64301;27.83000;      3.71816; 30.99390;50.00000;20.00000;4.25981;2
386.74600;27.83500;      3.72399; 30.81072;50.00000;20.00000;4.25942;2
386.84299;27.84000;      3.71663; 30.69782;50.00000;20.00000;4.25906;2
386.94400;27.84500;      3.69932; 30.51082;50.00000;20.00000;4.25867;2
387.04501;27.85000;      3.69840; 30.43671;50.00000;20.00000;4.25829;2
387.14401;27.85500;      3.70900; 30.24459;50.00000;20.00000;4.25792;2
387.24701;27.86000;      3.71217; 30.12647;50.00000;20.00000;4.25753;2
387.34799;27.86500;      3.71781; 29.93296;50.00000;20.00000;4.25715;2
387.45200;27.87000;      3.73912; 29.85769;50.00000;20.00000;4.25676;2
387.55099;27.87500;      3.75102; 29.66290;50.00000;20.00000;4.25639;2
387.64899;27.88000;      3.74637; 29.54466;50.00000;20.00000;4.25602;2
387.74701;27.88500;      3.72381; 29.35126;50.00000;20.00000;4.25565;2
387.84601;27.89000;      3.69138; 29.27588;50.00000;20.00000;4.25527;2
387.94699;27.89500;      3.66534; 29.08376;50.00000;20.00000;4.25489;2
388.04999;27.90000;      3.67624; 28.96552;50.00000;20.00000;4.25451;2
388.14801;27.90500;      3.68093; 28.76829;50.00000;20.00000;4.25414;2
388.24799;27.91000;      3.66207; 28.68896;50.00000;20.00000;4.25376;2
388.34799;27.91500;      3.66379; 28.48906;50.00000;20.00000;4.25338;2
388.45401;27.92000;      3.70002; 28.37221;50.00000;20.00000;4.25298;2
388.55099;27.92500;      3.71984; 28.18125;50.00000;20.00000;4.25262;2
388.65100;27.93000;      3.71387; 28.10726;50.00000;20.00000;4.25224;2
388.75299;27.93500;      3.71458; 27.91515;50.00000;20.00000;4.25186;2
388.85400;27.94000;      3.72690; 27.79818;50.00000;20.00000;4.25148;2
388.95401;27.94500;      3.72732; 27.60734;50.00000;20.00000;4.25110;2
389.05301;27.95000;      3.72575; 27.53335;50.00000;20.00000;4.25073;2
389.15201;27.95500;      3.71444; 27.34507;50.00000;20.00000;4.25036;2
389.25201;27.96000;      3.69521; 27.23077;50.00000;20.00000;4.24998;2
389.35501;27.96500;      3.70672; 27.04121;50.00000;20.00000;4.24959;2
389.45499;27.97000;      3.70878; 26.96722;50.00000;20.00000;4.24922;2
389.55200;27.97500;      3.68956; 26.77627;50.00000;20.00000;4.24885;2
389.64999;27.98000;      3.65863; 26.65942;50.00000;20.00000;4.24848;2
389.74899;27.98500;      3.62330; 26.46858;50.00000;20.00000;4.24811;2
389.85400;27.99000;      3.63933; 26.39459;50.00000;20.00000;4.24771;2
389.95700;27.99500;      3.68199; 26.20108;50.00000;20.00000;4.24733;2
390.05499;28.00000;      3.68511; 26.08295;50.00000;20.00000;4.24696;2
390.15302;28.00500;      3.65886; 25.89072;50.00000;20.00000;4.24659;2
390.25299;28.01000;      3.63293; 25.81673;50.00000;20.00000;4.24621;2
390.35800;28.01500;      3.64648; 25.62450;50.00000;20.00000;4.24582;2
390.45599;28.02000;      3.64304; 25.50765;50.00000;20.00000;4.24545;2
390.55399;28.02500;      3.61833; 25.31808;50.00000;20.00000;4.24508;2
390.65201;28.03000;      3.58820; 25.24537;50.00000;20.00000;4.24471;2
390.75900;28.03500;      3.59625; 25.05837;50.00000;20.00000;4.24431;2
390.86099;28.04000;      3.63829; 24.94547;50.00000;20.00000;4.24393;2
390.96100;28.04500;      3.65747; 24.76102;50.00000;20.00000;4.24355;2
391.06100;28.05000;      3.65203; 24.68958;50.00000;20.00000;4.24318;2
391.16101;28.05500;      3.64534; 24.50525;50.00000;20.00000;4.24280;2
391.26099;28.06000;      3.64775; 24.39223;50.00000;20.00000;4.24243;2
391.36099;28.06500;      3.62635; 24.20790;50.00000;20.00000;4.24205;2
391.46399;28.07000;      3.63148; 24.13646;50.00000;20.00000;4.24166;2
391.56500;28.07500;      3.65030; 23.95073;50.00000;20.00000;4.24128;2
391.66400;28.08000;      3.64314; 23.83655;50.00000;20.00000;4.24091;2
391.76300;28.08500;      3.61648; 23.65083;50.00000;20.00000;4.24054;2
391.86700;28.09000;      3.62778; 23.57811;50.00000;20.00000;4.24015;2
391.96701;28.09500;      3.63657; 23.38716;50.00000;20.00000;4.23977;2
392.06299;28.10000;      3.61823; 23.26903;50.00000;20.00000;4.23941;2
392.16199;28.10500;      3.58805; 23.08214;50.00000;20.00000;4.23904;2
392.26700;28.11000;      3.59294; 23.00943;50.00000;20.00000;4.23865;2
392.36801;28.11500;      3.60673; 22.82242;50.00000;20.00000;4.23827;2
392.46701;28.12000;      3.59088; 22.70813;50.00000;20.00000;4.23790;2
392.56400;28.12500;      3.56306; 22.52368;50.00000;20.00000;4.23753;2
392.66299;28.13000;      3.53771; 22.45236;50.00000;20.00000;4.23716;2
392.77100;28.13500;      3.56650; 22.26919;50.00000;20.00000;4.23676;2
392.87100;28.14000;      3.57997; 22.15629;50.00000;20.00000;4.23638;2
392.96701;28.14500;      3.56193; 21.97323;50.00000;20.00000;4.23602;2
393.07001;28.15000;      3.54376; 21.90180;50.00000;20.00000;4.23563;2
393.17200;28.15500;      3.56912; 21.71862;50.00000;20.00000;4.23525;2
393.27100;28.16000;      3.56852; 21.60700;50.00000;20.00000;4.23488;2
393.36899;28.16500;      3.55185; 21.42650;50.00000;20.00000;4.23451;2
393.47000;28.17000;      3.52919; 21.35506;50.00000;20.00000;4.23414;2
393.56799;28.17500;      3.50182; 21.17328;50.00000;20.00000;4.23377;2
393.66699;28.18000;      3.47758; 21.06166;50.00000;20.00000;4.23340;2
393.77399;28.18500;      3.50726; 20.88116;50.00000;20.00000;4.23300;2
393.87399;28.19000;      3.53005; 20.81100;50.00000;20.00000;4.23262;2
393.97299;28.19500;      3.51675; 20.63050;50.00000;20.00000;4.23225;2
394.07199;28.20000;      3.49566; 20.52143;50.00000;20.00000;4.23188;2
394.17700;28.20500;      3.52221; 20.34221;50.00000;20.00000;4.23149;2
394.27701;28.21000;      3.52553; 20.27345;50.00000;20.00000;4.23111;2
394.37500;28.21500;      3.50114; 20.09550;50.00000;20.00000;4.23074;2
394.47299;28.22000;      3.47174; 19.98643;50.00000;20.00000;4.23038;2
394.57101;28.22500;      3.44429; 19.80860;50.00000;20.00000;4.23001;2
394.67401;28.23000;      3.42648; 19.73972;50.00000;20.00000;4.22962;2
394.77802;28.23500;      3.45780; 19.56317;50.00000;20.00000;4.22923;2
394.87900;28.24000;      3.47291; 19.45538;50.00000;20.00000;4.22886;2
394.97699;28.24500;      3.46156; 19.28139;50.00000;20.00000;4.22849;2
395.07700;28.25000;      3.43967; 19.21390;50.00000;20.00000;4.22812;2
395.17801;28.25500;      3.42352; 19.03990;50.00000;20.00000;4.22774;2
395.28299;28.26000;      3.44774; 18.93339;50.00000;20.00000;4.22734;2
395.38400;28.26500;      3.45056; 18.75812;50.00000;20.00000;4.22697;2
395.48199;28.27000;      3.43331; 18.69052;50.00000;20.00000;4.22660;2
395.57999;28.27500;      3.41025; 18.51524;50.00000;20.00000;4.22623;2
395.67700;28.28000;      3.38855; 18.40745;50.00000;20.00000;4.22587;2
395.78000;28.28500;      3.37124; 18.23345;50.00000;20.00000;4.22548;2
395.87799;28.29000;      3.35693; 18.16597;50.00000;20.00000;4.22512;2
395.98401;28.29500;      3.37336; 17.99325;50.00000;20.00000;4.22472;2
396.08499;28.30000;      3.39057; 17.88813;50.00000;20.00000;4.22434;2
