Repository: TristanHehnen/BESKID_ExperimentalData

# Experimental Data of the BESKID Project

The repository contains the public experimental data of the BESKID project.

The primary material investigate is Poly(methyl methacrylate) (PMMA).

The materials have been examined in various experimental setups, across different sizes, from micro- to real-scale. Data of the following setups is available:
- Thermogravimetric analysis (TGA)
- Micro-scale combustion calorimetry (MCC)
- Differential scanning calorimetry (DSC)
- Cone calorimetry

File: ExpData/TGA/DE_6mm/ExpDat_PMMA_DE_6mm_10Kmin_02.txt (part 8 of 21)
#SEG. 3:                     ;700�C/00:10/700�C
#SEG. 4:                     ;700�C/25.0(K/min)/30�C
##Temp./�C;Time/min;DSC/(mW/mg);Mass/%;Gas Flow(purge2)/(ml/min);Gas Flow(protective)/(ml/min);Sensit./(uV/mW);Segment
380.37399; 45.04083;     1.89273;    18.90062;50.00000;20.00000;4.06310;2
380.47601; 45.05083;     1.88555;    18.73694;50.00000;20.00000;4.06259;2
380.57700; 45.06083;     1.87837;    18.62036;50.00000;20.00000;4.06209;2
380.67801; 45.07083;     1.87079;    18.49324;50.00000;20.00000;4.06159;2
380.77600; 45.08083;     1.86265;    18.34784;50.00000;20.00000;4.06111;2
380.87799; 45.09083;     1.85464;    18.18287;50.00000;20.00000;4.06060;2
380.97900; 45.10083;     1.84668;    18.05973;50.00000;20.00000;4.06010;2
381.07800; 45.11083;     1.83865;    17.92617;50.00000;20.00000;4.05961;2
381.17999; 45.12083;     1.83069;    17.77948;50.00000;20.00000;4.05910;2
381.28000; 45.13083;     1.82274;    17.61568;50.00000;20.00000;4.05861;2
381.38101; 45.14083;     1.81473;    17.49781;50.00000;20.00000;4.05811;2
381.48199; 45.15083;     1.80684;    17.37209;50.00000;20.00000;4.05760;2
381.58301; 45.16083;     1.79887;    17.23325;50.00000;20.00000;4.05710;2
381.68201; 45.17083;     1.79052;    17.07743;50.00000;20.00000;4.05661;2
381.78201; 45.18083;     1.78172;    16.96342;50.00000;20.00000;4.05611;2
381.88501; 45.19083;     1.77320;    16.83900;50.00000;20.00000;4.05560;2
381.98300; 45.20083;     1.76477;    16.70016;50.00000;20.00000;4.05511;2
382.08499; 45.21083;     1.75615;    16.54433;50.00000;20.00000;4.05461;2
382.18399; 45.22083;     1.74732;    16.43290;50.00000;20.00000;4.05412;2
382.28500; 45.23083;     1.73810;    16.31246;50.00000;20.00000;4.05361;2
382.38699; 45.24083;     1.72883;    16.17889;50.00000;20.00000;4.05311;2
382.48700; 45.25083;     1.71969;    16.03080;50.00000;20.00000;4.05261;2
382.58701; 45.26083;     1.71113;    15.92476;50.00000;20.00000;4.05211;2
382.68701; 45.27083;     1.70297;    15.81205;50.00000;20.00000;4.05161;2
382.78900; 45.28083;     1.69542;    15.68762;50.00000;20.00000;4.05111;2
382.89200; 45.29083;     1.68765;    15.53835;50.00000;20.00000;4.05059;2
382.98901; 45.30083;     1.67986;    15.42834;50.00000;20.00000;4.05011;2
383.09100; 45.31083;     1.67181;    15.31445;50.00000;20.00000;4.04960;2
383.19199; 45.32083;     1.66376;    15.18604;50.00000;20.00000;4.04910;2
383.29401; 45.33083;     1.65572;    15.03806;50.00000;20.00000;4.04859;2
383.39301; 45.34083;     1.64781;    14.93332;50.00000;20.00000;4.04810;2
383.49399; 45.35083;     1.63987;    14.82060;50.00000;20.00000;4.04759;2
383.59399; 45.36083;     1.63172;    14.69617;50.00000;20.00000;4.04710;2
383.69601; 45.37083;     1.62344;    14.55218;50.00000;20.00000;4.04659;2
383.79700; 45.38083;     1.61569;    14.45001;50.00000;20.00000;4.04608;2
383.89499; 45.39083;     1.60743;    14.33999;50.00000;20.00000;4.04560;2
384.00000; 45.40083;     1.59871;    14.21814;50.00000;20.00000;4.04507;2
384.09900; 45.41083;     1.59052;    14.08059;50.00000;20.00000;4.04458;2
384.19901; 45.42083;     1.58226;    13.98241;50.00000;20.00000;4.04408;2
384.29901; 45.43083;     1.57420;    13.87755;50.00000;20.00000;4.04358;2
384.40100; 45.44083;     1.56613;    13.76237;50.00000;20.00000;4.04307;2
384.50201; 45.45083;     1.55815;    13.62998;50.00000;20.00000;4.04257;2
384.60599; 45.46083;     1.55021;    13.53578;50.00000;20.00000;4.04205;2
384.70300; 45.47083;     1.54204;    13.43361;50.00000;20.00000;4.04156;2
384.80301; 45.48083;     1.53375;    13.31961;50.00000;20.00000;4.04106;2
384.90500; 45.49083;     1.52545;    13.18604;50.00000;20.00000;4.04055;2
385.00299; 45.50083;     1.51723;    13.09688;50.00000;20.00000;4.04006;2
385.10599; 45.51083;     1.50908;    12.99870;50.00000;20.00000;4.03955;2
385.20700; 45.52083;     1.50090;    12.88083;50.00000;20.00000;4.03904;2
385.30801; 45.53083;     1.49264;    12.75113;50.00000;20.00000;4.03854;2
385.40799; 45.54083;     1.48461;    12.65939;50.00000;20.00000;4.03804;2
385.50900; 45.55083;     1.47651;    12.56249;50.00000;20.00000;4.03753;2
385.61099; 45.56083;     1.46835;    12.44720;50.00000;20.00000;4.03702;2
385.71100; 45.57083;     1.46012;    12.32020;50.00000;20.00000;4.03652;2
385.81100; 45.58083;     1.45191;    12.23514;50.00000;20.00000;4.03602;2
385.91199; 45.59083;     1.44387;    12.14211;50.00000;20.00000;4.03552;2
386.01501; 45.60083;     1.43584;    12.03724;50.00000;20.00000;4.03500;2
386.11499; 45.61083;     1.42777;    11.91809;50.00000;20.00000;4.03450;2
386.21500; 45.62083;     1.41966;    11.83033;50.00000;20.00000;4.03400;2
386.31601; 45.63083;     1.41146;    11.73344;50.00000;20.00000;4.03349;2
386.41699; 45.64083;     1.40331;    11.62600;50.00000;20.00000;4.03299;2
386.51700; 45.65083;     1.39517;    11.50813;50.00000;20.00000;4.03249;2
386.61499; 45.66083;     1.38689;    11.43478;50.00000;20.00000;4.03199;2
386.71701; 45.67083;     1.37849;    11.34047;50.00000;20.00000;4.03148;2
386.81799; 45.68083;     1.37063;    11.23701;50.00000;20.00000;4.03098;2
386.92001; 45.69083;     1.36291;    11.12301;50.00000;20.00000;4.03047;2
387.02100; 45.70083;     1.35507;    11.04310;50.00000;20.00000;4.02996;2
387.12100; 45.71083;     1.34721;    10.95804;50.00000;20.00000;4.02946;2
387.22299; 45.72083;     1.33931;    10.86501;50.00000;20.00000;4.02895;2
387.32199; 45.73083;     1.33148;    10.76156;50.00000;20.00000;4.02845;2
387.42401; 45.74083;     1.32364;    10.68423;50.00000;20.00000;4.02794;2
387.52301; 45.75083;     1.31579;    10.59917;50.00000;20.00000;4.02744;2
387.62399; 45.76083;     1.30792;    10.49161;50.00000;20.00000;4.02693;2
387.72299; 45.77083;     1.30025;    10.37644;50.00000;20.00000;4.02644;2
387.82501; 45.78083;     1.29253;    10.29653;50.00000;20.00000;4.02592;2
387.92499; 45.79083;     1.28487;    10.20878;50.00000;20.00000;4.02542;2
388.02600; 45.80083;     1.27720;    10.11188;50.00000;20.00000;4.02491;2
388.12701; 45.81083;     1.26967;    10.00444;50.00000;20.00000;4.02441;2
388.22800; 45.82083;     1.26226;     9.92981;50.00000;20.00000;4.02390;2
388.32800; 45.83083;     1.25513;     9.84990;50.00000;20.00000;4.02339;2
388.42801; 45.84083;     1.24786;     9.75957;50.00000;20.00000;4.02289;2
388.52802; 45.85083;     1.24040;     9.65998;50.00000;20.00000;4.02239;2
388.63101; 45.86083;     1.23304;     9.58663;50.00000;20.00000;4.02187;2
388.73199; 45.87083;     1.22542;     9.50673;50.00000;20.00000;4.02136;2
388.82901; 45.88083;     1.21797;     9.41897;50.00000;20.00000;4.02087;2
388.93100; 45.89083;     1.21081;     9.32336;50.00000;20.00000;4.02036;2
389.03299; 45.90083;     1.20351;     9.25658;50.00000;20.00000;4.01985;2
389.13300; 45.91083;     1.19612;     9.18323;50.00000;20.00000;4.01934;2
389.23401; 45.92083;     1.18873;     9.10204;50.00000;20.00000;4.01884;2
389.33401; 45.93083;     1.18150;     9.00643;50.00000;20.00000;4.01833;2
389.43500; 45.94083;     1.17431;     8.93695;50.00000;20.00000;4.01782;2
389.53400; 45.95083;     1.16695;     8.86232;50.00000;20.00000;4.01733;2
389.63599; 45.96083;     1.16034;     8.77855;50.00000;20.00000;4.01681;2
389.73401; 45.97083;     1.15365;     8.68669;50.00000;20.00000;4.01632;2
389.83600; 45.98083;     1.14636;     8.63045;50.00000;20.00000;4.01580;2
389.93600; 45.99083;     1.13945;     8.55711;50.00000;20.00000;4.01530;2
390.03799; 46.00083;     1.13271;     8.47462;50.00000;20.00000;4.01478;2
390.13800; 46.01083;     1.12591;     8.38417;50.00000;20.00000;4.01428;2
390.23599; 46.02083;     1.11896;     8.32137;50.00000;20.00000;4.01379;2
390.34000; 46.03083;     1.11207;     8.25459;50.00000;20.00000;4.01326;2
390.43900; 46.04083;     1.10499;     8.17984;50.00000;20.00000;4.01276;2
390.53900; 46.05083;     1.09831;     8.09079;50.00000;20.00000;4.01226;2
390.64099; 46.06083;     1.09159;     8.01616;50.00000;20.00000;4.01174;2
390.74100; 46.07083;     1.08433;     7.94680;50.00000;20.00000;4.01124;2
390.84100; 46.08083;     1.07729;     7.86689;50.00000;20.00000;4.01073;2
390.94000; 46.09083;     1.07018;     7.77914;50.00000;20.00000;4.01023;2
391.04001; 46.10083;     1.06320;     7.71891;50.00000;20.00000;4.00973;2
391.14200; 46.11083;     1.05659;     7.65201;50.00000;20.00000;4.00921;2
391.24200; 46.12083;     1.04996;     7.57867;50.00000;20.00000;4.00871;2
391.34299; 46.13083;     1.04367;     7.50146;50.00000;20.00000;4.00820;2
391.44199; 46.14083;     1.03792;     7.44381;50.00000;20.00000;4.00770;2
391.54300; 46.15083;     1.03182;     7.38089;50.00000;20.00000;4.00718;2
391.64200; 46.16083;     1.02595;     7.31024;50.00000;20.00000;4.00668;2
391.74301; 46.17083;     1.02019;     7.22764;50.00000;20.00000;4.00617;2
391.84399; 46.18083;     1.01394;     7.16742;50.00000;20.00000;4.00566;2
391.94299; 46.19083;     1.00762;     7.10321;50.00000;20.00000;4.00516;2
392.04401; 46.20083;     1.00138;     7.03514;50.00000;20.00000;4.00465;2
392.14301; 46.21083;     0.99512;     6.95922;50.00000;20.00000;4.00415;2
392.24399; 46.22083;     0.98880;     6.90286;50.00000;20.00000;4.00364;2
392.34698; 46.23083;     0.98258;     6.84393;50.00000;20.00000;4.00312;2
392.44699; 46.24083;     0.97637;     6.77586;50.00000;20.00000;4.00261;2
392.54401; 46.25083;     0.96983;     6.69982;50.00000;20.00000;4.00212;2
392.64499; 46.26083;     0.96379;     6.64744;50.00000;20.00000;4.00161;2
392.74799; 46.27083;     0.95786;     6.58980;50.00000;20.00000;4.00109;2
392.84698; 46.28083;     0.95195;     6.52430;50.00000;20.00000;4.00058;2
392.94699; 46.29083;     0.94603;     6.44170;50.00000;20.00000;4.00008;2
393.04700; 46.30083;     0.94025;     6.38535;50.00000;20.00000;3.99957;2
393.14999; 46.31083;     0.93488;     6.32641;50.00000;20.00000;3.99905;2
393.24799; 46.32083;     0.92976;     6.26092;50.00000;20.00000;3.99855;2
393.35001; 46.33083;     0.92438;     6.18757;50.00000;20.00000;3.99803;2
393.45001; 46.34083;     0.91884;     6.13520;50.00000;20.00000;3.99753;2
393.54800; 46.35083;     0.91323;     6.07884;50.00000;20.00000;3.99703;2
393.64801; 46.36083;     0.90751;     6.01733;50.00000;20.00000;3.99652;2
393.75101; 46.37083;     0.90181;     5.94914;50.00000;20.00000;3.99600;2
393.85001; 46.38083;     0.89611;     5.89947;50.00000;20.00000;3.99550;2
393.95099; 46.39083;     0.89034;     5.84569;50.00000;20.00000;3.99499;2
394.05200; 46.40083;     0.88464;     5.78675;50.00000;20.00000;3.99447;2
394.14999; 46.41083;     0.87893;     5.72255;50.00000;20.00000;3.99397;2
394.25000; 46.42083;     0.87320;     5.67674;50.00000;20.00000;3.99347;2
394.35101; 46.43083;     0.86742;     5.62694;50.00000;20.00000;3.99295;2
394.45099; 46.44083;     0.86184;     5.57328;50.00000;20.00000;3.99245;2
394.55200; 46.45083;     0.85651;     5.51435;50.00000;20.00000;3.99193;2
394.65302; 46.46083;     0.85116;     5.46853;50.00000;20.00000;3.99142;2
394.75101; 46.47083;     0.84585;     5.41616;50.00000;20.00000;3.99092;2
394.85199; 46.48083;     0.84076;     5.35981;50.00000;20.00000;3.99041;2
394.95001; 46.49083;     0.83591;     5.29431;50.00000;20.00000;3.98991;2
395.05200; 46.50083;     0.83087;     5.24581;50.00000;20.00000;3.98939;2
395.15302; 46.51083;     0.82544;     5.19472;50.00000;20.00000;3.98888;2
395.25101; 46.52083;     0.82007;     5.13708;50.00000;20.00000;3.98838;2
395.35300; 46.53083;     0.81484;     5.07158;50.00000;20.00000;3.98786;2
395.45200; 46.54083;     0.80975;     5.02577;50.00000;20.00000;3.98735;2
395.55301; 46.55083;     0.80460;     4.97598;50.00000;20.00000;3.98684;2
395.65201; 46.56083;     0.79948;     4.92360;50.00000;20.00000;3.98634;2
395.75201; 46.57083;     0.79427;     4.86865;50.00000;20.00000;3.98583;2
395.85199; 46.58083;     0.78896;     4.83057;50.00000;20.00000;3.98532;2
395.95300; 46.59083;     0.78384;     4.78875;50.00000;20.00000;3.98480;2
396.05301; 46.60083;     0.77885;     4.74024;50.00000;20.00000;3.98429;2
396.15100; 46.61083;     0.77383;     4.68260;50.00000;20.00000;3.98379;2
396.25299; 46.62083;     0.76861;     4.64065;50.00000;20.00000;3.98328;2
396.35400; 46.63083;     0.76312;     4.59484;50.00000;20.00000;3.98276;2
396.45401; 46.64083;     0.75860;     4.54376;50.00000;20.00000;3.98225;2
396.55200; 46.65083;     0.75422;     4.48611;50.00000;20.00000;3.98175;2
396.65302; 46.66083;     0.74954;     4.44815;50.00000;20.00000;3.98124;2
396.75400; 46.67083;     0.74478;     4.40620;50.00000;20.00000;3.98072;2
396.85300; 46.68083;     0.73987;     4.35910;50.00000;20.00000;3.98022;2
396.95401; 46.69083;     0.73503;     4.30544;50.00000;20.00000;3.97970;2
397.05099; 46.70083;     0.73011;     4.26736;50.00000;20.00000;3.97921;2
397.15302; 46.71083;     0.72530;     4.22811;50.00000;20.00000;3.97868;2
397.25400; 46.72083;     0.72039;     4.17703;50.00000;20.00000;3.97817;2
397.35400; 46.73083;     0.71558;     4.12852;50.00000;20.00000;3.97766;2
397.45401; 46.74083;     0.71075;     4.09455;50.00000;20.00000;3.97715;2
397.55200; 46.75083;     0.70605;     4.05787;50.00000;20.00000;3.97665;2
397.65500; 46.76083;     0.70142;     4.01593;50.00000;20.00000;3.97612;2
397.75101; 46.77083;     0.69663;     3.96742;50.00000;20.00000;3.97563;2
397.85001; 46.78083;     0.69218;     3.93075;50.00000;20.00000;3.97512;2
397.95300; 46.79083;     0.68784;     3.89279;50.00000;20.00000;3.97460;2
398.05099; 46.80083;     0.68327;     3.84827;50.00000;20.00000;3.97410;2
398.15399; 46.81083;     0.67868;     3.79847;50.00000;20.00000;3.97357;2
398.25201; 46.82083;     0.67418;     3.76449;50.00000;20.00000;3.97307;2
398.35300; 46.83083;     0.66972;     3.72911;50.00000;20.00000;3.97255;2
398.45499; 46.84083;     0.66524;     3.68974;50.00000;20.00000;3.97203;2
398.55399; 46.85083;     0.66076;     3.64264;50.00000;20.00000;3.97152;2
398.65201; 46.86083;     0.65643;     3.60984;50.00000;20.00000;3.97102;2
398.75500; 46.87083;     0.65201;     3.57586;50.00000;20.00000;3.97050;2
398.85300; 46.88083;     0.64721;     3.53649;50.00000;20.00000;3.96999;2
398.95099; 46.89083;     0.64206;     3.48939;50.00000;20.00000;3.96949;2
399.05301; 46.90083;     0.63740;     3.45530;50.00000;20.00000;3.96897;2
399.15302; 46.91083;     0.63345;     3.42132;50.00000;20.00000;3.96846;2
399.25201; 46.92083;     0.62907;     3.38465;50.00000;20.00000;3.96795;2
399.35300; 46.93083;     0.62464;     3.34012;50.00000;20.00000;3.96743;2
399.45200; 46.94083;     0.62046;     3.29818;50.00000;20.00000;3.96693;2
399.55200; 46.95083;     0.61592;     3.26409;50.00000;20.00000;3.96641;2
399.65302; 46.96083;     0.61184;     3.22612;50.00000;20.00000;3.96590;2
399.75201; 46.97083;     0.60781;     3.18160;50.00000;20.00000;3.96539;2
399.85199; 46.98083;     0.60352;     3.15149;50.00000;20.00000;3.96488;2
399.95200; 46.99083;     0.59938;     3.11740;50.00000;20.00000;3.96436;2
400.05399; 47.00083;     0.59524;     3.08072;50.00000;20.00000;3.96384;2
400.15100; 47.01083;     0.59110;     3.04147;50.00000;20.00000;3.96334;2
400.25201; 47.02083;     0.58698;     3.01136;50.00000;20.00000;3.96283;2
400.35101; 47.03083;     0.58279;     2.97984;50.00000;20.00000;3.96232;2
400.45200; 47.04083;     0.57901;     2.94587;50.00000;20.00000;3.96180;2
400.55200; 47.05083;     0.57507;     2.90919;50.00000;20.00000;3.96129;2
400.65100; 47.06083;     0.57114;     2.88424;50.00000;20.00000;3.96078;2
400.75101; 47.07083;     0.56713;     2.85670;50.00000;20.00000;3.96026;2
400.85199; 47.08083;     0.56326;     2.82402;50.00000;20.00000;3.95975;2
400.95099; 47.09083;     0.55956;     2.78863;50.00000;20.00000;3.95924;2
401.04901; 47.10083;     0.55570;     2.75723;50.00000;20.00000;3.95873;2
401.15100; 47.11083;     0.55166;     2.72712;50.00000;20.00000;3.95821;2
401.25101; 47.12083;     0.54776;     2.69830;50.00000;20.00000;3.95770;2
401.35199; 47.13083;     0.54395;     2.66819;50.00000;20.00000;3.95718;2
401.44800; 47.14083;     0.54038;     2.64593;50.00000;20.00000;3.95668;2
401.54999; 47.15083;     0.53688;     2.62226;50.00000;20.00000;3.95616;2
401.64899; 47.16083;     0.53320;     2.59484;50.00000;20.00000;3.95565;2
401.74899; 47.17083;     0.52954;     2.55946;50.00000;20.00000;3.95514;2
401.84900; 47.18083;     0.52590;     2.53591;50.00000;20.00000;3.95462;2
401.94901; 47.19083;     0.52224;     2.51095;50.00000;20.00000;3.95411;2
402.04800; 47.20083;     0.51871;     2.48213;50.00000;20.00000;3.95360;2
402.14801; 47.21083;     0.51521;     2.45202;50.00000;20.00000;3.95308;2
402.25000; 47.22083;     0.51175;     2.42976;50.00000;20.00000;3.95256;2
402.34698; 47.23083;     0.50839;     2.40492;50.00000;20.00000;3.95206;2
402.44699; 47.24083;     0.50489;     2.37610;50.00000;20.00000;3.95154;2
402.54700; 47.25083;     0.50142;     2.34458;50.00000;20.00000;3.95103;2
402.64899; 47.26083;     0.49814;     2.32103;50.00000;20.00000;3.95050;2
402.74600; 47.27083;     0.49479;     2.29619;50.00000;20.00000;3.95000;2
402.84601; 47.28083;     0.49155;     2.26866;50.00000;20.00000;3.94949;2
402.94601; 47.29083;     0.48808;     2.24112;50.00000;20.00000;3.94897;2
403.04599; 47.30083;     0.48500;     2.21886;50.00000;20.00000;3.94846;2
403.14499; 47.31083;     0.48182;     2.19273;50.00000;20.00000;3.94795;2
403.24399; 47.32083;     0.47860;     2.16262;50.00000;20.00000;3.94744;2
403.34399; 47.33083;     0.47542;     2.13110;50.00000;20.00000;3.94692;2
403.44199; 47.34083;     0.47216;     2.11154;50.00000;20.00000;3.94642;2
403.54401; 47.35083;     0.46893;     2.09314;50.00000;20.00000;3.94589;2
403.64301; 47.36083;     0.46578;     2.06045;50.00000;20.00000;3.94538;2
403.74100; 47.37083;     0.46271;     2.04991;50.00000;20.00000;3.94488;2
403.84201; 47.38083;     0.45976;     2.03163;50.00000;20.00000;3.94435;2
403.94199; 47.39083;     0.45678;     2.00937;50.00000;20.00000;3.94384;2
404.04099; 47.40083;     0.45378;     1.99226;50.00000;20.00000;3.94333;2
404.14099; 47.41083;     0.45094;     1.96485;50.00000;20.00000;3.94281;2
404.24301; 47.42083;     0.44805;     1.95173;50.00000;20.00000;3.94228;2
404.34100; 47.43083;     0.44511;     1.93204;50.00000;20.00000;3.94178;2
404.44101; 47.44083;     0.44218;     1.90978;50.00000;20.00000;3.94126;2
404.54099; 47.45083;     0.43942;     1.89279;50.00000;20.00000;3.94075;2
404.63901; 47.46083;     0.43655;     1.86268;50.00000;20.00000;3.94024;2
404.73999; 47.47083;     0.43382;     1.84956;50.00000;20.00000;3.93972;2
404.83899; 47.48083;     0.43099;     1.82730;50.00000;20.00000;3.93921;2
404.93701; 47.49083;     0.42828;     1.80504;50.00000;20.00000;3.93870;2
405.03699; 47.50083;     0.42559;     1.78922;50.00000;20.00000;3.93818;2
405.13699; 47.51083;     0.42290;     1.76180;50.00000;20.00000;3.93767;2
405.23599; 47.52083;     0.42025;     1.74868;50.00000;20.00000;3.93715;2
405.33801; 47.53083;     0.41756;     1.72642;50.00000;20.00000;3.93663;2
405.43600; 47.54083;     0.41491;     1.68717;50.00000;20.00000;3.93612;2
405.53500; 47.55083;     0.41226;     1.66491;50.00000;20.00000;3.93561;2
405.63501; 47.56083;     0.40959;     1.63339;50.00000;20.00000;3.93509;2
405.73499; 47.57083;     0.40717;     1.62167;50.00000;20.00000;3.93457;2
405.83499; 47.58083;     0.40475;     1.59145;50.00000;20.00000;3.93405;2
405.93399; 47.59083;     0.40225;     1.57188;50.00000;20.00000;3.93354;2
406.03500; 47.60083;     0.39974;     1.56005;50.00000;20.00000;3.93302;2
406.13199; 47.61083;     0.39724;     1.53649;50.00000;20.00000;3.93252;2
406.23199; 47.62083;     0.39480;     1.52478;50.00000;20.00000;3.93200;2
406.33301; 47.63083;     0.39244;     1.50509;50.00000;20.00000;3.93148;2
406.43100; 47.64083;     0.39015;     1.49455;50.00000;20.00000;3.93097;2
406.53299; 47.65083;     0.38783;     1.48939;50.00000;20.00000;3.93044;2
406.63199; 47.66083;     0.38543;     1.46573;50.00000;20.00000;3.92993;2
406.73001; 47.67083;     0.38300;     1.45659;50.00000;20.00000;3.92942;2
406.82999; 47.68083;     0.38093;     1.44218;50.00000;20.00000;3.92890;2
406.92899; 47.69083;     0.37859;     1.42519;50.00000;20.00000;3.92839;2
407.03000; 47.70083;     0.37625;     1.41336;50.00000;20.00000;3.92786;2
407.12900; 47.71083;     0.37416;     1.39109;50.00000;20.00000;3.92735;2
407.22699; 47.72083;     0.37212;     1.39250;50.00000;20.00000;3.92684;2
407.32901; 47.73083;     0.36996;     1.37797;50.00000;20.00000;3.92631;2
407.42700; 47.74083;     0.36773;     1.35700;50.00000;20.00000;3.92580;2
407.52899; 47.75083;     0.36573;     1.34259;50.00000;20.00000;3.92527;2
407.62799; 47.76083;     0.36373;     1.32431;50.00000;20.00000;3.92476;2
407.72699; 47.77083;     0.36179;     1.32033;50.00000;20.00000;3.92425;2
407.82401; 47.78083;     0.35943;     1.30076;50.00000;20.00000;3.92374;2
407.92401; 47.79083;     0.35724;     1.29678;50.00000;20.00000;3.92322;2
408.02499; 47.80083;     0.35535;     1.27580;50.00000;20.00000;3.92270;2
408.12399; 47.81083;     0.35342;     1.26538;50.00000;20.00000;3.92219;2
408.22299; 47.82083;     0.35139;     1.23655;50.00000;20.00000;3.92167;2
408.32300; 47.83083;     0.34961;     1.21300;50.00000;20.00000;3.92115;2
408.42200; 47.84083;     0.34760;     1.19859;50.00000;20.00000;3.92064;2
408.51999; 47.85083;     0.34571;     1.17891;50.00000;20.00000;3.92013;2
408.62201; 47.86083;     0.34384;     1.17364;50.00000;20.00000;3.91960;2
408.72000; 47.87083;     0.34213;     1.15138;50.00000;20.00000;3.91909;2
408.81799; 47.88083;     0.34024;     1.14751;50.00000;20.00000;3.91858;2
408.91800; 47.89083;     0.33852;     1.12911;50.00000;20.00000;3.91806;2
409.01901; 47.90083;     0.33677;     1.12525;50.00000;20.00000;3.91753;2
409.11700; 47.91083;     0.33485;     1.10556;50.00000;20.00000;3.91702;2
409.21701; 47.92083;     0.33307;     1.10170;50.00000;20.00000;3.91650;2
409.31601; 47.93083;     0.33133;     1.08729;50.00000;20.00000;3.91599;2
409.41501; 47.94083;     0.32968;     1.09514;50.00000;20.00000;3.91547;2
409.51300; 47.95083;     0.32795;     1.07545;50.00000;20.00000;3.91496;2
409.61499; 47.96083;     0.32644;     1.07018;50.00000;20.00000;3.91443;2
409.71301; 47.97083;     0.32488;     1.04792;50.00000;20.00000;3.91392;2
409.81299; 47.98083;     0.32312;     1.04405;50.00000;20.00000;3.91340;2
409.91199; 47.99083;     0.32145;     1.02566;50.00000;20.00000;3.91289;2
410.01300; 48.00083;     0.31985;     1.02167;50.00000;20.00000;3.91236;2
410.10999; 48.01083;     0.31824;     1.00469;50.00000;20.00000;3.91185;2
410.20999; 48.02083;     0.31666;     1.00469;50.00000;20.00000;3.91133;2
410.31000; 48.03083;     0.31502;     0.98899;50.00000;20.00000;3.91081;2
410.40900; 48.04083;     0.31346;     0.98242;50.00000;20.00000;3.91030;2
410.51001; 48.05083;     0.31199;     0.96930;50.00000;20.00000;3.90977;2
410.60699; 48.06083;     0.31057;     0.95489;50.00000;20.00000;3.90926;2
410.70801; 48.07083;     0.30910;     0.93263;50.00000;20.00000;3.90874;2
410.80701; 48.08083;     0.30758;     0.92619;50.00000;20.00000;3.90822;2
410.90601; 48.09083;     0.30618;     0.91177;50.00000;20.00000;3.90770;2
411.00500; 48.10083;     0.30483;     0.90521;50.00000;20.00000;3.90719;2
411.10400; 48.11083;     0.30341;     0.88565;50.00000;20.00000;3.90667;2
411.20401; 48.12083;     0.30168;     0.86585;50.00000;20.00000;3.90615;2
411.30301; 48.13083;     0.30046;     0.85015;50.00000;20.00000;3.90563;2
411.40399; 48.14083;     0.29902;     0.84358;50.00000;20.00000;3.90511;2
411.50000; 48.15083;     0.29780;     0.83573;50.00000;20.00000;3.90460;2
411.60101; 48.16083;     0.29637;     0.82531;50.00000;20.00000;3.90408;2
411.70001; 48.17083;     0.29522;     0.82531;50.00000;20.00000;3.90356;2
411.79999; 48.18083;     0.29377;     0.81617;50.00000;20.00000;3.90304;2
411.90100; 48.19083;     0.29283;     0.80305;50.00000;20.00000;3.90251;2
411.99899; 48.20083;     0.29149;     0.79391;50.00000;20.00000;3.90200;2
412.09799; 48.21083;     0.29018;     0.79262;50.00000;20.00000;3.90148;2
412.19699; 48.22083;     0.28882;     0.78735;50.00000;20.00000;3.90096;2
412.29501; 48.23083;     0.28755;     0.77293;50.00000;20.00000;3.90045;2
412.39600; 48.24083;     0.28640;     0.76895;50.00000;20.00000;3.89992;2
412.49600; 48.25083;     0.28533;     0.75325;50.00000;20.00000;3.89940;2
412.59601; 48.26083;     0.28418;     0.75325;50.00000;20.00000;3.89888;2
412.69601; 48.27083;     0.28298;     0.75325;50.00000;20.00000;3.89836;2
412.79401; 48.28083;     0.28176;     0.74013;50.00000;20.00000;3.89784;2
412.89499; 48.29083;     0.28056;     0.73486;50.00000;20.00000;3.89731;2
412.99301; 48.30083;     0.27933;     0.73486;50.00000;20.00000;3.89680;2
413.09299; 48.31083;     0.27824;     0.72185;50.00000;20.00000;3.89628;2
413.19199; 48.32083;     0.27716;     0.71658;50.00000;20.00000;3.89576;2
413.29099; 48.33083;     0.27609;     0.70873;50.00000;20.00000;3.89524;2
413.39099; 48.34083;     0.27496;     0.69818;50.00000;20.00000;3.89472;2
413.48999; 48.35083;     0.27387;     0.69432;50.00000;20.00000;3.89420;2
413.59000; 48.36083;     0.27276;     0.67592;50.00000;20.00000;3.89368;2
413.68799; 48.37083;     0.27183;     0.67592;50.00000;20.00000;3.89316;2
413.79001; 48.38083;     0.27093;     0.66292;50.00000;20.00000;3.89263;2
413.88800; 48.39083;     0.26986;     0.65764;50.00000;20.00000;3.89212;2
413.98700; 48.40083;     0.26877;     0.65764;50.00000;20.00000;3.89160;2
414.08499; 48.41083;     0.26779;     0.64581;50.00000;20.00000;3.89108;2
414.18500; 48.42083;     0.26689;     0.64194;50.00000;20.00000;3.89056;2
414.28601; 48.43083;     0.26596;     0.64194;50.00000;20.00000;3.89003;2
414.38400; 48.44083;     0.26503;     0.63796;50.00000;20.00000;3.88952;2
414.48401; 48.45083;     0.26403;     0.62613;50.00000;20.00000;3.88899;2
414.58401; 48.46083;     0.26308;     0.62613;50.00000;20.00000;3.88847;2
414.68301; 48.47083;     0.26208;     0.62226;50.00000;20.00000;3.88795;2
414.78400; 48.48083;     0.26149;     0.60785;50.00000;20.00000;3.88742;2
414.88199; 48.49083;     0.26059;     0.60785;50.00000;20.00000;3.88690;2
414.98001; 48.50083;     0.25977;     0.60000;50.00000;20.00000;3.88639;2
415.08099; 48.51083;     0.25891;     0.58945;50.00000;20.00000;3.88586;2
415.17999; 48.52083;     0.25800;     0.58945;50.00000;20.00000;3.88534;2
415.28000; 48.53083;     0.25714;     0.57645;50.00000;20.00000;3.88482;2
415.37900; 48.54083;     0.25609;     0.57118;50.00000;20.00000;3.88430;2
415.47900; 48.55083;     0.25534;     0.56719;50.00000;20.00000;3.88377;2
415.57800; 48.56083;     0.25459;     0.55278;50.00000;20.00000;3.88325;2
415.67700; 48.57083;     0.25384;     0.55278;50.00000;20.00000;3.88273;2
415.77899; 48.58083;     0.25317;     0.54493;50.00000;20.00000;3.88219;2
415.87500; 48.59083;     0.25239;     0.53450;50.00000;20.00000;3.88169;2
415.97501; 48.60083;     0.25178;     0.53450;50.00000;20.00000;3.88116;2
416.07599; 48.61083;     0.25076;     0.53450;50.00000;20.00000;3.88063;2
416.17499; 48.62083;     0.24991;     0.52267;50.00000;20.00000;3.88011;2
416.27399; 48.63083;     0.24919;     0.50568;50.00000;20.00000;3.87959;2
416.37299; 48.64083;     0.24839;     0.50182;50.00000;20.00000;3.87907;2
416.47101; 48.65083;     0.24771;     0.48740;50.00000;20.00000;3.87856;2
416.57401; 48.66083;     0.24696;     0.48213;50.00000;20.00000;3.87802;2
416.67499; 48.67083;     0.24633;     0.48213;50.00000;20.00000;3.87748;2
416.77301; 48.68083;     0.24597;     0.47428;50.00000;20.00000;3.87697;2
416.87201; 48.69083;     0.24542;     0.46374;50.00000;20.00000;3.87645;2
416.97299; 48.70083;     0.24451;     0.46374;50.00000;20.00000;3.87592;2
417.07101; 48.71083;     0.24388;     0.45987;50.00000;20.00000;3.87540;2
417.16901; 48.72083;     0.24312;     0.44804;50.00000;20.00000;3.87488;2
417.26999; 48.73083;     0.24249;     0.44804;50.00000;20.00000;3.87435;2
417.36801; 48.74083;     0.24217;     0.44804;50.00000;20.00000;3.87384;2
417.46799; 48.75083;     0.24177;     0.44417;50.00000;20.00000;3.87331;2
417.56799; 48.76083;     0.24097;     0.43234;50.00000;20.00000;3.87278;2
417.66901; 48.77083;     0.24031;     0.43234;50.00000;20.00000;3.87225;2
417.76599; 48.78083;     0.23983;     0.43234;50.00000;20.00000;3.87174;2
417.86499; 48.79083;     0.23934;     0.43234;50.00000;20.00000;3.87122;2
417.96399; 48.80083;     0.23874;     0.42449;50.00000;20.00000;3.87070;2
418.06500; 48.81083;     0.23820;     0.41664;50.00000;20.00000;3.87017;2
418.16400; 48.82083;     0.23761;     0.41664;50.00000;20.00000;3.86964;2
418.26401; 48.83083;     0.23704;     0.41664;50.00000;20.00000;3.86912;2
418.36401; 48.84083;     0.23659;     0.41664;50.00000;20.00000;3.86859;2
418.46201; 48.85083;     0.23616;     0.40480;50.00000;20.00000;3.86807;2
418.56100; 48.86083;     0.23575;     0.39965;50.00000;20.00000;3.86755;2
418.66599; 48.87083;     0.23507;     0.39965;50.00000;20.00000;3.86700;2
418.76099; 48.88083;     0.23468;     0.39566;50.00000;20.00000;3.86650;2
418.86200; 48.89083;     0.23437;     0.38383;50.00000;20.00000;3.86596;2
418.96100; 48.90083;     0.23405;     0.38383;50.00000;20.00000;3.86544;2
419.06100; 48.91083;     0.23357;     0.39168;50.00000;20.00000;3.86491;2
419.16000; 48.92083;     0.23282;     0.38781;50.00000;20.00000;3.86439;2
419.25900; 48.93083;     0.23241;     0.37996;50.00000;20.00000;3.86387;2
419.35901; 48.94083;     0.23217;     0.37996;50.00000;20.00000;3.86334;2
419.45999; 48.95083;     0.23178;     0.37996;50.00000;20.00000;3.86281;2
419.55701; 48.96083;     0.23140;     0.37996;50.00000;20.00000;3.86229;2
419.66000; 48.97083;     0.23096;     0.37996;50.00000;20.00000;3.86175;2
419.75699; 48.98083;     0.23060;     0.37996;50.00000;20.00000;3.86124;2
419.85699; 48.99083;     0.23022;     0.36825;50.00000;20.00000;3.86071;2
419.95599; 49.00083;     0.22988;     0.36426;50.00000;20.00000;3.86019;2
420.05600; 49.01083;     0.22949;     0.36426;50.00000;20.00000;3.85966;2
420.15701; 49.02083;     0.22901;     0.36426;50.00000;20.00000;3.85912;2
420.25601; 49.03083;     0.22877;     0.35630;50.00000;20.00000;3.85860;2
420.35501; 49.04083;     0.22833;     0.34458;50.00000;20.00000;3.85808;2
420.45300; 49.05083;     0.22799;     0.33275;50.00000;20.00000;3.85756;2
420.55499; 49.06083;     0.22763;     0.33275;50.00000;20.00000;3.85702;2
420.65201; 49.07083;     0.22727;     0.33275;50.00000;20.00000;3.85651;2
420.75400; 49.08083;     0.22695;     0.33275;50.00000;20.00000;3.85597;2
420.85300; 49.09083;     0.22675;     0.32876;50.00000;20.00000;3.85544;2
420.95200; 49.10083;     0.22655;     0.31705;50.00000;20.00000;3.85492;2
421.05099; 49.11083;     0.22630;     0.31705;50.00000;20.00000;3.85439;2
421.15201; 49.12083;     0.22596;     0.31705;50.00000;20.00000;3.85386;2
421.25000; 49.13083;     0.22569;     0.31705;50.00000;20.00000;3.85334;2
421.35199; 49.14083;     0.22558;     0.30521;50.00000;20.00000;3.85280;2
421.45200; 49.15083;     0.22522;     0.30135;50.00000;20.00000;3.85227;2
421.54999; 49.16083;     0.22502;     0.30135;50.00000;20.00000;3.85175;2
421.64899; 49.17083;     0.22491;     0.30135;50.00000;20.00000;3.85123;2
421.74799; 49.18083;     0.22450;     0.29350;50.00000;20.00000;3.85070;2
421.84799; 49.19083;     0.22435;     0.28565;50.00000;20.00000;3.85017;2
421.94699; 49.20083;     0.22405;     0.28565;50.00000;20.00000;3.84965;2
422.04800; 49.21083;     0.22378;     0.28565;50.00000;20.00000;3.84911;2
422.14499; 49.22083;     0.22372;     0.28565;50.00000;20.00000;3.84860;2
422.24799; 49.23083;     0.22359;     0.28565;50.00000;20.00000;3.84805;2
422.34500; 49.24083;     0.22345;     0.28565;50.00000;20.00000;3.84754;2
422.44699; 49.25083;     0.22339;     0.28565;50.00000;20.00000;3.84700;2
422.54501; 49.26083;     0.22340;     0.28565;50.00000;20.00000;3.84648;2
422.64499; 49.27083;     0.22322;     0.28166;50.00000;20.00000;3.84595;2
422.74399; 49.28083;     0.22302;     0.26983;50.00000;20.00000;3.84542;2
422.84299; 49.29083;     0.22265;     0.26983;50.00000;20.00000;3.84490;2
422.94501; 49.30083;     0.22252;     0.26983;50.00000;20.00000;3.84436;2
423.04401; 49.31083;     0.22255;     0.26983;50.00000;20.00000;3.84383;2
423.14401; 49.32083;     0.22251;     0.26596;50.00000;20.00000;3.84330;2
423.24399; 49.33083;     0.22243;     0.25413;50.00000;20.00000;3.84277;2
423.34201; 49.34083;     0.22230;     0.25413;50.00000;20.00000;3.84225;2
423.44000; 49.35083;     0.22216;     0.25413;50.00000;20.00000;3.84173;2
423.54199; 49.36083;     0.22219;     0.25413;50.00000;20.00000;3.84119;2
423.64301; 49.37083;     0.22204;     0.25413;50.00000;20.00000;3.84065;2
423.74100; 49.38083;     0.22202;     0.25413;50.00000;20.00000;3.84013;2
423.83899; 49.39083;     0.22175;     0.25413;50.00000;20.00000;3.83961;2
423.94000; 49.40083;     0.22176;     0.25413;50.00000;20.00000;3.83907;2
424.04001; 49.41083;     0.22184;     0.25413;50.00000;20.00000;3.83854;2
424.14099; 49.42083;     0.22184;     0.24628;50.00000;20.00000;3.83800;2
424.23801; 49.43083;     0.22169;     0.23843;50.00000;20.00000;3.83749;2
424.33801; 49.44083;     0.22148;     0.23843;50.00000;20.00000;3.83696;2
424.43900; 49.45083;     0.22149;     0.23843;50.00000;20.00000;3.83642;2
424.53699; 49.46083;     0.22143;     0.23843;50.00000;20.00000;3.83590;2
424.63699; 49.47083;     0.22127;     0.23843;50.00000;20.00000;3.83537;2
424.73801; 49.48083;     0.22137;     0.23843;50.00000;20.00000;3.83483;2
424.83801; 49.49083;     0.22136;     0.23843;50.00000;20.00000;3.83430;2
424.93701; 49.50083;     0.22125;     0.23843;50.00000;20.00000;3.83377;2
425.03699; 49.51083;     0.22107;     0.23843;50.00000;20.00000;3.83324;2
425.13599; 49.52083;     0.22117;     0.23843;50.00000;20.00000;3.83271;2
425.23700; 49.53083;     0.22120;     0.22671;50.00000;20.00000;3.83218;2
425.33499; 49.54083;     0.22109;     0.20703;50.00000;20.00000;3.83165;2
425.43600; 49.55083;     0.22117;     0.20703;50.00000;20.00000;3.83112;2
425.53500; 49.56083;     0.22120;     0.20703;50.00000;20.00000;3.83059;2
425.63400; 49.57083;     0.22121;     0.20703;50.00000;20.00000;3.83006;2
425.73599; 49.58083;     0.22119;     0.20703;50.00000;20.00000;3.82952;2
425.83499; 49.59083;     0.22117;     0.20703;50.00000;20.00000;3.82899;2
425.93301; 49.60083;     0.22125;     0.20703;50.00000;20.00000;3.82847;2
426.03201; 49.61083;     0.22121;     0.20703;50.00000;20.00000;3.82794;2
426.13400; 49.62083;     0.22127;     0.20703;50.00000;20.00000;3.82740;2
426.23099; 49.63083;     0.22134;     0.20703;50.00000;20.00000;3.82688;2
426.33401; 49.64083;     0.22135;     0.20703;50.00000;20.00000;3.82633;2
426.43301; 49.65083;     0.22117;     0.20703;50.00000;20.00000;3.82580;2
426.53299; 49.66083;     0.22132;     0.20703;50.00000;20.00000;3.82527;2
426.63199; 49.67083;     0.22123;     0.20703;50.00000;20.00000;3.82474;2
426.73199; 49.68083;     0.22145;     0.20703;50.00000;20.00000;3.82421;2
426.83301; 49.69083;     0.22139;     0.19520;50.00000;20.00000;3.82367;2
426.93301; 49.70083;     0.22130;     0.19133;50.00000;20.00000;3.82314;2
427.03400; 49.71083;     0.22136;     0.19133;50.00000;20.00000;3.82260;2
427.13501; 49.72083;     0.22139;     0.19133;50.00000;20.00000;3.82206;2
427.23300; 49.73083;     0.22135;     0.19133;50.00000;20.00000;3.82154;2
427.33200; 49.74083;     0.22147;     0.19133;50.00000;20.00000;3.82101;2
427.43201; 49.75083;     0.22148;     0.19133;50.00000;20.00000;3.82047;2
427.53101; 49.76083;     0.22158;     0.19133;50.00000;20.00000;3.81995;2
427.63199; 49.77083;     0.22173;     0.19133;50.00000;20.00000;3.81941;2
427.73199; 49.78083;     0.22176;     0.19133;50.00000;20.00000;3.81887;2
427.83099; 49.79083;     0.22170;     0.19133;50.00000;20.00000;3.81834;2
427.93100; 49.80083;     0.22182;     0.18348;50.00000;20.00000;3.81781;2
428.03299; 49.81083;     0.22169;     0.17563;50.00000;20.00000;3.81727;2
428.13199; 49.82083;     0.22177;     0.17563;50.00000;20.00000;3.81674;2
428.23099; 49.83083;     0.22192;     0.17563;50.00000;20.00000;3.81621;2
428.33200; 49.84083;     0.22202;     0.17563;50.00000;20.00000;3.81567;2
428.42999; 49.85083;     0.22212;     0.17563;50.00000;20.00000;3.81514;2
428.53000; 49.86083;     0.22220;     0.17563;50.00000;20.00000;3.81461;2
428.63101; 49.87083;     0.22223;     0.17563;50.00000;20.00000;3.81407;2
428.73099; 49.88083;     0.22226;     0.17563;50.00000;20.00000;3.81353;2
428.82800; 49.89083;     0.22250;     0.17563;50.00000;20.00000;3.81302;2
428.92899; 49.90083;     0.22253;     0.17563;50.00000;20.00000;3.81248;2
429.03000; 49.91083;     0.22252;     0.17563;50.00000;20.00000;3.81194;2
429.12799; 49.92083;     0.22264;     0.17563;50.00000;20.00000;3.81141;2
429.23001; 49.93083;     0.22281;     0.17563;50.00000;20.00000;3.81087;2
429.33099; 49.94083;     0.22299;     0.17563;50.00000;20.00000;3.81032;2
429.42999; 49.95083;     0.22309;     0.17165;50.00000;20.00000;3.80980;2
429.53000; 49.96083;     0.22305;     0.17165;50.00000;20.00000;3.80926;2
429.63000; 49.97083;     0.22310;     0.17165;50.00000;20.00000;3.80872;2
429.72800; 49.98083;     0.22316;     0.17165;50.00000;20.00000;3.80820;2
429.82901; 49.99083;     0.22328;     0.17165;50.00000;20.00000;3.80766;2
429.92899; 50.00083;     0.22341;     0.17165;50.00000;20.00000;3.80712;2
430.02899; 50.01083;     0.22356;     0.16778;50.00000;20.00000;3.80659;2
430.12799; 50.02083;     0.22373;     0.15993;50.00000;20.00000;3.80606;2
430.22900; 50.03083;     0.22374;     0.15993;50.00000;20.00000;3.80552;2
430.32700; 50.04083;     0.22389;     0.15993;50.00000;20.00000;3.80499;2
430.42700; 50.05083;     0.22408;     0.15993;50.00000;20.00000;3.80446;2
430.52802; 50.06083;     0.22418;     0.15993;50.00000;20.00000;3.80391;2
430.62799; 50.07083;     0.22426;     0.15993;50.00000;20.00000;3.80338;2
430.72800; 50.08083;     0.22439;     0.15993;50.00000;20.00000;3.80284;2
430.82800; 50.09083;     0.22454;     0.15993;50.00000;20.00000;3.80231;2
430.92899; 50.10083;     0.22466;     0.15993;50.00000;20.00000;3.80176;2
431.02899; 50.11083;     0.22486;     0.15993;50.00000;20.00000;3.80123;2
431.12701; 50.12083;     0.22491;     0.15993;50.00000;20.00000;3.80070;2
431.22699; 50.13083;     0.22509;     0.15993;50.00000;20.00000;3.80017;2
431.32501; 50.14083;     0.22528;     0.15993;50.00000;20.00000;3.79964;2
431.42401; 50.15083;     0.22555;     0.15993;50.00000;20.00000;3.79911;2
431.52600; 50.16083;     0.22575;     0.15993;50.00000;20.00000;3.79856;2
431.62500; 50.17083;     0.22580;     0.15993;50.00000;20.00000;3.79803;2
431.72601; 50.18083;     0.22581;     0.15993;50.00000;20.00000;3.79749;2
431.82599; 50.19083;     0.22584;     0.15993;50.00000;20.00000;3.79695;2
431.92499; 50.20083;     0.22604;     0.15196;50.00000;20.00000;3.79642;2
432.02600; 50.21083;     0.22614;     0.14411;50.00000;20.00000;3.79588;2
432.12701; 50.22083;     0.22636;     0.14411;50.00000;20.00000;3.79534;2
432.22601; 50.23083;     0.22649;     0.14411;50.00000;20.00000;3.79480;2
432.32800; 50.24083;     0.22650;     0.14411;50.00000;20.00000;3.79426;2
432.42801; 50.25083;     0.22655;     0.14411;50.00000;20.00000;3.79372;2
432.52802; 50.26083;     0.22673;     0.14411;50.00000;20.00000;3.79318;2
432.62701; 50.27083;     0.22681;     0.14411;50.00000;20.00000;3.79265;2
432.72601; 50.28083;     0.22703;     0.14411;50.00000;20.00000;3.79212;2
432.82599; 50.29083;     0.22706;     0.14411;50.00000;20.00000;3.79158;2
432.92700; 50.30083;     0.22711;     0.14411;50.00000;20.00000;3.79104;2
433.02701; 50.31083;     0.22748;     0.14411;50.00000;20.00000;3.79050;2
433.12900; 50.32083;     0.22744;     0.14411;50.00000;20.00000;3.78995;2
433.22699; 50.33083;     0.22745;     0.14411;50.00000;20.00000;3.78942;2
433.32700; 50.34083;     0.22757;     0.14411;50.00000;20.00000;3.78889;2
433.42700; 50.35083;     0.22758;     0.14411;50.00000;20.00000;3.78835;2
433.52701; 50.36083;     0.22771;     0.14411;50.00000;20.00000;3.78781;2
433.62701; 50.37083;     0.22795;     0.13626;50.00000;20.00000;3.78727;2
433.72800; 50.38083;     0.22818;     0.12841;50.00000;20.00000;3.78673;2
433.82599; 50.39083;     0.22818;     0.12841;50.00000;20.00000;3.78620;2
433.92499; 50.40083;     0.22829;     0.12841;50.00000;20.00000;3.78567;2
434.02600; 50.41083;     0.22851;     0.12841;50.00000;20.00000;3.78513;2
434.12701; 50.42083;     0.22873;     0.12841;50.00000;20.00000;3.78458;2
434.22601; 50.43083;     0.22895;     0.12841;50.00000;20.00000;3.78405;2
