Repository: TristanHehnen/BESKID_ExperimentalData

# Experimental Data of the BESKID Project

The repository contains the public experimental data of the BESKID project.

The primary material investigate is Poly(methyl methacrylate) (PMMA).

The materials have been examined in various experimental setups, across different sizes, from micro- to real-scale. Data of the following setups is available:
- Thermogravimetric analysis (TGA)
- Micro-scale combustion calorimetry (MCC)
- Differential scanning calorimetry (DSC)
- Cone calorimetry

File: ExpData/TGA/DE_6mm/ExpDat_PMMA_DE_6mm_10Kmin_03.txt (part 8 of 21)
#SEG. 3:                     ;700�C/00:10/700�C
#SEG. 4:                     ;700�C/25.0(K/min)/30�C
##Temp./�C;Time/min;DSC/(mW/mg);Mass/%;Gas Flow(purge2)/(ml/min);Gas Flow(protective)/(ml/min);Sensit./(uV/mW);Segment
380.38400; 45.04000;     2.08271;    19.77308;50.00000;20.00000;4.06305;2
380.48199; 45.05000;     2.07850;    19.62521;50.00000;20.00000;4.06256;2
380.58099; 45.06000;     2.07413;    19.45276;50.00000;20.00000;4.06207;2
380.68201; 45.07000;     2.06822;    19.32704;50.00000;20.00000;4.06157;2
380.78201; 45.08000;     2.06170;    19.18578;50.00000;20.00000;4.06108;2
380.88400; 45.09000;     2.05574;    19.02632;50.00000;20.00000;4.06057;2
380.98199; 45.10000;     2.04915;    18.84737;50.00000;20.00000;4.06009;2
381.08301; 45.11000;     2.04238;    18.72154;50.00000;20.00000;4.05958;2
381.18399; 45.12000;     2.03601;    18.58410;50.00000;20.00000;4.05908;2
381.28299; 45.13000;     2.03126;    18.43380;50.00000;20.00000;4.05859;2
381.38199; 45.14000;     2.02638;    18.26517;50.00000;20.00000;4.05810;2
381.48300; 45.15000;     2.01985;    18.14723;50.00000;20.00000;4.05760;2
381.58401; 45.16000;     2.01090;    18.01757;50.00000;20.00000;4.05710;2
381.68399; 45.17000;     2.00532;    17.87364;50.00000;20.00000;4.05660;2
381.78699; 45.18000;     2.00387;    17.71035;50.00000;20.00000;4.05609;2
381.88599; 45.19000;     2.00021;    17.59623;50.00000;20.00000;4.05560;2
381.98599; 45.20000;     1.99111;    17.46657;50.00000;20.00000;4.05510;2
382.08701; 45.21000;     1.97964;    17.32137;50.00000;20.00000;4.05460;2
382.18500; 45.22000;     1.97425;    17.15413;50.00000;20.00000;4.05411;2
382.28500; 45.23000;     1.97261;    17.03746;50.00000;20.00000;4.05361;2
382.38599; 45.24000;     1.96568;    16.90907;50.00000;20.00000;4.05311;2
382.48901; 45.25000;     1.95776;    16.76642;50.00000;20.00000;4.05260;2
382.58701; 45.26000;     1.94850;    16.60568;50.00000;20.00000;4.05211;2
382.68701; 45.27000;     1.93952;    16.49551;50.00000;20.00000;4.05161;2
382.78799; 45.28000;     1.93207;    16.37362;50.00000;20.00000;4.05111;2
382.88699; 45.29000;     1.92549;    16.23097;50.00000;20.00000;4.05062;2
382.98901; 45.30000;     1.91769;    16.07162;50.00000;20.00000;4.05011;2
383.08701; 45.31000;     1.90932;    15.96272;50.00000;20.00000;4.04962;2
383.19000; 45.32000;     1.90095;    15.84083;50.00000;20.00000;4.04911;2
383.29199; 45.33000;     1.89328;    15.70340;50.00000;20.00000;4.04860;2
383.39099; 45.34000;     1.88708;    15.54776;50.00000;20.00000;4.04811;2
383.48999; 45.35000;     1.87968;    15.44152;50.00000;20.00000;4.04761;2
383.59100; 45.36000;     1.87156;    15.32346;50.00000;20.00000;4.04711;2
383.68900; 45.37000;     1.86199;    15.18997;50.00000;20.00000;4.04662;2
383.79099; 45.38000;     1.85285;    15.03828;50.00000;20.00000;4.04611;2
383.89001; 45.39000;     1.84575;    14.93193;50.00000;20.00000;4.04562;2
383.99100; 45.40000;     1.83762;    14.81398;50.00000;20.00000;4.04512;2
384.09399; 45.41000;     1.82757;    14.68305;50.00000;20.00000;4.04460;2
384.19299; 45.42000;     1.81799;    14.53645;50.00000;20.00000;4.04411;2
384.29401; 45.43000;     1.81102;    14.43532;50.00000;20.00000;4.04360;2
384.39301; 45.44000;     1.80426;    14.32515;50.00000;20.00000;4.04311;2
384.49301; 45.45000;     1.79525;    14.20070;50.00000;20.00000;4.04261;2
384.59299; 45.46000;     1.78610;    14.06072;50.00000;20.00000;4.04211;2
384.69501; 45.47000;     1.77741;    13.96214;50.00000;20.00000;4.04160;2
384.79401; 45.48000;     1.76868;    13.85197;50.00000;20.00000;4.04111;2
384.89401; 45.49000;     1.76014;    13.72880;50.00000;20.00000;4.04061;2
384.99399; 45.50000;     1.75177;    13.60042;50.00000;20.00000;4.04011;2
385.09698; 45.51000;     1.74323;    13.51228;50.00000;20.00000;4.03959;2
385.19601; 45.52000;     1.73424;    13.40593;50.00000;20.00000;4.03910;2
385.29501; 45.53000;     1.72521;    13.28670;50.00000;20.00000;4.03860;2
385.39600; 45.54000;     1.71657;    13.15055;50.00000;20.00000;4.03810;2
385.49799; 45.55000;     1.70785;    13.05325;50.00000;20.00000;4.03759;2
385.59601; 45.56000;     1.69857;    12.93785;50.00000;20.00000;4.03710;2
385.69800; 45.57000;     1.68992;    12.80958;50.00000;20.00000;4.03659;2
385.79700; 45.58000;     1.68171;    12.67470;50.00000;20.00000;4.03609;2
385.89700; 45.59000;     1.67322;    12.58007;50.00000;20.00000;4.03559;2
385.99701; 45.60000;     1.66413;    12.47766;50.00000;20.00000;4.03509;2
386.09799; 45.61000;     1.65524;    12.36354;50.00000;20.00000;4.03458;2
386.19901; 45.62000;     1.64643;    12.23516;50.00000;20.00000;4.03408;2
386.29901; 45.63000;     1.63777;    12.14701;50.00000;20.00000;4.03358;2
386.39899; 45.64000;     1.62915;    12.04983;50.00000;20.00000;4.03308;2
386.50201; 45.65000;     1.62039;    11.94603;50.00000;20.00000;4.03256;2
386.60001; 45.66000;     1.61139;    11.83713;50.00000;20.00000;4.03207;2
386.70099; 45.67000;     1.60233;    11.75026;50.00000;20.00000;4.03156;2
386.79901; 45.68000;     1.59340;    11.65308;50.00000;20.00000;4.03107;2
386.90201; 45.69000;     1.58451;    11.54418;50.00000;20.00000;4.03056;2
387.00101; 45.70000;     1.57553;    11.42229;50.00000;20.00000;4.03006;2
387.10101; 45.71000;     1.56657;    11.33925;50.00000;20.00000;4.02956;2
387.20300; 45.72000;     1.55754;    11.24589;50.00000;20.00000;4.02905;2
387.30399; 45.73000;     1.54869;    11.14221;50.00000;20.00000;4.02854;2
387.40399; 45.74000;     1.54010;    11.02426;50.00000;20.00000;4.02804;2
387.50201; 45.75000;     1.53128;    10.93994;50.00000;20.00000;4.02755;2
387.60199; 45.76000;     1.52233;    10.83487;50.00000;20.00000;4.02704;2
387.70200; 45.77000;     1.51355;    10.72736;50.00000;20.00000;4.02654;2
387.80301; 45.78000;     1.50458;    10.61324;50.00000;20.00000;4.02603;2
387.90500; 45.79000;     1.49549;    10.53415;50.00000;20.00000;4.02552;2
388.00500; 45.80000;     1.48671;    10.44856;50.00000;20.00000;4.02502;2
388.10400; 45.81000;     1.47793;    10.35265;50.00000;20.00000;4.02452;2
388.20599; 45.82000;     1.46917;    10.24375;50.00000;20.00000;4.02401;2
388.30399; 45.83000;     1.46053;    10.16720;50.00000;20.00000;4.02352;2
388.40601; 45.84000;     1.45176;    10.07906;50.00000;20.00000;4.02300;2
388.50601; 45.85000;     1.44303;     9.98060;50.00000;20.00000;4.02250;2
388.60599; 45.86000;     1.43472;     9.86903;50.00000;20.00000;4.02200;2
388.70700; 45.87000;     1.42595;     9.79260;50.00000;20.00000;4.02149;2
388.80899; 45.88000;     1.41737;     9.70956;50.00000;20.00000;4.02098;2
388.91101; 45.89000;     1.40890;     9.61620;50.00000;20.00000;4.02046;2
389.01001; 45.90000;     1.40036;     9.51380;50.00000;20.00000;4.01996;2
389.10901; 45.91000;     1.39171;     9.44514;50.00000;20.00000;4.01947;2
389.21100; 45.92000;     1.38326;     9.36860;50.00000;20.00000;4.01895;2
389.31201; 45.93000;     1.37513;     9.28173;50.00000;20.00000;4.01844;2
389.41000; 45.94000;     1.36706;     9.18188;50.00000;20.00000;4.01795;2
389.50900; 45.95000;     1.35858;     9.11055;50.00000;20.00000;4.01745;2
389.61099; 45.96000;     1.35027;     9.03412;50.00000;20.00000;4.01694;2
389.71100; 45.97000;     1.34205;     8.95109;50.00000;20.00000;4.01643;2
389.81100; 45.98000;     1.33391;     8.86422;50.00000;20.00000;4.01593;2
389.91101; 45.99000;     1.32581;     8.79684;50.00000;20.00000;4.01543;2
390.01099; 46.00000;     1.31780;     8.72157;50.00000;20.00000;4.01492;2
390.11099; 46.01000;     1.30970;     8.63737;50.00000;20.00000;4.01442;2
390.21301; 46.02000;     1.30165;     8.54274;50.00000;20.00000;4.01390;2
390.31299; 46.03000;     1.29379;     8.47524;50.00000;20.00000;4.01340;2
390.41501; 46.04000;     1.28593;     8.40009;50.00000;20.00000;4.01288;2
390.51501; 46.05000;     1.27813;     8.31183;50.00000;20.00000;4.01238;2
390.61301; 46.06000;     1.27028;     8.20432;50.00000;20.00000;4.01188;2
390.71399; 46.07000;     1.26261;     8.13949;50.00000;20.00000;4.01137;2
390.81601; 46.08000;     1.25496;     8.06817;50.00000;20.00000;4.01086;2
390.91599; 46.09000;     1.24718;     7.98907;50.00000;20.00000;4.01035;2
391.01599; 46.10000;     1.23946;     7.90093;50.00000;20.00000;4.00985;2
391.11700; 46.11000;     1.23194;     7.84004;50.00000;20.00000;4.00934;2
391.21600; 46.12000;     1.22448;     7.77127;50.00000;20.00000;4.00884;2
391.31500; 46.13000;     1.21690;     7.69484;50.00000;20.00000;4.00834;2
391.41800; 46.14000;     1.20964;     7.60798;50.00000;20.00000;4.00782;2
391.51999; 46.15000;     1.20222;     7.54697;50.00000;20.00000;4.00730;2
391.61801; 46.16000;     1.19493;     7.47959;50.00000;20.00000;4.00681;2
391.72000; 46.17000;     1.18793;     7.40572;50.00000;20.00000;4.00629;2
391.82101; 46.18000;     1.18077;     7.32140;50.00000;20.00000;4.00578;2
391.92200; 46.19000;     1.17356;     7.26179;50.00000;20.00000;4.00527;2
392.01999; 46.20000;     1.16637;     7.19696;50.00000;20.00000;4.00477;2
392.12201; 46.21000;     1.15934;     7.12691;50.00000;20.00000;4.00426;2
392.22198; 46.22000;     1.15257;     7.04654;50.00000;20.00000;4.00375;2
392.32199; 46.23000;     1.14547;     6.99076;50.00000;20.00000;4.00324;2
392.42401; 46.24000;     1.13848;     6.92732;50.00000;20.00000;4.00273;2
392.52301; 46.25000;     1.13145;     6.85727;50.00000;20.00000;4.00223;2
392.62399; 46.26000;     1.12432;     6.77690;50.00000;20.00000;4.00171;2
392.72501; 46.27000;     1.11704;     6.72111;50.00000;20.00000;4.00120;2
392.82700; 46.28000;     1.11006;     6.66150;50.00000;20.00000;4.00069;2
392.92499; 46.29000;     1.10332;     6.58484;50.00000;20.00000;4.00019;2
393.02600; 46.30000;     1.09660;     6.50841;50.00000;20.00000;3.99968;2
393.12500; 46.31000;     1.09001;     6.45518;50.00000;20.00000;3.99918;2
393.22601; 46.32000;     1.08349;     6.39685;50.00000;20.00000;3.99866;2
393.32700; 46.33000;     1.07693;     6.33074;50.00000;20.00000;3.99815;2
393.42899; 46.34000;     1.07018;     6.25559;50.00000;20.00000;3.99763;2
393.52802; 46.35000;     1.06374;     6.20375;50.00000;20.00000;3.99713;2
393.62799; 46.36000;     1.05717;     6.14669;50.00000;20.00000;3.99662;2
393.72699; 46.37000;     1.05068;     6.08313;50.00000;20.00000;3.99612;2
393.82700; 46.38000;     1.04450;     6.01181;50.00000;20.00000;3.99561;2
393.92700; 46.39000;     1.03826;     5.96379;50.00000;20.00000;3.99511;2
394.02899; 46.40000;     1.03186;     5.91068;50.00000;20.00000;3.99459;2
394.12900; 46.41000;     1.02545;     5.84979;50.00000;20.00000;3.99408;2
394.23199; 46.42000;     1.01903;     5.77974;50.00000;20.00000;3.99356;2
394.33099; 46.43000;     1.01262;     5.73045;50.00000;20.00000;3.99306;2
394.43201; 46.44000;     1.00628;     5.67478;50.00000;20.00000;3.99254;2
394.53101; 46.45000;     0.99982;     5.61506;50.00000;20.00000;3.99204;2
394.63101; 46.46000;     0.99335;     5.54640;50.00000;20.00000;3.99153;2
394.73199; 46.47000;     0.98724;     5.49839;50.00000;20.00000;3.99102;2
394.83200; 46.48000;     0.98105;     5.44655;50.00000;20.00000;3.99051;2
394.93201; 46.49000;     0.97497;     5.38693;50.00000;20.00000;3.99000;2
395.03101; 46.50000;     0.96903;     5.32210;50.00000;20.00000;3.98950;2
395.13199; 46.51000;     0.96337;     5.27676;50.00000;20.00000;3.98898;2
395.23199; 46.52000;     0.95768;     5.22747;50.00000;20.00000;3.98847;2
395.33499; 46.53000;     0.95193;     5.17168;50.00000;20.00000;3.98795;2
395.43399; 46.54000;     0.94628;     5.11207;50.00000;20.00000;3.98745;2
395.53299; 46.55000;     0.94069;     5.07183;50.00000;20.00000;3.98694;2
395.63501; 46.56000;     0.93491;     5.02648;50.00000;20.00000;3.98642;2
395.73300; 46.57000;     0.92912;     4.97464;50.00000;20.00000;3.98592;2
395.83600; 46.58000;     0.92330;     4.91364;50.00000;20.00000;3.98540;2
395.93399; 46.59000;     0.91764;     4.87084;50.00000;20.00000;3.98490;2
396.03601; 46.60000;     0.91238;     4.82028;50.00000;20.00000;3.98438;2
396.13300; 46.61000;     0.90728;     4.76334;50.00000;20.00000;3.98389;2
396.23401; 46.62000;     0.90204;     4.70106;50.00000;20.00000;3.98337;2
396.33401; 46.63000;     0.89680;     4.66081;50.00000;20.00000;3.98286;2
396.43701; 46.64000;     0.89168;     4.61674;50.00000;20.00000;3.98234;2
396.53699; 46.65000;     0.88608;     4.56884;50.00000;20.00000;3.98183;2
396.63800; 46.66000;     0.88066;     4.51561;50.00000;20.00000;3.98131;2
396.73599; 46.67000;     0.87493;     4.47804;50.00000;20.00000;3.98081;2
396.83701; 46.68000;     0.86933;     4.43652;50.00000;20.00000;3.98030;2
396.93600; 46.69000;     0.86386;     4.38989;50.00000;20.00000;3.97979;2
397.03400; 46.70000;     0.85874;     4.33678;50.00000;20.00000;3.97929;2
397.13699; 46.71000;     0.85383;     4.29909;50.00000;20.00000;3.97877;2
397.23499; 46.72000;     0.84878;     4.24991;50.00000;20.00000;3.97827;2
397.33899; 46.73000;     0.84368;     4.20317;50.00000;20.00000;3.97773;2
397.43799; 46.74000;     0.83876;     4.15261;50.00000;20.00000;3.97723;2
397.53601; 46.75000;     0.83364;     4.11503;50.00000;20.00000;3.97673;2
397.63800; 46.76000;     0.82854;     4.07351;50.00000;20.00000;3.97621;2
397.73901; 46.77000;     0.82333;     4.02562;50.00000;20.00000;3.97569;2
397.83801; 46.78000;     0.81832;     3.97111;50.00000;20.00000;3.97519;2
397.93701; 46.79000;     0.81395;     3.93226;50.00000;20.00000;3.97468;2
398.03799; 46.80000;     0.80933;     3.89074;50.00000;20.00000;3.97416;2
398.13901; 46.81000;     0.80456;     3.84539;50.00000;20.00000;3.97365;2
398.23801; 46.82000;     0.79976;     3.79610;50.00000;20.00000;3.97314;2
398.33701; 46.83000;     0.79492;     3.76363;50.00000;20.00000;3.97263;2
398.43701; 46.84000;     0.79001;     3.72733;50.00000;20.00000;3.97212;2
398.53699; 46.85000;     0.78501;     3.68720;50.00000;20.00000;3.97161;2
398.63800; 46.86000;     0.78005;     3.63919;50.00000;20.00000;3.97110;2
398.73901; 46.87000;     0.77519;     3.60811;50.00000;20.00000;3.97058;2
398.83801; 46.88000;     0.77023;     3.57308;50.00000;20.00000;3.97007;2
398.93900; 46.89000;     0.76487;     3.53295;50.00000;20.00000;3.96955;2
399.03699; 46.90000;     0.75981;     3.48749;50.00000;20.00000;3.96905;2
399.13800; 46.91000;     0.75510;     3.45513;50.00000;20.00000;3.96854;2
399.23801; 46.92000;     0.75033;     3.42011;50.00000;20.00000;3.96802;2
399.33899; 46.93000;     0.74557;     3.37987;50.00000;20.00000;3.96751;2
399.43600; 46.94000;     0.74087;     3.32930;50.00000;20.00000;3.96701;2
399.53601; 46.95000;     0.73614;     3.30089;50.00000;20.00000;3.96650;2
399.63699; 46.96000;     0.73144;     3.26969;50.00000;20.00000;3.96598;2
399.73700; 46.97000;     0.72690;     3.23606;50.00000;20.00000;3.96547;2
399.83600; 46.98000;     0.72264;     3.19709;50.00000;20.00000;3.96496;2
399.93701; 46.99000;     0.71833;     3.16984;50.00000;20.00000;3.96444;2
400.03601; 47.00000;     0.71372;     3.13875;50.00000;20.00000;3.96393;2
400.13699; 47.01000;     0.70899;     3.10245;50.00000;20.00000;3.96342;2
400.23700; 47.02000;     0.70432;     3.06360;50.00000;20.00000;3.96290;2
400.33701; 47.03000;     0.69968;     3.03635;50.00000;20.00000;3.96239;2
400.43600; 47.04000;     0.69528;     3.00527;50.00000;20.00000;3.96188;2
400.53601; 47.05000;     0.69099;     2.97024;50.00000;20.00000;3.96137;2
400.63501; 47.06000;     0.68673;     2.92745;50.00000;20.00000;3.96086;2
400.73499; 47.07000;     0.68250;     2.89764;50.00000;20.00000;3.96035;2
400.83701; 47.08000;     0.67817;     2.86389;50.00000;20.00000;3.95982;2
400.93600; 47.09000;     0.67383;     2.82632;50.00000;20.00000;3.95931;2
401.03400; 47.10000;     0.66951;     2.78491;50.00000;20.00000;3.95881;2
401.13599; 47.11000;     0.66527;     2.75499;50.00000;20.00000;3.95829;2
401.23499; 47.12000;     0.66106;     2.72646;50.00000;20.00000;3.95778;2
401.33600; 47.13000;     0.65683;     2.69410;50.00000;20.00000;3.95726;2
401.43600; 47.14000;     0.65262;     2.65653;50.00000;20.00000;3.95675;2
401.53500; 47.15000;     0.64870;     2.62927;50.00000;20.00000;3.95624;2
401.63599; 47.16000;     0.64463;     2.60202;50.00000;20.00000;3.95572;2
401.73401; 47.17000;     0.64059;     2.57221;50.00000;20.00000;3.95521;2
401.83301; 47.18000;     0.63669;     2.54113;50.00000;20.00000;3.95470;2
401.93301; 47.19000;     0.63282;     2.52420;50.00000;20.00000;3.95419;2
402.03201; 47.20000;     0.62885;     2.49834;50.00000;20.00000;3.95368;2
402.13101; 47.21000;     0.62485;     2.46853;50.00000;20.00000;3.95317;2
402.23300; 47.22000;     0.62077;     2.44255;50.00000;20.00000;3.95265;2
402.33200; 47.23000;     0.61671;     2.41530;50.00000;20.00000;3.95214;2
402.43100; 47.24000;     0.61276;     2.38167;50.00000;20.00000;3.95163;2
402.53299; 47.25000;     0.60895;     2.35952;50.00000;20.00000;3.95110;2
402.63300; 47.26000;     0.60535;     2.33621;50.00000;20.00000;3.95059;2
402.73099; 47.27000;     0.60155;     2.30895;50.00000;20.00000;3.95008;2
402.82999; 47.28000;     0.59778;     2.28181;50.00000;20.00000;3.94957;2
402.93100; 47.29000;     0.59418;     2.26105;50.00000;20.00000;3.94905;2
403.03101; 47.30000;     0.59043;     2.23774;50.00000;20.00000;3.94854;2
403.13199; 47.31000;     0.58661;     2.21049;50.00000;20.00000;3.94802;2
403.22900; 47.32000;     0.58314;     2.17941;50.00000;20.00000;3.94752;2
403.32901; 47.33000;     0.57967;     2.15737;50.00000;20.00000;3.94700;2
403.42999; 47.34000;     0.57607;     2.13789;50.00000;20.00000;3.94648;2
403.53000; 47.35000;     0.57252;     2.10031;50.00000;20.00000;3.94596;2
403.62799; 47.36000;     0.56902;     2.08465;50.00000;20.00000;3.94546;2
403.73001; 47.37000;     0.56551;     2.06134;50.00000;20.00000;3.94493;2
403.82999; 47.38000;     0.56193;     2.03803;50.00000;20.00000;3.94442;2
403.92801; 47.39000;     0.55834;     2.02122;50.00000;20.00000;3.94391;2
404.02802; 47.40000;     0.55496;     1.98874;50.00000;20.00000;3.94339;2
404.12701; 47.41000;     0.55167;     1.97448;50.00000;20.00000;3.94288;2
404.22800; 47.42000;     0.54835;     1.95117;50.00000;20.00000;3.94236;2
404.32599; 47.43000;     0.54501;     1.92391;50.00000;20.00000;3.94186;2
404.42801; 47.44000;     0.54183;     1.90455;50.00000;20.00000;3.94133;2
404.52600; 47.45000;     0.53842;     1.86952;50.00000;20.00000;3.94082;2
404.62399; 47.46000;     0.53514;     1.85398;50.00000;20.00000;3.94032;2
404.72400; 47.47000;     0.53193;     1.83194;50.00000;20.00000;3.93980;2
404.82599; 47.48000;     0.52861;     1.80979;50.00000;20.00000;3.93927;2
404.92599; 47.49000;     0.52558;     1.79564;50.00000;20.00000;3.93876;2
405.02600; 47.50000;     0.52252;     1.77222;50.00000;20.00000;3.93824;2
405.12601; 47.51000;     0.51943;     1.76190;50.00000;20.00000;3.93772;2
405.22400; 47.52000;     0.51641;     1.74241;50.00000;20.00000;3.93722;2
405.32300; 47.53000;     0.51329;     1.72165;50.00000;20.00000;3.93670;2
405.42401; 47.54000;     0.51032;     1.69451;50.00000;20.00000;3.93618;2
405.52399; 47.55000;     0.50729;     1.66204;50.00000;20.00000;3.93566;2
405.62399; 47.56000;     0.50418;     1.64905;50.00000;20.00000;3.93515;2
405.72299; 47.57000;     0.50137;     1.62841;50.00000;20.00000;3.93463;2
405.82199; 47.58000;     0.49858;     1.59327;50.00000;20.00000;3.93412;2
405.92300; 47.59000;     0.49572;     1.57262;50.00000;20.00000;3.93360;2
406.02200; 47.60000;     0.49297;     1.54537;50.00000;20.00000;3.93309;2
406.12000; 47.61000;     0.49011;     1.53238;50.00000;20.00000;3.93258;2
406.22400; 47.62000;     0.48698;     1.51301;50.00000;20.00000;3.93204;2
406.32199; 47.63000;     0.48426;     1.49480;50.00000;20.00000;3.93153;2
406.42200; 47.64000;     0.48160;     1.49353;50.00000;20.00000;3.93101;2
406.52100; 47.65000;     0.47858;     1.48182;50.00000;20.00000;3.93050;2
406.62100; 47.66000;     0.47576;     1.47405;50.00000;20.00000;3.92998;2
406.72000; 47.67000;     0.47296;     1.45595;50.00000;20.00000;3.92947;2
406.81799; 47.68000;     0.47027;     1.44818;50.00000;20.00000;3.92896;2
406.92099; 47.69000;     0.46770;     1.42615;50.00000;20.00000;3.92843;2
407.01901; 47.70000;     0.46519;     1.41316;50.00000;20.00000;3.92792;2
407.11801; 47.71000;     0.46262;     1.39112;50.00000;20.00000;3.92741;2
407.22000; 47.72000;     0.46009;     1.39240;50.00000;20.00000;3.92688;2
407.31900; 47.73000;     0.45756;     1.37941;50.00000;20.00000;3.92636;2
407.41800; 47.74000;     0.45503;     1.36259;50.00000;20.00000;3.92585;2
407.51801; 47.75000;     0.45240;     1.34960;50.00000;20.00000;3.92533;2
407.61801; 47.76000;     0.45007;     1.33012;50.00000;20.00000;3.92481;2
407.71701; 47.77000;     0.44772;     1.32107;50.00000;20.00000;3.92430;2
407.81400; 47.78000;     0.44505;     1.30681;50.00000;20.00000;3.92380;2
407.91699; 47.79000;     0.44263;     1.29127;50.00000;20.00000;3.92326;2
408.01599; 47.80000;     0.44030;     1.27955;50.00000;20.00000;3.92275;2
408.11600; 47.81000;     0.43814;     1.26007;50.00000;20.00000;3.92223;2
408.21600; 47.82000;     0.43579;     1.23943;50.00000;20.00000;3.92171;2
408.31500; 47.83000;     0.43352;     1.22122;50.00000;20.00000;3.92119;2
408.41400; 47.84000;     0.43137;     1.20962;50.00000;20.00000;3.92068;2
408.51599; 47.85000;     0.42901;     1.19536;50.00000;20.00000;3.92015;2
408.61600; 47.86000;     0.42688;     1.18619;50.00000;20.00000;3.91963;2
408.71301; 47.87000;     0.42463;     1.17460;50.00000;20.00000;3.91912;2
408.81500; 47.88000;     0.42236;     1.16555;50.00000;20.00000;3.91859;2
408.91299; 47.89000;     0.42022;     1.15129;50.00000;20.00000;3.91808;2
409.01501; 47.90000;     0.41832;     1.13435;50.00000;20.00000;3.91755;2
409.11401; 47.91000;     0.41618;     1.12276;50.00000;20.00000;3.91704;2
409.21301; 47.92000;     0.41404;     1.10327;50.00000;20.00000;3.91652;2
409.31201; 47.93000;     0.41197;     1.10200;50.00000;20.00000;3.91601;2
409.41199; 47.94000;     0.40995;     1.09028;50.00000;20.00000;3.91549;2
409.51099; 47.95000;     0.40788;     1.08634;50.00000;20.00000;3.91497;2
409.61099; 47.96000;     0.40583;     1.06697;50.00000;20.00000;3.91445;2
409.71201; 47.97000;     0.40399;     1.06175;50.00000;20.00000;3.91393;2
409.81201; 47.98000;     0.40212;     1.03972;50.00000;20.00000;3.91341;2
409.91101; 47.99000;     0.40002;     1.03577;50.00000;20.00000;3.91289;2
410.01001; 48.00000;     0.39829;     1.01768;50.00000;20.00000;3.91237;2
410.11099; 48.01000;     0.39642;     1.01768;50.00000;20.00000;3.91185;2
410.21100; 48.02000;     0.39451;     1.00342;50.00000;20.00000;3.91133;2
410.31000; 48.03000;     0.39254;     0.99692;50.00000;20.00000;3.91081;2
410.41101; 48.04000;     0.39067;     0.98788;50.00000;20.00000;3.91029;2
410.50900; 48.05000;     0.38887;     0.97489;50.00000;20.00000;3.90977;2
410.60901; 48.06000;     0.38711;     0.96329;50.00000;20.00000;3.90925;2
410.70801; 48.07000;     0.38524;     0.93731;50.00000;20.00000;3.90874;2
410.81000; 48.08000;     0.38355;     0.93731;50.00000;20.00000;3.90821;2
410.91000; 48.09000;     0.38188;     0.92177;50.00000;20.00000;3.90768;2
411.00699; 48.10000;     0.38023;     0.91528;50.00000;20.00000;3.90718;2
411.10800; 48.11000;     0.37860;     0.90240;50.00000;20.00000;3.90665;2
411.20801; 48.12000;     0.37700;     0.87642;50.00000;20.00000;3.90613;2
411.30701; 48.13000;     0.37546;     0.87248;50.00000;20.00000;3.90561;2
411.40500; 48.14000;     0.37386;     0.85439;50.00000;20.00000;3.90510;2
411.50699; 48.15000;     0.37216;     0.85439;50.00000;20.00000;3.90457;2
411.60599; 48.16000;     0.37083;     0.84012;50.00000;20.00000;3.90405;2
411.70801; 48.17000;     0.36930;     0.83363;50.00000;20.00000;3.90352;2
411.80600; 48.18000;     0.36755;     0.82458;50.00000;20.00000;3.90301;2
411.90601; 48.19000;     0.36606;     0.81159;50.00000;20.00000;3.90248;2
412.00400; 48.20000;     0.36468;     0.80765;50.00000;20.00000;3.90197;2
412.10599; 48.21000;     0.36323;     0.80382;50.00000;20.00000;3.90144;2
412.20499; 48.22000;     0.36165;     0.80765;50.00000;20.00000;3.90092;2
412.30499; 48.23000;     0.36029;     0.80382;50.00000;20.00000;3.90040;2
412.40500; 48.24000;     0.35886;     0.79211;50.00000;20.00000;3.89988;2
412.50500; 48.25000;     0.35753;     0.79211;50.00000;20.00000;3.89935;2
412.60199; 48.26000;     0.35610;     0.78817;50.00000;20.00000;3.89885;2
412.70300; 48.27000;     0.35478;     0.77008;50.00000;20.00000;3.89832;2
412.80200; 48.28000;     0.35349;     0.77008;50.00000;20.00000;3.89780;2
412.90201; 48.29000;     0.35206;     0.75326;50.00000;20.00000;3.89728;2
413.00000; 48.30000;     0.35070;     0.74537;50.00000;20.00000;3.89676;2
413.10101; 48.31000;     0.34952;     0.73633;50.00000;20.00000;3.89624;2
413.19901; 48.32000;     0.34812;     0.72334;50.00000;20.00000;3.89572;2
413.29999; 48.33000;     0.34703;     0.71951;50.00000;20.00000;3.89519;2
413.39899; 48.34000;     0.34571;     0.70525;50.00000;20.00000;3.89468;2
413.50000; 48.35000;     0.34453;     0.70525;50.00000;20.00000;3.89415;2
413.59698; 48.36000;     0.34333;     0.69620;50.00000;20.00000;3.89364;2
413.69800; 48.37000;     0.34215;     0.68576;50.00000;20.00000;3.89311;2
413.79901; 48.38000;     0.34094;     0.68576;50.00000;20.00000;3.89258;2
413.89801; 48.39000;     0.33980;     0.67277;50.00000;20.00000;3.89206;2
413.99399; 48.40000;     0.33862;     0.66767;50.00000;20.00000;3.89156;2
414.09799; 48.41000;     0.33762;     0.66767;50.00000;20.00000;3.89102;2
414.19501; 48.42000;     0.33657;     0.65468;50.00000;20.00000;3.89051;2
414.29401; 48.43000;     0.33555;     0.64946;50.00000;20.00000;3.88999;2
414.39700; 48.44000;     0.33453;     0.64946;50.00000;20.00000;3.88945;2
414.49600; 48.45000;     0.33344;     0.63647;50.00000;20.00000;3.88893;2
414.59500; 48.46000;     0.33241;     0.63137;50.00000;20.00000;3.88841;2
414.69400; 48.47000;     0.33129;     0.63137;50.00000;20.00000;3.88789;2
414.79501; 48.48000;     0.33038;     0.61838;50.00000;20.00000;3.88736;2
414.89401; 48.49000;     0.32945;     0.61316;50.00000;20.00000;3.88684;2
414.99399; 48.50000;     0.32854;     0.61316;50.00000;20.00000;3.88632;2
415.09201; 48.51000;     0.32758;     0.61316;50.00000;20.00000;3.88580;2
415.19101; 48.52000;     0.32644;     0.60933;50.00000;20.00000;3.88528;2
415.28900; 48.53000;     0.32564;     0.59762;50.00000;20.00000;3.88477;2
415.39001; 48.54000;     0.32470;     0.59762;50.00000;20.00000;3.88424;2
415.48999; 48.55000;     0.32386;     0.59762;50.00000;20.00000;3.88371;2
415.58801; 48.56000;     0.32299;     0.59379;50.00000;20.00000;3.88320;2
415.68799; 48.57000;     0.32217;     0.58080;50.00000;20.00000;3.88267;2
415.78799; 48.58000;     0.32139;     0.58080;50.00000;20.00000;3.88215;2
415.88800; 48.59000;     0.32052;     0.58080;50.00000;20.00000;3.88162;2
415.98700; 48.60000;     0.31959;     0.56781;50.00000;20.00000;3.88110;2
416.08801; 48.61000;     0.31865;     0.56260;50.00000;20.00000;3.88057;2
416.18900; 48.62000;     0.31780;     0.56260;50.00000;20.00000;3.88004;2
416.28799; 48.63000;     0.31698;     0.55088;50.00000;20.00000;3.87952;2
416.38501; 48.64000;     0.31611;     0.53546;50.00000;20.00000;3.87901;2
416.48700; 48.65000;     0.31533;     0.53151;50.00000;20.00000;3.87847;2
416.58600; 48.66000;     0.31455;     0.53151;50.00000;20.00000;3.87795;2
416.68600; 48.67000;     0.31391;     0.53151;50.00000;20.00000;3.87743;2
416.78400; 48.68000;     0.31327;     0.51725;50.00000;20.00000;3.87691;2
416.88300; 48.69000;     0.31281;     0.51203;50.00000;20.00000;3.87639;2
416.98300; 48.70000;     0.31207;     0.51203;50.00000;20.00000;3.87586;2
417.08200; 48.71000;     0.31127;     0.49916;50.00000;20.00000;3.87534;2
417.18201; 48.72000;     0.31065;     0.49394;50.00000;20.00000;3.87482;2
417.28299; 48.73000;     0.31001;     0.49394;50.00000;20.00000;3.87428;2
417.38101; 48.74000;     0.30932;     0.48617;50.00000;20.00000;3.87377;2
417.48099; 48.75000;     0.30856;     0.47573;50.00000;20.00000;3.87324;2
417.57999; 48.76000;     0.30789;     0.47573;50.00000;20.00000;3.87272;2
417.67999; 48.77000;     0.30736;     0.47190;50.00000;20.00000;3.87219;2
417.78000; 48.78000;     0.30681;     0.45891;50.00000;20.00000;3.87167;2
417.87900; 48.79000;     0.30617;     0.45891;50.00000;20.00000;3.87115;2
417.97900; 48.80000;     0.30543;     0.45891;50.00000;20.00000;3.87062;2
418.07599; 48.81000;     0.30513;     0.45891;50.00000;20.00000;3.87011;2
418.17700; 48.82000;     0.30435;     0.45891;50.00000;20.00000;3.86957;2
418.27600; 48.83000;     0.30375;     0.44720;50.00000;20.00000;3.86905;2
418.37601; 48.84000;     0.30329;     0.44210;50.00000;20.00000;3.86853;2
418.47699; 48.85000;     0.30299;     0.44210;50.00000;20.00000;3.86799;2
418.57501; 48.86000;     0.30250;     0.44210;50.00000;20.00000;3.86748;2
418.67499; 48.87000;     0.30185;     0.43038;50.00000;20.00000;3.86695;2
418.77499; 48.88000;     0.30139;     0.42517;50.00000;20.00000;3.86642;2
418.87601; 48.89000;     0.30088;     0.42517;50.00000;20.00000;3.86589;2
418.97501; 48.90000;     0.30070;     0.42517;50.00000;20.00000;3.86537;2
419.07401; 48.91000;     0.30016;     0.42134;50.00000;20.00000;3.86484;2
419.17401; 48.92000;     0.29966;     0.42134;50.00000;20.00000;3.86432;2
419.27301; 48.93000;     0.29919;     0.42134;50.00000;20.00000;3.86379;2
419.37299; 48.94000;     0.29859;     0.42134;50.00000;20.00000;3.86327;2
419.47198; 48.95000;     0.29801;     0.42134;50.00000;20.00000;3.86274;2
419.57199; 48.96000;     0.29787;     0.42134;50.00000;20.00000;3.86221;2
419.67001; 48.97000;     0.29752;     0.42134;50.00000;20.00000;3.86170;2
419.76999; 48.98000;     0.29699;     0.41357;50.00000;20.00000;3.86117;2
419.86899; 48.99000;     0.29659;     0.40580;50.00000;20.00000;3.86064;2
419.97000; 49.00000;     0.29629;     0.40580;50.00000;20.00000;3.86011;2
420.06900; 49.01000;     0.29597;     0.40580;50.00000;20.00000;3.85959;2
420.16800; 49.02000;     0.29543;     0.40580;50.00000;20.00000;3.85906;2
420.26999; 49.03000;     0.29513;     0.39408;50.00000;20.00000;3.85853;2
420.36700; 49.04000;     0.29485;     0.37460;50.00000;20.00000;3.85801;2
420.46799; 49.05000;     0.29457;     0.37460;50.00000;20.00000;3.85748;2
420.56601; 49.06000;     0.29417;     0.37460;50.00000;20.00000;3.85696;2
420.66599; 49.07000;     0.29389;     0.37460;50.00000;20.00000;3.85643;2
420.76700; 49.08000;     0.29363;     0.37460;50.00000;20.00000;3.85590;2
420.86600; 49.09000;     0.29324;     0.37460;50.00000;20.00000;3.85537;2
420.96600; 49.10000;     0.29289;     0.37460;50.00000;20.00000;3.85484;2
421.06601; 49.11000;     0.29267;     0.36289;50.00000;20.00000;3.85431;2
421.16699; 49.12000;     0.29239;     0.35906;50.00000;20.00000;3.85378;2
421.26599; 49.13000;     0.29209;     0.35906;50.00000;20.00000;3.85326;2
421.36401; 49.14000;     0.29174;     0.35906;50.00000;20.00000;3.85274;2
421.46399; 49.15000;     0.29146;     0.35906;50.00000;20.00000;3.85221;2
421.56400; 49.16000;     0.29131;     0.35906;50.00000;20.00000;3.85168;2
421.66299; 49.17000;     0.29119;     0.34735;50.00000;20.00000;3.85115;2
421.76199; 49.18000;     0.29086;     0.34352;50.00000;20.00000;3.85063;2
421.86099; 49.19000;     0.29081;     0.34352;50.00000;20.00000;3.85010;2
421.96100; 49.20000;     0.29064;     0.34352;50.00000;20.00000;3.84957;2
422.06201; 49.21000;     0.29048;     0.34352;50.00000;20.00000;3.84904;2
422.16199; 49.22000;     0.29043;     0.34352;50.00000;20.00000;3.84851;2
422.26001; 49.23000;     0.29021;     0.34352;50.00000;20.00000;3.84799;2
422.35800; 49.24000;     0.29009;     0.34352;50.00000;20.00000;3.84747;2
422.45901; 49.25000;     0.28985;     0.33575;50.00000;20.00000;3.84693;2
422.55701; 49.26000;     0.28964;     0.32786;50.00000;20.00000;3.84641;2
422.65799; 49.27000;     0.28943;     0.32786;50.00000;20.00000;3.84588;2
422.75699; 49.28000;     0.28954;     0.32786;50.00000;20.00000;3.84535;2
422.85501; 49.29000;     0.28941;     0.32786;50.00000;20.00000;3.84483;2
422.95499; 49.30000;     0.28925;     0.32403;50.00000;20.00000;3.84430;2
423.05499; 49.31000;     0.28901;     0.31232;50.00000;20.00000;3.84377;2
423.15601; 49.32000;     0.28896;     0.31232;50.00000;20.00000;3.84324;2
423.25500; 49.33000;     0.28886;     0.31232;50.00000;20.00000;3.84271;2
423.35599; 49.34000;     0.28876;     0.31232;50.00000;20.00000;3.84217;2
423.45401; 49.35000;     0.28864;     0.31232;50.00000;20.00000;3.84165;2
423.55499; 49.36000;     0.28852;     0.31232;50.00000;20.00000;3.84112;2
423.65500; 49.37000;     0.28833;     0.30072;50.00000;20.00000;3.84059;2
423.75500; 49.38000;     0.28823;     0.29678;50.00000;20.00000;3.84006;2
423.85300; 49.39000;     0.28832;     0.29678;50.00000;20.00000;3.83954;2
423.95099; 49.40000;     0.28840;     0.29678;50.00000;20.00000;3.83901;2
424.05200; 49.41000;     0.28837;     0.29678;50.00000;20.00000;3.83848;2
424.15201; 49.42000;     0.28837;     0.29678;50.00000;20.00000;3.83795;2
424.25101; 49.43000;     0.28827;     0.29678;50.00000;20.00000;3.83742;2
424.34900; 49.44000;     0.28808;     0.29678;50.00000;20.00000;3.83690;2
424.45200; 49.45000;     0.28796;     0.29678;50.00000;20.00000;3.83635;2
424.54901; 49.46000;     0.28781;     0.29678;50.00000;20.00000;3.83584;2
424.64899; 49.47000;     0.28778;     0.29678;50.00000;20.00000;3.83530;2
424.74899; 49.48000;     0.28782;     0.29678;50.00000;20.00000;3.83477;2
424.84900; 49.49000;     0.28791;     0.29678;50.00000;20.00000;3.83424;2
424.94800; 49.50000;     0.28792;     0.29678;50.00000;20.00000;3.83371;2
425.04700; 49.51000;     0.28782;     0.29678;50.00000;20.00000;3.83319;2
425.14700; 49.52000;     0.28784;     0.29678;50.00000;20.00000;3.83265;2
425.24701; 49.53000;     0.28783;     0.28901;50.00000;20.00000;3.83212;2
425.34900; 49.54000;     0.28781;     0.26964;50.00000;20.00000;3.83158;2
425.44601; 49.55000;     0.28780;     0.26570;50.00000;20.00000;3.83106;2
425.54700; 49.56000;     0.28784;     0.26570;50.00000;20.00000;3.83052;2
425.64700; 49.57000;     0.28783;     0.26570;50.00000;20.00000;3.82999;2
425.74399; 49.58000;     0.28790;     0.26570;50.00000;20.00000;3.82948;2
425.84698; 49.59000;     0.28782;     0.26570;50.00000;20.00000;3.82893;2
425.94400; 49.60000;     0.28798;     0.26570;50.00000;20.00000;3.82841;2
426.04401; 49.61000;     0.28804;     0.26570;50.00000;20.00000;3.82788;2
426.14499; 49.62000;     0.28810;     0.26570;50.00000;20.00000;3.82734;2
426.24100; 49.63000;     0.28805;     0.26570;50.00000;20.00000;3.82683;2
426.34100; 49.64000;     0.28800;     0.25793;50.00000;20.00000;3.82629;2
426.44199; 49.65000;     0.28785;     0.25016;50.00000;20.00000;3.82576;2
426.54300; 49.66000;     0.28785;     0.25016;50.00000;20.00000;3.82522;2
426.64099; 49.67000;     0.28798;     0.25016;50.00000;20.00000;3.82470;2
426.74100; 49.68000;     0.28811;     0.25016;50.00000;20.00000;3.82416;2
426.84201; 49.69000;     0.28803;     0.25016;50.00000;20.00000;3.82362;2
426.94000; 49.70000;     0.28814;     0.25016;50.00000;20.00000;3.82310;2
427.04099; 49.71000;     0.28786;     0.25016;50.00000;20.00000;3.82256;2
427.14099; 49.72000;     0.28795;     0.25016;50.00000;20.00000;3.82203;2
427.24100; 49.73000;     0.28799;     0.25016;50.00000;20.00000;3.82149;2
427.34201; 49.74000;     0.28805;     0.25016;50.00000;20.00000;3.82096;2
427.44000; 49.75000;     0.28807;     0.25016;50.00000;20.00000;3.82043;2
427.54001; 49.76000;     0.28811;     0.25016;50.00000;20.00000;3.81990;2
427.63800; 49.77000;     0.28824;     0.25016;50.00000;20.00000;3.81938;2
427.73599; 49.78000;     0.28812;     0.25016;50.00000;20.00000;3.81885;2
427.83701; 49.79000;     0.28820;     0.25016;50.00000;20.00000;3.81831;2
427.93600; 49.80000;     0.28838;     0.25016;50.00000;20.00000;3.81778;2
428.03699; 49.81000;     0.28826;     0.25016;50.00000;20.00000;3.81724;2
428.14099; 49.82000;     0.28837;     0.25016;50.00000;20.00000;3.81669;2
428.23700; 49.83000;     0.28841;     0.25016;50.00000;20.00000;3.81618;2
428.33701; 49.84000;     0.28838;     0.25016;50.00000;20.00000;3.81564;2
428.43799; 49.85000;     0.28859;     0.25016;50.00000;20.00000;3.81510;2
428.53699; 49.86000;     0.28858;     0.25016;50.00000;20.00000;3.81457;2
428.63699; 49.87000;     0.28869;     0.25016;50.00000;20.00000;3.81404;2
428.73700; 49.88000;     0.28871;     0.25016;50.00000;20.00000;3.81350;2
428.83499; 49.89000;     0.28868;     0.25016;50.00000;20.00000;3.81298;2
428.93399; 49.90000;     0.28881;     0.23845;50.00000;20.00000;3.81245;2
429.03201; 49.91000;     0.28883;     0.23462;50.00000;20.00000;3.81192;2
429.13501; 49.92000;     0.28891;     0.23462;50.00000;20.00000;3.81137;2
429.23300; 49.93000;     0.28902;     0.23462;50.00000;20.00000;3.81085;2
429.33301; 49.94000;     0.28904;     0.23462;50.00000;20.00000;3.81031;2
429.43201; 49.95000;     0.28915;     0.23462;50.00000;20.00000;3.80978;2
429.53299; 49.96000;     0.28924;     0.23462;50.00000;20.00000;3.80924;2
429.63501; 49.97000;     0.28935;     0.23462;50.00000;20.00000;3.80870;2
429.73401; 49.98000;     0.28953;     0.23462;50.00000;20.00000;3.80817;2
429.83099; 49.99000;     0.28952;     0.23462;50.00000;20.00000;3.80765;2
429.93399; 50.00000;     0.28954;     0.23462;50.00000;20.00000;3.80710;2
430.03101; 50.01000;     0.28960;     0.23462;50.00000;20.00000;3.80658;2
430.13199; 50.02000;     0.28974;     0.22685;50.00000;20.00000;3.80604;2
430.23199; 50.03000;     0.28971;     0.22290;50.00000;20.00000;3.80550;2
430.33099; 50.04000;     0.28991;     0.21908;50.00000;20.00000;3.80497;2
430.43100; 50.05000;     0.29000;     0.21908;50.00000;20.00000;3.80443;2
430.53101; 50.06000;     0.29006;     0.21908;50.00000;20.00000;3.80390;2
430.62900; 50.07000;     0.29017;     0.21908;50.00000;20.00000;3.80337;2
430.73199; 50.08000;     0.29024;     0.21908;50.00000;20.00000;3.80282;2
430.82901; 50.09000;     0.29039;     0.21908;50.00000;20.00000;3.80230;2
430.92899; 50.10000;     0.29051;     0.21908;50.00000;20.00000;3.80176;2
431.02899; 50.11000;     0.29071;     0.21908;50.00000;20.00000;3.80123;2
431.13101; 50.12000;     0.29061;     0.21908;50.00000;20.00000;3.80068;2
431.23099; 50.13000;     0.29065;     0.21908;50.00000;20.00000;3.80015;2
431.32800; 50.14000;     0.29088;     0.21908;50.00000;20.00000;3.79962;2
431.43100; 50.15000;     0.29108;     0.21908;50.00000;20.00000;3.79907;2
431.53000; 50.16000;     0.29119;     0.21908;50.00000;20.00000;3.79854;2
431.62900; 50.17000;     0.29126;     0.21908;50.00000;20.00000;3.79801;2
431.72800; 50.18000;     0.29135;     0.21119;50.00000;20.00000;3.79748;2
431.82800; 50.19000;     0.29153;     0.20736;50.00000;20.00000;3.79694;2
431.92899; 50.20000;     0.29159;     0.20736;50.00000;20.00000;3.79640;2
432.03000; 50.21000;     0.29163;     0.20736;50.00000;20.00000;3.79586;2
432.13000; 50.22000;     0.29184;     0.20736;50.00000;20.00000;3.79532;2
432.22800; 50.23000;     0.29188;     0.20736;50.00000;20.00000;3.79479;2
432.32901; 50.24000;     0.29176;     0.20736;50.00000;20.00000;3.79425;2
432.42999; 50.25000;     0.29175;     0.20736;50.00000;20.00000;3.79371;2
432.52899; 50.26000;     0.29186;     0.20736;50.00000;20.00000;3.79318;2
432.62799; 50.27000;     0.29197;     0.20736;50.00000;20.00000;3.79264;2
432.72800; 50.28000;     0.29199;     0.20736;50.00000;20.00000;3.79211;2
432.82700; 50.29000;     0.29210;     0.20736;50.00000;20.00000;3.79157;2
432.92801; 50.30000;     0.29224;     0.20736;50.00000;20.00000;3.79103;2
433.02802; 50.31000;     0.29237;     0.20736;50.00000;20.00000;3.79049;2
433.12799; 50.32000;     0.29251;     0.20736;50.00000;20.00000;3.78996;2
433.22699; 50.33000;     0.29269;     0.20736;50.00000;20.00000;3.78942;2
433.32901; 50.34000;     0.29278;     0.20736;50.00000;20.00000;3.78888;2
433.42801; 50.35000;     0.29284;     0.20736;50.00000;20.00000;3.78834;2
433.52802; 50.36000;     0.29286;     0.20736;50.00000;20.00000;3.78781;2
433.62799; 50.37000;     0.29309;     0.19959;50.00000;20.00000;3.78727;2
433.72800; 50.38000;     0.29332;     0.19182;50.00000;20.00000;3.78673;2
433.82700; 50.39000;     0.29317;     0.19182;50.00000;20.00000;3.78620;2
433.92999; 50.40000;     0.29315;     0.19182;50.00000;20.00000;3.78564;2
434.02802; 50.41000;     0.29342;     0.19182;50.00000;20.00000;3.78511;2
434.13000; 50.42000;     0.29367;     0.19182;50.00000;20.00000;3.78457;2
434.22900; 50.43000;     0.29385;     0.19182;50.00000;20.00000;3.78403;2
