Repository: TristanHehnen/BESKID_ExperimentalData

# Experimental Data of the BESKID Project

The repository contains the public experimental data of the BESKID project.

The primary material investigate is Poly(methyl methacrylate) (PMMA).

The materials have been examined in various experimental setups, across different sizes, from micro- to real-scale. Data of the following setups is available:
- Thermogravimetric analysis (TGA)
- Micro-scale combustion calorimetry (MCC)
- Differential scanning calorimetry (DSC)
- Cone calorimetry

File: ExpData/TGA/DE_6mm/ExpDat_PMMA_DE_6mm_20Kmin_01.txt (part 8 of 13)
#SEG. 2:                     ;30�C/20.0(K/min)/700�C
#SEG. 3:                     ;700�C/00:10/700�C
##Temp./�C;Time/min;DSC/(mW/mg);Mass/%;Gas Flow(purge2)/(ml/min);Gas Flow(protective)/(ml/min);Sensit./(uV/mW);Segment
396.16199;28.30583;      2.72538; 14.36800;50.00000;20.00000;4.22406;2
396.26401;28.31083;      2.71203; 14.31067;50.00000;20.00000;4.22367;2
396.36499;28.31583;      2.69865; 14.13878;50.00000;20.00000;4.22330;2
396.46500;28.32083;      2.68519; 14.10487;50.00000;20.00000;4.22292;2
396.56400;28.32583;      2.67167; 13.95641;50.00000;20.00000;4.22255;2
396.66501;28.33083;      2.65805; 13.85340;50.00000;20.00000;4.22218;2
396.76801;28.33583;      2.64442; 13.76098;50.00000;20.00000;4.22179;2
396.86700;28.34083;      2.63073; 13.67230;50.00000;20.00000;4.22142;2
396.96899;28.34583;      2.61709; 13.53037;50.00000;20.00000;4.22104;2
397.06900;28.35083;      2.60342; 13.46266;50.00000;20.00000;4.22067;2
397.16901;28.35583;      2.58968; 13.26071;50.00000;20.00000;4.22029;2
397.26999;28.36083;      2.57590; 13.22552;50.00000;20.00000;4.21991;2
397.37201;28.36583;      2.56199; 13.07053;50.00000;20.00000;4.21953;2
397.47198;28.37083;      2.54808; 12.96367;50.00000;20.00000;4.21916;2
397.57300;28.37583;      2.53408; 12.86333;50.00000;20.00000;4.21878;2
397.67499;28.38083;      2.51992; 12.77477;50.00000;20.00000;4.21840;2
397.77399;28.38583;      2.50553; 12.63540;50.00000;20.00000;4.21803;2
397.87701;28.39083;      2.49157; 12.57154;50.00000;20.00000;4.21765;2
397.97699;28.39583;      2.47737; 12.38136;50.00000;20.00000;4.21727;2
398.07800;28.40083;      2.46324; 12.34744;50.00000;20.00000;4.21690;2
398.17700;28.40583;      2.44909; 12.20026;50.00000;20.00000;4.21653;2
398.27802;28.41083;      2.43491; 12.09865;50.00000;20.00000;4.21615;2
398.37900;28.41583;      2.42058; 12.00484;50.00000;20.00000;4.21577;2
398.48001;28.42083;      2.40624; 11.92152;50.00000;20.00000;4.21540;2
398.58200;28.42583;      2.39199; 11.79123;50.00000;20.00000;4.21502;2
398.68201;28.43083;      2.37779; 11.73134;50.00000;20.00000;4.21464;2
398.78400;28.43583;      2.36366; 11.55153;50.00000;20.00000;4.21426;2
398.88300;28.44083;      2.34944; 11.52018;50.00000;20.00000;4.21389;2
398.98599;28.44583;      2.33511; 11.38081;50.00000;20.00000;4.21351;2
399.08701;28.45083;      2.32074; 11.28572;50.00000;20.00000;4.21313;2
399.18900;28.45583;      2.30639; 11.19587;50.00000;20.00000;4.21275;2
399.29001;28.46083;      2.29192; 11.11639;50.00000;20.00000;4.21238;2
399.38901;28.46583;      2.27746; 10.99135;50.00000;20.00000;4.21201;2
399.49100;28.47083;      2.26297; 10.93402;50.00000;20.00000;4.21163;2
399.59201;28.47583;      2.24869; 10.76202;50.00000;20.00000;4.21125;2
399.69299;28.48083;      2.23430; 10.73207;50.00000;20.00000;4.21087;2
399.79199;28.48583;      2.21982; 10.59922;50.00000;20.00000;4.21050;2
399.89401;28.49083;      2.20526; 10.50798;50.00000;20.00000;4.21012;2
399.99600;28.49583;      2.19084; 10.42466;50.00000;20.00000;4.20974;2
400.09500;28.50083;      2.17655; 10.34903;50.00000;20.00000;4.20938;2
400.19699;28.50583;      2.16206; 10.23051;50.00000;20.00000;4.20900;2
400.29901;28.51083;      2.14758; 10.17714;50.00000;20.00000;4.20862;2
400.39801;28.51583;      2.13310; 10.01819;50.00000;20.00000;4.20825;2
400.50101;28.52083;      2.11855;  9.99081;50.00000;20.00000;4.20786;2
400.60400;28.52583;      2.10397;  9.86833;50.00000;20.00000;4.20748;2
400.70499;28.53083;      2.08951;  9.78501;50.00000;20.00000;4.20710;2
400.80499;28.53583;      2.07520;  9.70938;50.00000;20.00000;4.20673;2
400.90601;28.54083;      2.06089;  9.64039;50.00000;20.00000;4.20636;2
401.00699;28.54583;      2.04661;  9.53353;50.00000;20.00000;4.20598;2
401.10800;28.55083;      2.03236;  9.48401;50.00000;20.00000;4.20560;2
401.20901;28.55583;      2.01814;  9.33554;50.00000;20.00000;4.20523;2
401.31000;28.56083;      2.00407;  9.30944;50.00000;20.00000;4.20485;2
401.41299;28.56583;      1.98987;  9.19489;50.00000;20.00000;4.20447;2
401.51599;28.57083;      1.97570;  9.11541;50.00000;20.00000;4.20408;2
401.61499;28.57583;      1.96161;  9.04246;50.00000;20.00000;4.20372;2
401.71701;28.58083;      1.94747;  8.97732;50.00000;20.00000;4.20334;2
401.81699;28.58583;      1.93324;  8.87571;50.00000;20.00000;4.20297;2
401.91901;28.59083;      1.91909;  8.82874;50.00000;20.00000;4.20259;2
402.01901;28.59583;      1.90508;  8.68681;50.00000;20.00000;4.20221;2
402.12100;28.60083;      1.89108;  8.66198;50.00000;20.00000;4.20183;2
402.22000;28.60583;      1.87747;  8.55384;50.00000;20.00000;4.20147;2
402.32300;28.61083;      1.86384;  8.47961;50.00000;20.00000;4.20108;2
402.42499;28.61583;      1.85000;  8.41062;50.00000;20.00000;4.20070;2
402.52600;28.62083;      1.83605;  8.34805;50.00000;20.00000;4.20033;2
402.62900;28.62583;      1.82214;  8.25039;50.00000;20.00000;4.19995;2
402.72900;28.63083;      1.80839;  8.20471;50.00000;20.00000;4.19957;2
402.83099;28.63583;      1.79473;  8.06802;50.00000;20.00000;4.19920;2
402.93100;28.64083;      1.78102;  8.04448;50.00000;20.00000;4.19882;2
403.03201;28.64583;      1.76720;  7.94030;50.00000;20.00000;4.19845;2
403.13501;28.65083;      1.75334;  7.86863;50.00000;20.00000;4.19807;2
403.23700;28.65583;      1.73954;  7.80221;50.00000;20.00000;4.19769;2
403.33801;28.66083;      1.72584;  7.74359;50.00000;20.00000;4.19731;2
403.44000;28.66583;      1.71234;  7.65106;50.00000;20.00000;4.19693;2
403.53900;28.67083;      1.69901;  7.60935;50.00000;20.00000;4.19657;2
403.64200;28.67583;      1.68575;  7.48431;50.00000;20.00000;4.19618;2
403.74200;28.68083;      1.67236;  7.46216;50.00000;20.00000;4.19581;2
403.84399;28.68583;      1.65897;  7.36579;50.00000;20.00000;4.19543;2
403.94400;28.69083;      1.64579;  7.29937;50.00000;20.00000;4.19506;2
404.04599;28.69583;      1.63261;  7.23807;50.00000;20.00000;4.19468;2
404.14801;28.70083;      1.61944;  7.18342;50.00000;20.00000;4.19430;2
404.25000;28.70583;      1.60630;  7.09742;50.00000;20.00000;4.19393;2
404.35001;28.71083;      1.59319;  7.05838;50.00000;20.00000;4.19355;2
404.45300;28.71583;      1.58010;  6.94103;50.00000;20.00000;4.19317;2
404.55399;28.72083;      1.56703;  6.92029;50.00000;20.00000;4.19280;2
404.65500;28.72583;      1.55415;  6.83033;50.00000;20.00000;4.19242;2
404.75699;28.73083;      1.54136;  6.76915;50.00000;20.00000;4.19204;2
404.85901;28.73583;      1.52849;  6.71309;50.00000;20.00000;4.19167;2
404.95901;28.74083;      1.51569;  6.66357;50.00000;20.00000;4.19130;2
405.06000;28.74583;      1.50284;  6.58549;50.00000;20.00000;4.19092;2
405.16299;28.75083;      1.49010;  6.54902;50.00000;20.00000;4.19054;2
405.26300;28.75583;      1.47735;  6.44087;50.00000;20.00000;4.19017;2
405.36600;28.76083;      1.46458;  6.42258;50.00000;20.00000;4.18979;2
405.46701;28.76583;      1.45175;  6.34182;50.00000;20.00000;4.18941;2
405.56900;28.77083;      1.43885;  6.28449;50.00000;20.00000;4.18903;2
405.66800;28.77583;      1.42630;  6.23111;50.00000;20.00000;4.18867;2
405.77301;28.78083;      1.41402;  6.18287;50.00000;20.00000;4.18828;2
405.87399;28.78583;      1.40160;  6.10736;50.00000;20.00000;4.18790;2
405.97400;28.79083;      1.38928;  6.07216;50.00000;20.00000;4.18753;2
406.07599;28.79583;      1.37692;  5.96659;50.00000;20.00000;4.18716;2
406.17801;28.80083;      1.36451;  5.94841;50.00000;20.00000;4.18678;2
406.27899;28.80583;      1.35209;  5.86893;50.00000;20.00000;4.18640;2
406.38000;28.81083;      1.33976;  5.81416;50.00000;20.00000;4.18603;2
406.48099;28.81583;      1.32767;  5.76475;50.00000;20.00000;4.18566;2
406.58301;28.82083;      1.31542;  5.71907;50.00000;20.00000;4.18528;2
406.68500;28.82583;      1.30320;  5.64880;50.00000;20.00000;4.18490;2
406.78400;28.83083;      1.29118;  5.61617;50.00000;20.00000;4.18453;2
406.88800;28.83583;      1.27942;  5.51980;50.00000;20.00000;4.18415;2
406.98901;28.84083;      1.26795;  5.50418;50.00000;20.00000;4.18378;2
407.09100;28.84583;      1.25668;  5.43380;50.00000;20.00000;4.18340;2
407.19299;28.85083;      1.24542;  5.38555;50.00000;20.00000;4.18302;2
407.29199;28.85583;      1.23401;  5.33999;50.00000;20.00000;4.18265;2
407.39499;28.86083;      1.22262;  5.29827;50.00000;20.00000;4.18227;2
407.49600;28.86583;      1.21135;  5.23325;50.00000;20.00000;4.18190;2
407.59799;28.87083;      1.20017;  5.20318;50.00000;20.00000;4.18152;2
407.70001;28.87583;      1.18957;  5.11462;50.00000;20.00000;4.18114;2
407.80099;28.88083;      1.17880;  5.09900;50.00000;20.00000;4.18077;2
407.90100;28.88583;      1.16796;  5.03129;50.00000;20.00000;4.18040;2
408.00299;28.89083;      1.15707;  4.98433;50.00000;20.00000;4.18002;2
408.10501;28.89583;      1.14634;  4.94133;50.00000;20.00000;4.17965;2
408.20700;28.90083;      1.13570;  4.90229;50.00000;20.00000;4.17927;2
408.30899;28.90583;      1.12491;  4.84240;50.00000;20.00000;4.17889;2
408.41000;28.91083;      1.11410;  4.81629;50.00000;20.00000;4.17852;2
408.51001;28.91583;      1.10334;  4.73682;50.00000;20.00000;4.17815;2
408.60999;28.92083;      1.09259;  4.71852;50.00000;20.00000;4.17778;2
408.71500;28.92583;      1.08181;  4.64825;50.00000;20.00000;4.17739;2
408.81299;28.93083;      1.07135;  4.60141;50.00000;20.00000;4.17703;2
408.91599;28.93583;      1.06121;  4.56097;50.00000;20.00000;4.17665;2
409.01700;28.94083;      1.05087;  4.52717;50.00000;20.00000;4.17628;2
409.11801;28.94583;      1.04058;  4.47240;50.00000;20.00000;4.17590;2
409.22101;28.95083;      1.03015;  4.44770;50.00000;20.00000;4.17552;2
409.32199;28.95583;      1.01977;  4.37603;50.00000;20.00000;4.17515;2
409.42401;28.96083;      1.00964;  4.36298;50.00000;20.00000;4.17477;2
409.52301;28.96583;      0.99969;  4.30436;50.00000;20.00000;4.17441;2
409.62601;28.97083;      0.98971;  4.26393;50.00000;20.00000;4.17403;2
409.72699;28.97583;      0.97979;  4.22617;50.00000;20.00000;4.17365;2
409.82901;28.98083;      0.96988;  4.19226;50.00000;20.00000;4.17328;2
409.92999;28.98583;      0.96000;  4.13889;50.00000;20.00000;4.17291;2
410.03101;28.99083;      0.95026;  4.11547;50.00000;20.00000;4.17253;2
410.13400;28.99583;      0.94061;  4.04380;50.00000;20.00000;4.17215;2
410.23599;29.00083;      0.93102;  4.03075;50.00000;20.00000;4.17178;2
410.33701;29.00583;      0.92149;  3.97213;50.00000;20.00000;4.17140;2
410.43600;29.01083;      0.91192;  3.93181;50.00000;20.00000;4.17104;2
410.53900;29.01583;      0.90243;  3.89534;50.00000;20.00000;4.17066;2
410.64099;29.02083;      0.89296;  3.86271;50.00000;20.00000;4.17028;2
410.73999;29.02583;      0.88355;  3.81318;50.00000;20.00000;4.16992;2
410.84299;29.03083;      0.87416;  3.79104;50.00000;20.00000;4.16954;2
410.94400;29.03583;      0.86498;  3.72461;50.00000;20.00000;4.16916;2
411.04599;29.04083;      0.85598;  3.71296;50.00000;20.00000;4.16879;2
411.14600;29.04583;      0.84692;  3.66075;50.00000;20.00000;4.16842;2
411.24899;29.05083;      0.83783;  3.62568;50.00000;20.00000;4.16804;2
411.35101;29.05583;      0.82873;  3.59433;50.00000;20.00000;4.16766;2
411.45300;29.06083;      0.81970;  3.56566;50.00000;20.00000;4.16729;2
411.55301;29.06583;      0.81064;  3.52138;50.00000;20.00000;4.16692;2
411.65399;29.07083;      0.80173;  3.50052;50.00000;20.00000;4.16655;2
411.75699;29.07583;      0.79288;  3.43806;50.00000;20.00000;4.16617;2
411.85599;29.08083;      0.78411;  3.42757;50.00000;20.00000;4.16580;2
411.95700;29.08583;      0.77522;  3.37945;50.00000;20.00000;4.16543;2
412.05899;29.09083;      0.76654;  3.34682;50.00000;20.00000;4.16506;2
412.16000;29.09583;      0.75774;  3.31559;50.00000;20.00000;4.16468;2
412.26199;29.10083;      0.74902;  3.28820;50.00000;20.00000;4.16431;2
412.36401;29.10583;      0.74039;  3.24648;50.00000;20.00000;4.16393;2
412.46500;29.11083;      0.73192;  3.22830;50.00000;20.00000;4.16356;2
412.56900;29.11583;      0.72351;  3.17353;50.00000;20.00000;4.16318;2
412.66800;29.12083;      0.71513;  3.16444;50.00000;20.00000;4.16281;2
412.76901;29.12583;      0.70683;  3.12144;50.00000;20.00000;4.16244;2
412.87100;29.13083;      0.69845;  3.09278;50.00000;20.00000;4.16207;2
412.97299;29.13583;      0.69029;  3.06679;50.00000;20.00000;4.16169;2
413.07300;29.14083;      0.68204;  3.04465;50.00000;20.00000;4.16132;2
413.17401;29.14583;      0.67381;  3.00817;50.00000;20.00000;4.16095;2
413.27600;29.15083;      0.66552;  2.99116;50.00000;20.00000;4.16058;2
413.37701;29.15583;      0.65728;  2.93907;50.00000;20.00000;4.16020;2
413.48099;29.16083;      0.64924;  2.92998;50.00000;20.00000;4.15982;2
413.58099;29.16583;      0.64133;  2.88954;50.00000;20.00000;4.15945;2
413.67999;29.17083;      0.63356;  2.86216;50.00000;20.00000;4.15909;2
413.78299;29.17583;      0.62562;  2.83745;50.00000;20.00000;4.15871;2
413.88300;29.18083;      0.61760;  2.81531;50.00000;20.00000;4.15834;2
413.98599;29.18583;      0.60972;  2.77884;50.00000;20.00000;4.15797;2
414.08701;29.19083;      0.60190;  2.76194;50.00000;20.00000;4.15759;2
414.18900;29.19583;      0.59424;  2.71369;50.00000;20.00000;4.15722;2
414.28799;29.20083;      0.58651;  2.70589;50.00000;20.00000;4.15686;2
414.39001;29.20583;      0.57877;  2.67198;50.00000;20.00000;4.15648;2
414.49301;29.21083;      0.57127;  2.64855;50.00000;20.00000;4.15610;2
414.59500;29.21583;      0.56394;  2.62769;50.00000;20.00000;4.15573;2
414.69299;29.22083;      0.55655;  2.60823;50.00000;20.00000;4.15537;2
414.79501;29.22583;      0.54902;  2.57689;50.00000;20.00000;4.15499;2
414.89600;29.23083;      0.54154;  2.56255;50.00000;20.00000;4.15462;2
414.99701;29.23583;      0.53420;  2.51699;50.00000;20.00000;4.15425;2
415.09900;29.24083;      0.52700;  2.51046;50.00000;20.00000;4.15388;2
415.19800;29.24583;      0.51979;  2.47795;50.00000;20.00000;4.15351;2
415.29999;29.25083;      0.51255;  2.45581;50.00000;20.00000;4.15314;2
415.40100;29.25583;      0.50551;  2.43623;50.00000;20.00000;4.15277;2
415.50201;29.26083;      0.49843;  2.41665;50.00000;20.00000;4.15240;2
415.60300;29.26583;      0.49128;  2.38670;50.00000;20.00000;4.15203;2
415.70499;29.27083;      0.48419;  2.37237;50.00000;20.00000;4.15165;2
415.80801;29.27583;      0.47755;  2.33205;50.00000;20.00000;4.15127;2
415.90799;29.28083;      0.47083;  2.32552;50.00000;20.00000;4.15091;2
416.00699;29.28583;      0.46410;  2.29418;50.00000;20.00000;4.15054;2
416.10800;29.29083;      0.45737;  2.27332;50.00000;20.00000;4.15017;2
416.21100;29.29583;      0.45084;  2.25386;50.00000;20.00000;4.14980;2
416.31201;29.30083;      0.44419;  2.23684;50.00000;20.00000;4.14942;2
416.41199;29.30583;      0.43748;  2.20957;50.00000;20.00000;4.14906;2
416.51300;29.31083;      0.43075;  2.19652;50.00000;20.00000;4.14869;2
416.61600;29.31583;      0.42412;  2.15748;50.00000;20.00000;4.14831;2
416.71600;29.32083;      0.41756;  2.15096;50.00000;20.00000;4.14794;2
416.81900;29.32583;      0.41104;  2.12089;50.00000;20.00000;4.14757;2
416.92001;29.33083;      0.40466;  2.10015;50.00000;20.00000;4.14720;2
417.01999;29.33583;      0.39840;  2.08185;50.00000;20.00000;4.14683;2
417.12000;29.34083;      0.39238;  2.06624;50.00000;20.00000;4.14646;2
417.22101;29.34583;      0.38620;  2.04153;50.00000;20.00000;4.14609;2
417.32101;29.35083;      0.37989;  2.03105;50.00000;20.00000;4.14573;2
417.42200;29.35583;      0.37361;  1.99714;50.00000;20.00000;4.14536;2
417.52399;29.36083;      0.36749;  1.98805;50.00000;20.00000;4.14498;2
417.62399;29.36583;      0.36148;  1.96194;50.00000;20.00000;4.14462;2
417.72400;29.37083;      0.35550;  1.94376;50.00000;20.00000;4.14425;2
417.82501;29.37583;      0.34953;  1.92815;50.00000;20.00000;4.14388;2
417.92599;29.38083;      0.34378;  1.91381;50.00000;20.00000;4.14351;2
418.02701;29.38583;      0.33804;  1.88771;50.00000;20.00000;4.14314;2
418.12900;29.39083;      0.33228;  1.87734;50.00000;20.00000;4.14277;2
418.22900;29.39583;      0.32664;  1.84611;50.00000;20.00000;4.14240;2
418.32999;29.40083;      0.32103;  1.84087;50.00000;20.00000;4.14203;2
418.42999;29.40583;      0.31545;  1.81872;50.00000;20.00000;4.14166;2
418.53101;29.41083;      0.30990;  1.80311;50.00000;20.00000;4.14129;2
418.63501;29.41583;      0.30449;  1.78878;50.00000;20.00000;4.14091;2
418.73300;29.42083;      0.29907;  1.77572;50.00000;20.00000;4.14056;2
418.83600;29.42583;      0.29351;  1.75615;50.00000;20.00000;4.14018;2
418.93600;29.43083;      0.28802;  1.74706;50.00000;20.00000;4.13981;2
419.03601;29.43583;      0.28272;  1.72107;50.00000;20.00000;4.13945;2
419.13800;29.44083;      0.27746;  1.71583;50.00000;20.00000;4.13907;2
419.23700;29.44583;      0.27237;  1.69368;50.00000;20.00000;4.13871;2
419.33899;29.45083;      0.26732;  1.67807;50.00000;20.00000;4.13834;2
419.44000;29.45583;      0.26228;  1.66502;50.00000;20.00000;4.13797;2
419.54001;29.46083;      0.25714;  1.65325;50.00000;20.00000;4.13760;2
419.64001;29.46583;      0.25203;  1.63507;50.00000;20.00000;4.13724;2
419.74100;29.47083;      0.24707;  1.62726;50.00000;20.00000;4.13687;2
419.84299;29.47583;      0.24232;  1.60244;50.00000;20.00000;4.13650;2
419.94400;29.48083;      0.23759;  1.59859;50.00000;20.00000;4.13613;2
420.04300;29.48583;      0.23284;  1.58030;50.00000;20.00000;4.13577;2
420.14200;29.49083;      0.22817;  1.56865;50.00000;20.00000;4.13540;2
420.24500;29.49583;      0.22357;  1.56212;50.00000;20.00000;4.13503;2
420.34601;29.50083;      0.21886;  1.55163;50.00000;20.00000;4.13466;2
420.44800;29.50583;      0.21434;  1.52693;50.00000;20.00000;4.13429;2
420.54700;29.51083;      0.20965;  1.52693;50.00000;20.00000;4.13392;2
420.65100;29.51583;      0.20509;  1.51387;50.00000;20.00000;4.13355;2
420.75000;29.52083;      0.20067;  1.50350;50.00000;20.00000;4.13318;2
420.84900;29.52583;      0.19634;  1.49173;50.00000;20.00000;4.13282;2
420.94800;29.53083;      0.19195;  1.48521;50.00000;20.00000;4.13246;2
421.05099;29.53583;      0.18756;  1.46435;50.00000;20.00000;4.13208;2
421.15100;29.54083;      0.18327;  1.45130;50.00000;20.00000;4.13172;2
421.25101;29.54583;      0.17920;  1.44617;50.00000;20.00000;4.13135;2
421.35400;29.55083;      0.17502;  1.43836;50.00000;20.00000;4.13098;2
421.45200;29.55583;      0.17088;  1.41482;50.00000;20.00000;4.13062;2
421.55399;29.56083;      0.16676;  1.41482;50.00000;20.00000;4.13025;2
421.65601;29.56583;      0.16266;  1.39921;50.00000;20.00000;4.12988;2
421.75500;29.57083;      0.15878;  1.38884;50.00000;20.00000;4.12952;2
421.85501;29.57583;      0.15496;  1.37707;50.00000;20.00000;4.12915;2
421.95499;29.58083;      0.15117;  1.37194;50.00000;20.00000;4.12879;2
422.05399;29.58583;      0.14719;  1.35621;50.00000;20.00000;4.12843;2
422.15601;29.59083;      0.14327;  1.34583;50.00000;20.00000;4.12805;2
422.25601;29.59583;      0.13932;  1.34187;50.00000;20.00000;4.12769;2
422.35699;29.60083;      0.13543;  1.33535;50.00000;20.00000;4.12732;2
422.45700;29.60583;      0.13171;  1.31589;50.00000;20.00000;4.12696;2
422.55499;29.61083;      0.12806;  1.31589;50.00000;20.00000;4.12660;2
422.65799;29.61583;      0.12448;  1.30412;50.00000;20.00000;4.12622;2
422.75800;29.62083;      0.12085;  1.29503;50.00000;20.00000;4.12586;2
422.85901;29.62583;      0.11726;  1.28466;50.00000;20.00000;4.12549;2
422.95901;29.63083;      0.11382;  1.27941;50.00000;20.00000;4.12513;2
423.05801;29.63583;      0.11049;  1.26112;50.00000;20.00000;4.12477;2
423.16000;29.64083;      0.10711;  1.24806;50.00000;20.00000;4.12439;2
423.25800;29.64583;      0.10378;  1.24165;50.00000;20.00000;4.12404;2
423.36099;29.65083;      0.10049;  1.23245;50.00000;20.00000;4.12366;2
423.46100;29.65583; 9.720234e-02;  1.20774;50.00000;20.00000;4.12330;2
423.56100;29.66083; 9.393318e-02;  1.20774;50.00000;20.00000;4.12293;2
423.66000;29.66583; 9.068494e-02;  1.19469;50.00000;20.00000;4.12257;2
423.76199;29.67083; 8.758732e-02;  1.18432;50.00000;20.00000;4.12220;2
423.86200;29.67583; 8.453214e-02;  1.17127;50.00000;20.00000;4.12184;2
423.96100;29.68083; 8.147635e-02;  1.16603;50.00000;20.00000;4.12148;2
424.06100;29.68583; 7.846324e-02;  1.14913;50.00000;20.00000;4.12111;2
424.16199;29.69083; 7.540651e-02;  1.13864;50.00000;20.00000;4.12075;2
424.26099;29.69583; 7.258646e-02;  1.13479;50.00000;20.00000;4.12039;2
424.36200;29.70083; 6.952867e-02;  1.12955;50.00000;20.00000;4.12002;2
424.46201;29.70583; 6.649185e-02;  1.11522;50.00000;20.00000;4.11965;2
424.56201;29.71083; 6.358400e-02;  1.11522;50.00000;20.00000;4.11929;2
424.66299;29.71583; 6.078361e-02;  1.11137;50.00000;20.00000;4.11892;2
424.76300;29.72083; 5.791791e-02;  1.10613;50.00000;20.00000;4.11856;2
424.86600;29.72583; 5.507343e-02;  1.09308;50.00000;20.00000;4.11818;2
424.96301;29.73083; 5.224975e-02;  1.09308;50.00000;20.00000;4.11783;2
425.06400;29.73583; 4.951214e-02;  1.08923;50.00000;20.00000;4.11746;2
425.16400;29.74083; 4.698993e-02;  1.08399;50.00000;20.00000;4.11710;2
425.26599;29.74583; 4.438098e-02;  1.06965;50.00000;20.00000;4.11673;2
425.36401;29.75083; 4.177141e-02;  1.06965;50.00000;20.00000;4.11637;2
425.46500;29.75583; 3.922629e-02;  1.06441;50.00000;20.00000;4.11601;2
425.56500;29.76083; 3.676709e-02;  1.05788;50.00000;20.00000;4.11564;2
425.66699;29.76583; 3.439394e-02;  1.04099;50.00000;20.00000;4.11527;2
425.76801;29.77083; 3.197712e-02;  1.04099;50.00000;20.00000;4.11491;2
425.86499;29.77583; 2.951654e-02;  1.03574;50.00000;20.00000;4.11455;2
425.96301;29.78083; 2.705557e-02;  1.02922;50.00000;20.00000;4.11420;2
426.06299;29.78583; 2.455099e-02;  1.01232;50.00000;20.00000;4.11383;2
426.16501;29.79083; 2.217569e-02;  1.01232;50.00000;20.00000;4.11346;2
426.26401;29.79583; 1.982153e-02;  1.00707;50.00000;20.00000;4.11310;2
426.36499;29.80083; 1.748860e-02;  1.00055;50.00000;20.00000;4.11274;2
426.46399;29.80583; 1.534980e-02;  0.98365;50.00000;20.00000;4.11238;2
426.56601;29.81083; 1.325391e-02;  0.98365;50.00000;20.00000;4.11201;2
426.66501;29.81583; 1.111436e-02;  0.97981;50.00000;20.00000;4.11165;2
426.76501;29.82083; 8.909576e-03;  0.97456;50.00000;20.00000;4.11129;2
426.86499;29.82583; 6.747653e-03;  0.96023;50.00000;20.00000;4.11092;2
426.96600;29.83083; 4.801643e-03;  0.96023;50.00000;20.00000;4.11056;2
427.06500;29.83583; 3.093221e-03;  0.95627;50.00000;20.00000;4.11020;2
427.16299;29.84083; 1.124905e-03;  0.94974;50.00000;20.00000;4.10984;2
427.26401;29.84583;-8.870233e-04;  0.93413;50.00000;20.00000;4.10948;2
427.36499;29.85083;-2.899310e-03;  0.93413;50.00000;20.00000;4.10911;2
427.46301;29.85583;-5.063412e-03;  0.93413;50.00000;20.00000;4.10875;2
427.56299;29.86083;-6.989857e-03;  0.93028;50.00000;20.00000;4.10839;2
427.66400;29.86583;-8.808438e-03;  0.91979;50.00000;20.00000;4.10802;2
427.76401;29.87083;-1.062733e-02;  0.91327;50.00000;20.00000;4.10766;2
427.86499;29.87583;-1.259808e-02;  0.91327;50.00000;20.00000;4.10730;2
427.96399;29.88083;-1.456916e-02;  0.91327;50.00000;20.00000;4.10694;2
428.06400;29.88583;-1.638905e-02;  0.90942;50.00000;20.00000;4.10657;2
428.16299;29.89083;-1.805767e-02;  0.90546;50.00000;20.00000;4.10622;2
428.26300;29.89583;-1.976992e-02;  0.89765;50.00000;20.00000;4.10585;2
428.36301;29.90083;-2.141750e-02;  0.89765;50.00000;20.00000;4.10549;2
428.46500;29.90583;-2.310872e-02;  0.89765;50.00000;20.00000;4.10512;2
428.56601;29.91083;-2.471359e-02;  0.89765;50.00000;20.00000;4.10475;2
428.66299;29.91583;-2.625367e-02;  0.89765;50.00000;20.00000;4.10440;2
428.76300;29.92083;-2.770743e-02;  0.89381;50.00000;20.00000;4.10404;2
428.86301;29.92583;-2.924811e-02;  0.88332;50.00000;20.00000;4.10368;2
428.96399;29.93083;-3.081076e-02;  0.87679;50.00000;20.00000;4.10331;2
429.06400;29.93583;-3.209196e-02;  0.87679;50.00000;20.00000;4.10295;2
429.16299;29.94083;-3.341669e-02;  0.87679;50.00000;20.00000;4.10259;2
429.26300;29.94583;-3.487173e-02;  0.86770;50.00000;20.00000;4.10223;2
429.36099;29.95083;-3.634863e-02;  0.86246;50.00000;20.00000;4.10188;2
429.46201;29.95583;-3.773918e-02;  0.85605;50.00000;20.00000;4.10151;2
429.56299;29.96083;-3.910830e-02;  0.85209;50.00000;20.00000;4.10114;2
429.66101;29.96583;-4.054260e-02;  0.83892;50.00000;20.00000;4.10079;2
429.76001;29.97083;-4.195550e-02;  0.83239;50.00000;20.00000;4.10043;2
429.85999;29.97583;-4.336868e-02;  0.82587;50.00000;20.00000;4.10007;2
429.95999;29.98083;-4.471705e-02;  0.82587;50.00000;20.00000;4.09971;2
430.06000;29.98583;-4.569697e-02;  0.81678;50.00000;20.00000;4.09935;2
430.15900;29.99083;-4.680715e-02;  0.81025;50.00000;20.00000;4.09899;2
430.25800;29.99583;-4.798261e-02;  0.80373;50.00000;20.00000;4.09863;2
430.35800;30.00083;-4.909323e-02;  0.80373;50.00000;20.00000;4.09827;2
430.45700;30.00583;-5.016061e-02;  0.79988;50.00000;20.00000;4.09791;2
430.55701;30.01083;-5.129332e-02;  0.79592;50.00000;20.00000;4.09755;2
430.65701;30.01583;-5.242622e-02;  0.78811;50.00000;20.00000;4.09719;2
430.75601;30.02083;-5.345083e-02;  0.78811;50.00000;20.00000;4.09683;2
430.85400;30.02583;-5.438869e-02;  0.78811;50.00000;20.00000;4.09648;2
430.95700;30.03083;-5.528355e-02;  0.78811;50.00000;20.00000;4.09610;2
431.05399;30.03583;-5.626511e-02;  0.78811;50.00000;20.00000;4.09575;2
431.15601;30.04083;-5.726880e-02;  0.78811;50.00000;20.00000;4.09538;2
431.25400;30.04583;-5.827245e-02;  0.78811;50.00000;20.00000;4.09503;2
431.35400;30.05083;-5.918954e-02;  0.78426;50.00000;20.00000;4.09467;2
431.45401;30.05583;-5.995478e-02;  0.77646;50.00000;20.00000;4.09431;2
431.55499;30.06083;-6.087223e-02;  0.77121;50.00000;20.00000;4.09394;2
431.65500;30.06583;-6.165947e-02;  0.77121;50.00000;20.00000;4.09358;2
431.75299;30.07083;-6.249019e-02;  0.77121;50.00000;20.00000;4.09323;2
431.85300;30.07583;-6.327771e-02;  0.77121;50.00000;20.00000;4.09287;2
431.95001;30.08083;-6.404348e-02;  0.76725;50.00000;20.00000;4.09252;2
432.05099;30.08583;-6.480960e-02;  0.75816;50.00000;20.00000;4.09215;2
432.14899;30.09083;-6.555397e-02;  0.75292;50.00000;20.00000;4.09180;2
432.25101;30.09583;-6.625523e-02;  0.75292;50.00000;20.00000;4.09143;2
432.35001;30.10083;-6.684778e-02;  0.75292;50.00000;20.00000;4.09107;2
432.44699;30.10583;-6.739685e-02;  0.74907;50.00000;20.00000;4.09072;2
432.54901;30.11083;-6.798978e-02;  0.74511;50.00000;20.00000;4.09035;2
432.64801;30.11583;-6.871306e-02;  0.73474;50.00000;20.00000;4.09000;2
432.74701;30.12083;-6.930603e-02;  0.73474;50.00000;20.00000;4.08964;2
432.84698;30.12583;-6.992091e-02;  0.73474;50.00000;20.00000;4.08928;2
432.94501;30.13083;-7.038357e-02;  0.73474;50.00000;20.00000;4.08893;2
433.04501;30.13583;-7.073770e-02;  0.73474;50.00000;20.00000;4.08857;2
433.14401;30.14083;-7.104834e-02;  0.73474;50.00000;20.00000;4.08821;2
433.24399;30.14583;-7.155484e-02;  0.73078;50.00000;20.00000;4.08785;2
433.34100;30.15083;-7.221349e-02;  0.72693;50.00000;20.00000;4.08750;2
433.44199;30.15583;-7.276375e-02;  0.71912;50.00000;20.00000;4.08713;2
433.54099;30.16083;-7.303116e-02;  0.71912;50.00000;20.00000;4.08678;2
433.64099;30.16583;-7.336395e-02;  0.71912;50.00000;20.00000;4.08642;2
433.73999;30.17083;-7.378378e-02;  0.71912;50.00000;20.00000;4.08606;2
433.84100;30.17583;-7.422556e-02;  0.71912;50.00000;20.00000;4.08570;2
433.94000;30.18083;-7.455848e-02;  0.71912;50.00000;20.00000;4.08534;2
434.03799;30.18583;-7.478257e-02;  0.71516;50.00000;20.00000;4.08499;2
434.13901;30.19083;-7.511573e-02;  0.71131;50.00000;20.00000;4.08462;2
434.23801;30.19583;-7.544881e-02;  0.70211;50.00000;20.00000;4.08427;2
434.33701;30.20083;-7.569487e-02;  0.70211;50.00000;20.00000;4.08391;2
434.43600;30.20583;-7.596274e-02;  0.70211;50.00000;20.00000;4.08355;2
434.53601;30.21083;-7.618718e-02;  0.70211;50.00000;20.00000;4.08319;2
434.63599;30.21583;-7.632455e-02;  0.70211;50.00000;20.00000;4.08283;2
434.73401;30.22083;-7.665782e-02;  0.70211;50.00000;20.00000;4.08248;2
434.83499;30.22583;-7.692600e-02;  0.69430;50.00000;20.00000;4.08212;2
434.93500;30.23083;-7.719416e-02;  0.69046;50.00000;20.00000;4.08176;2
435.03299;30.23583;-7.726618e-02;  0.67869;50.00000;20.00000;4.08140;2
435.13101;30.24083;-7.722929e-02;  0.67484;50.00000;20.00000;4.08105;2
435.23199;30.24583;-7.725796e-02;  0.67088;50.00000;20.00000;4.08069;2
435.32999;30.25083;-7.735179e-02;  0.67088;50.00000;20.00000;4.08033;2
435.42899;30.25583;-7.766362e-02;  0.67088;50.00000;20.00000;4.07998;2
435.52899;30.26083;-7.771405e-02;  0.67088;50.00000;20.00000;4.07962;2
435.62701;30.26583;-7.780795e-02;  0.67088;50.00000;20.00000;4.07927;2
435.72601;30.27083;-7.790193e-02;  0.67088;50.00000;20.00000;4.07891;2
435.82700;30.27583;-7.784347e-02;  0.67088;50.00000;20.00000;4.07855;2
435.92499;30.28083;-7.791560e-02;  0.67088;50.00000;20.00000;4.07819;2
436.02600;30.28583;-7.800975e-02;  0.66703;50.00000;20.00000;4.07783;2
436.12399;30.29083;-7.797288e-02;  0.66307;50.00000;20.00000;4.07748;2
436.22198;30.29583;-7.800142e-02;  0.65526;50.00000;20.00000;4.07713;2
436.32101;30.30083;-7.800823e-02;  0.65526;50.00000;20.00000;4.07677;2
436.42300;30.30583;-7.803705e-02;  0.65526;50.00000;20.00000;4.07640;2
436.51901;30.31083;-7.806547e-02;  0.65526;50.00000;20.00000;4.07606;2
436.61801;30.31583;-7.805047e-02;  0.65526;50.00000;20.00000;4.07570;2
436.72000;30.32083;-7.807930e-02;  0.65526;50.00000;20.00000;4.07534;2
436.81601;30.32583;-7.804228e-02;  0.65526;50.00000;20.00000;4.07499;2
436.91599;30.33083;-7.802734e-02;  0.65526;50.00000;20.00000;4.07463;2
437.01599;30.33583;-7.801239e-02;  0.65526;50.00000;20.00000;4.07427;2
437.11600;30.34083;-7.799745e-02;  0.65526;50.00000;20.00000;4.07391;2
437.21600;30.34583;-7.787337e-02;  0.64746;50.00000;20.00000;4.07356;2
437.31500;30.35083;-7.772738e-02;  0.64361;50.00000;20.00000;4.07320;2
437.41400;30.35583;-7.740672e-02;  0.63965;50.00000;20.00000;4.07284;2
437.51300;30.36083;-7.721699e-02;  0.63965;50.00000;20.00000;4.07249;2
437.61099;30.36583;-7.704900e-02;  0.63965;50.00000;20.00000;4.07214;2
437.70901;30.37083;-7.701199e-02;  0.63965;50.00000;20.00000;4.07179;2
437.81000;30.37583;-7.695333e-02;  0.63965;50.00000;20.00000;4.07142;2
437.90900;30.38083;-7.685085e-02;  0.63965;50.00000;20.00000;4.07107;2
438.00699;30.38583;-7.679197e-02;  0.63965;50.00000;20.00000;4.07072;2
438.10599;30.39083;-7.653656e-02;  0.63965;50.00000;20.00000;4.07036;2
438.20499;30.39583;-7.632479e-02;  0.64746;50.00000;20.00000;4.07001;2
438.30600;30.40083;-7.604758e-02;  0.65142;50.00000;20.00000;4.06964;2
438.40302;30.40583;-7.583560e-02;  0.65142;50.00000;20.00000;4.06930;2
438.50400;30.41083;-7.562385e-02;  0.65142;50.00000;20.00000;4.06893;2
438.60101;30.41583;-7.536809e-02;  0.65142;50.00000;20.00000;4.06859;2
438.70001;30.42083;-7.513427e-02;  0.65142;50.00000;20.00000;4.06823;2
438.80099;30.42583;-7.505353e-02;  0.65142;50.00000;20.00000;4.06787;2
438.89801;30.43083;-7.481951e-02;  0.65142;50.00000;20.00000;4.06752;2
438.99899;30.43583;-7.447641e-02;  0.65142;50.00000;20.00000;4.06716;2
439.09799;30.44083;-7.428616e-02;  0.65142;50.00000;20.00000;4.06680;2
439.19501;30.44583;-7.411760e-02;  0.65142;50.00000;20.00000;4.06646;2
439.29501;30.45083;-7.388361e-02;  0.65142;50.00000;20.00000;4.06610;2
439.39401;30.45583;-7.358391e-02;  0.64746;50.00000;20.00000;4.06574;2
439.49200;30.46083;-7.324036e-02;  0.64361;50.00000;20.00000;4.06539;2
439.59000;30.46583;-7.296236e-02;  0.63580;50.00000;20.00000;4.06504;2
439.69299;30.47083;-7.272837e-02;  0.63580;50.00000;20.00000;4.06467;2
439.78799;30.47583;-7.247196e-02;  0.63580;50.00000;20.00000;4.06433;2
439.88800;30.48083;-7.217207e-02;  0.63580;50.00000;20.00000;4.06397;2
439.98999;30.48583;-7.191601e-02;  0.63580;50.00000;20.00000;4.06361;2
440.08701;30.49083;-7.157207e-02;  0.63580;50.00000;20.00000;4.06326;2
440.18799;30.49583;-7.149090e-02;  0.63580;50.00000;20.00000;4.06290;2
440.28400;30.50083;-7.138753e-02;  0.63580;50.00000;20.00000;4.06256;2
440.38400;30.50583;-7.115307e-02;  0.63580;50.00000;20.00000;4.06220;2
440.48199;30.51083;-7.083088e-02;  0.63580;50.00000;20.00000;4.06185;2
440.58099;30.51583;-7.042115e-02;  0.63580;50.00000;20.00000;4.06149;2
440.67999;30.52083;-7.009891e-02;  0.63580;50.00000;20.00000;4.06114;2
440.78000;30.52583;-6.990803e-02;  0.63184;50.00000;20.00000;4.06078;2
440.87701;30.53083;-6.965126e-02;  0.62799;50.00000;20.00000;4.06043;2
440.97699;30.53583;-6.941652e-02;  0.62019;50.00000;20.00000;4.06008;2
441.07501;30.54083;-6.920351e-02;  0.62019;50.00000;20.00000;4.05973;2
441.17300;30.54583;-6.899047e-02;  0.62019;50.00000;20.00000;4.05938;2
441.27200;30.55083;-6.868983e-02;  0.62019;50.00000;20.00000;4.05902;2
441.37201;30.55583;-6.843302e-02;  0.62019;50.00000;20.00000;4.05866;2
441.47101;30.56083;-6.815419e-02;  0.62019;50.00000;20.00000;4.05831;2
441.56900;30.56583;-6.785334e-02;  0.62019;50.00000;20.00000;4.05796;2
441.67001;30.57083;-6.766218e-02;  0.62019;50.00000;20.00000;4.05760;2
441.76801;30.57583;-6.738315e-02;  0.62019;50.00000;20.00000;4.05725;2
441.86600;30.58083;-6.706024e-02;  0.62019;50.00000;20.00000;4.05690;2
441.96701;30.58583;-6.682512e-02;  0.62019;50.00000;20.00000;4.05654;2
442.06400;30.59083;-6.661164e-02;  0.62019;50.00000;20.00000;4.05619;2
442.16400;30.59583;-6.635445e-02;  0.62019;50.00000;20.00000;4.05583;2
442.26300;30.60083;-6.609717e-02;  0.62019;50.00000;20.00000;4.05548;2
442.36200;30.60583;-6.581791e-02;  0.62019;50.00000;20.00000;4.05513;2
442.45901;30.61083;-6.547271e-02;  0.62019;50.00000;20.00000;4.05478;2
442.55899;30.61583;-6.523726e-02;  0.62019;50.00000;20.00000;4.05442;2
442.65701;30.62083;-6.493587e-02;  0.62019;50.00000;20.00000;4.05407;2
442.75699;30.62583;-6.463454e-02;  0.62019;50.00000;20.00000;4.05372;2
442.85699;30.63083;-6.444282e-02;  0.62019;50.00000;20.00000;4.05336;2
442.95700;30.63583;-6.414139e-02;  0.62019;50.00000;20.00000;4.05300;2
443.05301;30.64083;-6.372999e-02;  0.62019;50.00000;20.00000;4.05266;2
443.15302;30.64583;-6.342844e-02;  0.62019;50.00000;20.00000;4.05230;2
443.25101;30.65083;-6.312673e-02;  0.61622;50.00000;20.00000;4.05195;2
443.35001;30.65583;-6.289085e-02;  0.60842;50.00000;20.00000;4.05160;2
443.44901;30.66083;-6.267688e-02;  0.60457;50.00000;20.00000;4.05125;2
443.54800;30.66583;-6.244092e-02;  0.60457;50.00000;20.00000;4.05089;2
443.64801;30.67083;-6.222693e-02;  0.60457;50.00000;20.00000;4.05054;2
443.74301;30.67583;-6.203457e-02;  0.60457;50.00000;20.00000;4.05020;2
443.84601;30.68083;-6.182066e-02;  0.60457;50.00000;20.00000;4.04983;2
443.94199;30.68583;-6.151851e-02;  0.60457;50.00000;20.00000;4.04949;2
444.04199;30.69083;-6.119458e-02;  0.60457;50.00000;20.00000;4.04913;2
444.14200;30.69583;-6.091450e-02;  0.60457;50.00000;20.00000;4.04878;2
444.23999;30.70083;-6.063426e-02;  0.60457;50.00000;20.00000;4.04843;2
444.33801;30.70583;-6.035398e-02;  0.60457;50.00000;20.00000;4.04808;2
444.43900;30.71083;-6.011773e-02;  0.60457;50.00000;20.00000;4.04772;2
444.53500;30.71583;-5.983724e-02;  0.60457;50.00000;20.00000;4.04737;2
444.63199;30.72083;-5.957873e-02;  0.60457;50.00000;20.00000;4.04703;2
444.73499;30.72583;-5.932049e-02;  0.60457;50.00000;20.00000;4.04666;2
444.83401;30.73083;-5.908396e-02;  0.60457;50.00000;20.00000;4.04631;2
444.93201;30.73583;-5.886932e-02;  0.60457;50.00000;20.00000;4.04596;2
445.03201;30.74083;-5.854486e-02;  0.60457;50.00000;20.00000;4.04560;2
445.12900;30.74583;-5.817623e-02;  0.60457;50.00000;20.00000;4.04526;2
445.22900;30.75083;-5.787363e-02;  0.60457;50.00000;20.00000;4.04490;2
445.32599;30.75583;-5.768073e-02;  0.60457;50.00000;20.00000;4.04456;2
445.42499;30.76083;-5.768576e-02;  0.60457;50.00000;20.00000;4.04420;2
445.52499;30.76583;-5.744899e-02;  0.60457;50.00000;20.00000;4.04385;2
445.62299;30.77083;-5.721208e-02;  0.60457;50.00000;20.00000;4.04350;2
445.72198;30.77583;-5.695319e-02;  0.60457;50.00000;20.00000;4.04315;2
445.82001;30.78083;-5.671620e-02;  0.60457;50.00000;20.00000;4.04280;2
445.92001;30.78583;-5.652325e-02;  0.60457;50.00000;20.00000;4.04244;2
446.01700;30.79083;-5.622014e-02;  0.60457;50.00000;20.00000;4.04210;2
446.11700;30.79583;-5.596113e-02;  0.60457;50.00000;20.00000;4.04174;2
446.21600;30.80083;-5.574601e-02;  0.60457;50.00000;20.00000;4.04139;2
446.31601;30.80583;-5.557491e-02;  0.60457;50.00000;20.00000;4.04103;2
446.41501;30.81083;-5.538172e-02;  0.60457;50.00000;20.00000;4.04068;2
446.51501;30.81583;-5.523256e-02;  0.60457;50.00000;20.00000;4.04033;2
446.61200;30.82083;-5.501721e-02;  0.60061;50.00000;20.00000;4.03998;2
446.71100;30.82583;-5.477991e-02;  0.59280;50.00000;20.00000;4.03963;2
446.81000;30.83083;-5.447653e-02;  0.58896;50.00000;20.00000;4.03928;2
446.90900;30.83583;-5.419511e-02;  0.58896;50.00000;20.00000;4.03893;2
447.01001;30.84083;-5.402382e-02;  0.58896;50.00000;20.00000;4.03857;2
447.10599;30.84583;-5.385225e-02;  0.58896;50.00000;20.00000;4.03823;2
447.20401;30.85083;-5.372478e-02;  0.58896;50.00000;20.00000;4.03788;2
447.30399;30.85583;-5.353133e-02;  0.58896;50.00000;20.00000;4.03752;2
447.40201;30.86083;-5.329370e-02;  0.58896;50.00000;20.00000;4.03717;2
447.50000;30.86583;-5.307806e-02;  0.58896;50.00000;20.00000;4.03683;2
447.59900;30.87083;-5.288445e-02;  0.58896;50.00000;20.00000;4.03647;2
447.69901;30.87583;-5.269085e-02;  0.58896;50.00000;20.00000;4.03612;2
447.79800;30.88083;-5.249717e-02;  0.58896;50.00000;20.00000;4.03577;2
447.89499;30.88583;-5.225930e-02;  0.58896;50.00000;20.00000;4.03542;2
447.99301;30.89083;-5.204347e-02;  0.58896;50.00000;20.00000;4.03507;2
448.09299;30.89583;-5.191584e-02;  0.58896;50.00000;20.00000;4.03472;2
448.19199;30.90083;-5.181017e-02;  0.58896;50.00000;20.00000;4.03437;2
448.29199;30.90583;-5.163842e-02;  0.58896;50.00000;20.00000;4.03401;2
448.39099;30.91083;-5.151067e-02;  0.58896;50.00000;20.00000;4.03366;2
448.48801;30.91583;-5.142689e-02;  0.58896;50.00000;20.00000;4.03332;2
448.58701;30.92083;-5.129910e-02;  0.58896;50.00000;20.00000;4.03297;2
448.68701;30.92583;-5.106110e-02;  0.58896;50.00000;20.00000;4.03261;2
448.78699;30.93083;-5.082305e-02;  0.58896;50.00000;20.00000;4.03226;2
448.88400;30.93583;-5.058483e-02;  0.58896;50.00000;20.00000;4.03191;2
448.98300;30.94083;-5.045692e-02;  0.58499;50.00000;20.00000;4.03156;2
449.08099;30.94583;-5.037305e-02;  0.57719;50.00000;20.00000;4.03121;2
449.18201;30.95083;-5.017901e-02;  0.57322;50.00000;20.00000;4.03086;2
449.27899;30.95583;-4.987447e-02;  0.57322;50.00000;20.00000;4.03051;2
449.37701;30.96083;-4.961405e-02;  0.57322;50.00000;20.00000;4.03016;2
449.47501;30.96583;-4.941977e-02;  0.57322;50.00000;20.00000;4.02982;2
449.57401;30.97083;-4.926962e-02;  0.57322;50.00000;20.00000;4.02947;2
449.67401;30.97583;-4.911944e-02;  0.57322;50.00000;20.00000;4.02911;2
449.77200;30.98083;-4.896919e-02;  0.57322;50.00000;20.00000;4.02876;2
449.87201;30.98583;-4.879694e-02;  0.57322;50.00000;20.00000;4.02841;2
449.97198;30.99083;-4.862465e-02;  0.57322;50.00000;20.00000;4.02806;2
450.07001;30.99583;-4.843018e-02;  0.57322;50.00000;20.00000;4.02771;2
450.16901;31.00083;-4.825779e-02;  0.57322;50.00000;20.00000;4.02736;2
450.26801;31.00583;-4.808537e-02;  0.57322;50.00000;20.00000;4.02701;2
450.36499;31.01083;-4.793492e-02;  0.57322;50.00000;20.00000;4.02666;2
450.46201;31.01583;-4.778444e-02;  0.57322;50.00000;20.00000;4.02632;2
450.56201;31.02083;-4.767822e-02;  0.57707;50.00000;20.00000;4.02597;2
450.66299;31.02583;-4.748369e-02;  0.58488;50.00000;20.00000;4.02561;2
450.76199;31.03083;-4.726695e-02;  0.58884;50.00000;20.00000;4.02526;2
450.86099;31.03583;-4.713853e-02;  0.58884;50.00000;20.00000;4.02491;2
450.95999;31.04083;-4.696590e-02;  0.58884;50.00000;20.00000;4.02456;2
451.05801;31.04583;-4.681530e-02;  0.58884;50.00000;20.00000;4.02421;2
451.15601;31.05083;-4.670886e-02;  0.58884;50.00000;20.00000;4.02386;2
451.25699;31.05583;-4.644784e-02;  0.58884;50.00000;20.00000;4.02351;2
451.35599;31.06083;-4.623090e-02;  0.58884;50.00000;20.00000;4.02316;2
451.45300;31.06583;-4.605804e-02;  0.58884;50.00000;20.00000;4.02281;2
451.55099;31.07083;-4.588518e-02;  0.58884;50.00000;20.00000;4.02247;2
451.65100;31.07583;-4.569028e-02;  0.58884;50.00000;20.00000;4.02211;2
451.75000;31.08083;-4.553951e-02;  0.58884;50.00000;20.00000;4.02176;2
451.84698;31.08583;-4.538863e-02;  0.58884;50.00000;20.00000;4.02142;2
451.94901;31.09083;-4.523793e-02;  0.58884;50.00000;20.00000;4.02106;2
452.04599;31.09583;-4.499856e-02;  0.58884;50.00000;20.00000;4.02072;2
452.14499;31.10083;-4.482556e-02;  0.58884;50.00000;20.00000;4.02037;2
452.24200;31.10583;-4.460822e-02;  0.58884;50.00000;20.00000;4.02002;2
452.34299;31.11083;-4.450159e-02;  0.58884;50.00000;20.00000;4.01967;2
452.44400;31.11583;-4.441706e-02;  0.58884;50.00000;20.00000;4.01931;2
