Repository: TristanHehnen/BESKID_ExperimentalData

# Experimental Data of the BESKID Project

The repository contains the public experimental data of the BESKID project.

The primary material investigate is Poly(methyl methacrylate) (PMMA).

The materials have been examined in various experimental setups, across different sizes, from micro- to real-scale. Data of the following setups is available:
- Thermogravimetric analysis (TGA)
- Micro-scale combustion calorimetry (MCC)
- Differential scanning calorimetry (DSC)
- Cone calorimetry

File: ExpData/TGA/DE_6mm/ExpDat_PMMA_DE_6mm_20Kmin_02.txt (part 8 of 13)
#SEG. 2:                     ;30�C/20.0(K/min)/700�C
#SEG. 3:                     ;700�C/00:10/700�C
##Temp./�C;Time/min;DSC/(mW/mg);Mass/%;Gas Flow(purge2)/(ml/min);Gas Flow(protective)/(ml/min);Sensit./(uV/mW);Segment
396.16599;28.30583;      3.76438; 17.18153;50.00000;20.00000;4.22404;2
396.26700;28.31083;      3.75910; 16.99733;50.00000;20.00000;4.22366;2
396.36801;28.31583;      3.75524; 16.88580;50.00000;20.00000;4.22329;2
396.46500;28.32083;      3.74975; 16.70276;50.00000;20.00000;4.22292;2
396.56699;28.32583;      3.74185; 16.63278;50.00000;20.00000;4.22254;2
396.67001;28.33083;      3.73317; 16.45241;50.00000;20.00000;4.22216;2
396.76901;28.33583;      3.72429; 16.34215;50.00000;20.00000;4.22179;2
396.87000;28.34083;      3.71464; 16.15784;50.00000;20.00000;4.22141;2
396.97000;28.34583;      3.70488; 16.08391;50.00000;20.00000;4.22104;2
397.06799;28.35083;      3.69505; 15.90355;50.00000;20.00000;4.22067;2
397.17001;28.35583;      3.68499; 15.79456;50.00000;20.00000;4.22029;2
397.27200;28.36083;      3.67213; 15.61548;50.00000;20.00000;4.21991;2
397.37000;28.36583;      3.66361; 15.54804;50.00000;20.00000;4.21954;2
397.47101;28.37083;      3.66064; 15.37418;50.00000;20.00000;4.21916;2
397.57101;28.37583;      3.65975; 15.26775;50.00000;20.00000;4.21879;2
397.67099;28.38083;      3.65285; 15.09783;50.00000;20.00000;4.21842;2
397.77100;28.38583;      3.63915; 15.03167;50.00000;20.00000;4.21804;2
397.87201;28.39083;      3.62062; 14.86292;50.00000;20.00000;4.21767;2
397.97400;28.39583;      3.60535; 14.76043;50.00000;20.00000;4.21729;2
398.07199;28.40083;      3.59342; 14.58657;50.00000;20.00000;4.21692;2
398.17300;28.40583;      3.58217; 14.50091;50.00000;20.00000;4.21654;2
398.27301;28.41083;      3.57136; 14.34260;50.00000;20.00000;4.21617;2
398.37299;28.41583;      3.55997; 14.25439;50.00000;20.00000;4.21580;2
398.47299;28.42083;      3.54926; 14.09481;50.00000;20.00000;4.21542;2
398.57199;28.42583;      3.53800; 14.00787;50.00000;20.00000;4.21505;2
398.67401;28.43083;      3.52695; 13.84956;50.00000;20.00000;4.21467;2
398.77499;28.43583;      3.51455; 13.76391;50.00000;20.00000;4.21430;2
398.87500;28.44083;      3.50320; 13.60699;50.00000;20.00000;4.21392;2
398.97501;28.44583;      3.49294; 13.52133;50.00000;20.00000;4.21355;2
399.07599;28.45083;      3.48260; 13.36430;50.00000;20.00000;4.21317;2
399.17599;28.45583;      3.47189; 13.28004;50.00000;20.00000;4.21280;2
399.27802;28.46083;      3.46151; 13.12556;50.00000;20.00000;4.21242;2
399.37799;28.46583;      3.45145; 13.04257;50.00000;20.00000;4.21205;2
399.47900;28.47083;      3.44074; 12.83110;50.00000;20.00000;4.21167;2
399.57901;28.47583;      3.42933; 12.80255;50.00000;20.00000;4.21130;2
399.67700;28.48083;      3.41621; 12.67012;50.00000;20.00000;4.21093;2
399.78000;28.48583;      3.40288; 12.57808;50.00000;20.00000;4.21055;2
399.87900;28.49083;      3.38898; 12.48337;50.00000;20.00000;4.21018;2
399.98001;28.49583;      3.37479; 12.39900;50.00000;20.00000;4.20980;2
400.07999;28.50083;      3.36005; 12.26924;50.00000;20.00000;4.20943;2
400.18100;28.50583;      3.34484; 12.21213;50.00000;20.00000;4.20905;2
400.28000;28.51083;      3.33034; 12.03444;50.00000;20.00000;4.20869;2
400.38300;28.51583;      3.31613; 12.00066;50.00000;20.00000;4.20830;2
400.48199;28.52083;      3.30167; 11.85013;50.00000;20.00000;4.20793;2
400.58301;28.52583;      3.28698; 11.74764;50.00000;20.00000;4.20756;2
400.68301;28.53083;      3.27211; 11.65166;50.00000;20.00000;4.20719;2
400.78299;28.53583;      3.25735; 11.56600;50.00000;20.00000;4.20681;2
400.88501;28.54083;      3.24230; 11.43102;50.00000;20.00000;4.20643;2
400.98499;28.54583;      3.22650; 11.36881;50.00000;20.00000;4.20606;2
401.08499;28.55083;      3.21047; 11.18450;50.00000;20.00000;4.20569;2
401.18500;28.55583;      3.19328; 11.15212;50.00000;20.00000;4.20532;2
401.28699;28.56083;      3.17758; 11.00809;50.00000;20.00000;4.20494;2
401.38901;28.56583;      3.16182; 10.90943;50.00000;20.00000;4.20456;2
401.48700;28.57083;      3.14592; 10.81867;50.00000;20.00000;4.20419;2
401.58899;28.57583;      3.12990; 10.73684;50.00000;20.00000;4.20381;2
401.68600;28.58083;      3.11380; 10.60975;50.00000;20.00000;4.20345;2
401.78799;28.58583;      3.09696; 10.55137;50.00000;20.00000;4.20307;2
401.88800;28.59083;      3.08006; 10.37751;50.00000;20.00000;4.20270;2
401.98901;28.59583;      3.06373; 10.34768;50.00000;20.00000;4.20233;2
402.09100;28.60083;      3.04753; 10.21270;50.00000;20.00000;4.20195;2
402.19000;28.60583;      3.03150; 10.12054;50.00000;20.00000;4.20158;2
402.29199;28.61083;      3.01546; 10.03489;50.00000;20.00000;4.20120;2
402.39200;28.61583;      2.99929;  9.95840;50.00000;20.00000;4.20083;2
402.49399;28.62083;      2.98267;  9.83897;50.00000;20.00000;4.20045;2
402.59201;28.62583;      2.96564;  9.78454;50.00000;20.00000;4.20008;2
402.69199;28.63083;      2.94866;  9.62228;50.00000;20.00000;4.19971;2
402.79300;28.63583;      2.93182;  9.59373;50.00000;20.00000;4.19934;2
402.89600;28.64083;      2.91515;  9.46536;50.00000;20.00000;4.19895;2
402.99399;28.64583;      2.89836;  9.37704;50.00000;20.00000;4.19859;2
403.09698;28.65083;      2.88131;  9.29533;50.00000;20.00000;4.19821;2
403.19800;28.65583;      2.86377;  9.22267;50.00000;20.00000;4.19783;2
403.29901;28.66083;      2.84649;  9.10847;50.00000;20.00000;4.19746;2
403.39899;28.66583;      2.82930;  9.05659;50.00000;20.00000;4.19709;2
403.49899;28.67083;      2.81199;  8.90094;50.00000;20.00000;4.19671;2
403.59900;28.67583;      2.79464;  8.87367;50.00000;20.00000;4.19634;2
403.70200;28.68083;      2.77626;  8.75296;50.00000;20.00000;4.19596;2
403.80200;28.68583;      2.75857;  8.66998;50.00000;20.00000;4.19559;2
403.90399;28.69083;      2.74199;  8.59604;50.00000;20.00000;4.19521;2
404.00400;28.69583;      2.72444;  8.52977;50.00000;20.00000;4.19484;2
404.10400;28.70083;      2.70596;  8.42601;50.00000;20.00000;4.19447;2
404.20300;28.70583;      2.68759;  8.37935;50.00000;20.00000;4.19410;2
404.30399;28.71083;      2.66927;  8.23915;50.00000;20.00000;4.19373;2
404.40701;28.71583;      2.65108;  8.21454;50.00000;20.00000;4.19334;2
404.50601;28.72083;      2.63355;  8.10428;50.00000;20.00000;4.19298;2
404.60699;28.72583;      2.61624;  8.02896;50.00000;20.00000;4.19260;2
404.70901;28.73083;      2.59886;  7.96025;50.00000;20.00000;4.19222;2
404.80899;28.73583;      2.58155;  7.89920;50.00000;20.00000;4.19185;2
404.91101;28.74083;      2.56358;  7.80321;50.00000;20.00000;4.19147;2
405.01099;28.74583;      2.54494;  7.75911;50.00000;20.00000;4.19110;2
405.11099;28.75083;      2.52667;  7.62552;50.00000;20.00000;4.19073;2
405.21201;28.75583;      2.50883;  7.60207;50.00000;20.00000;4.19036;2
405.31400;28.76083;      2.49228;  7.49831;50.00000;20.00000;4.18998;2
405.41400;28.76583;      2.47536;  7.42821;50.00000;20.00000;4.18961;2
405.51501;28.77083;      2.45774;  7.36333;50.00000;20.00000;4.18923;2
405.61499;28.77583;      2.44013;  7.30495;50.00000;20.00000;4.18886;2
405.71701;28.78083;      2.42308;  7.21419;50.00000;20.00000;4.18849;2
405.81799;28.78583;      2.40619;  7.17264;50.00000;20.00000;4.18811;2
405.91901;28.79083;      2.38890;  7.04543;50.00000;20.00000;4.18774;2
406.01901;28.79583;      2.37145;  7.02338;50.00000;20.00000;4.18737;2
406.11899;28.80083;      2.35386;  6.92484;50.00000;20.00000;4.18700;2
406.22000;28.80583;      2.33556;  6.85729;50.00000;20.00000;4.18662;2
406.32101;28.81083;      2.31720;  6.79508;50.00000;20.00000;4.18625;2
406.42401;28.81583;      2.30013;  6.73925;50.00000;20.00000;4.18587;2
406.52499;28.82083;      2.28448;  6.65232;50.00000;20.00000;4.18549;2
406.62601;28.82583;      2.26895;  6.61344;50.00000;20.00000;4.18512;2
406.72699;28.83083;      2.25317;  6.49923;50.00000;20.00000;4.18474;2
406.82599;28.83583;      2.23693;  6.47846;50.00000;20.00000;4.18438;2
406.92700;28.84083;      2.21952;  6.38897;50.00000;20.00000;4.18400;2
407.02802;28.84583;      2.20188;  6.32792;50.00000;20.00000;4.18363;2
407.12900;28.85083;      2.18385;  6.27221;50.00000;20.00000;4.18326;2
407.23001;28.85583;      2.16480;  6.22288;50.00000;20.00000;4.18288;2
407.33200;28.86083;      2.14524;  6.14501;50.00000;20.00000;4.18251;2
407.43399;28.86583;      2.12682;  6.10995;50.00000;20.00000;4.18213;2
407.53400;28.87083;      2.10920;  6.00225;50.00000;20.00000;4.18176;2
407.63400;28.87583;      2.09277;  5.98414;50.00000;20.00000;4.18139;2
407.73599;28.88083;      2.07684;  5.90104;50.00000;20.00000;4.18101;2
407.83899;28.88583;      2.06254;  5.84533;50.00000;20.00000;4.18063;2
407.93900;28.89083;      2.04912;  5.79333;50.00000;20.00000;4.18026;2
408.03900;28.89583;      2.03742;  5.74667;50.00000;20.00000;4.17989;2
408.13901;28.90083;      2.02563;  5.67402;50.00000;20.00000;4.17952;2
408.24200;28.90583;      2.01297;  5.64024;50.00000;20.00000;4.17914;2
408.34500;28.91083;      1.99934;  5.54043;50.00000;20.00000;4.17876;2
408.44601;28.91583;      1.98547;  5.52348;50.00000;20.00000;4.17839;2
408.54700;28.92083;      1.97217;  5.44038;50.00000;20.00000;4.17801;2
408.65100;28.92583;      1.95916;  5.37817;50.00000;20.00000;4.17763;2
408.74799;28.93083;      1.94653;  5.32246;50.00000;20.00000;4.17727;2
408.85101;28.93583;      1.93401;  5.27569;50.00000;20.00000;4.17689;2
408.95300;28.94083;      1.92142;  5.20431;50.00000;20.00000;4.17651;2
409.05301;28.94583;      1.90948;  5.17193;50.00000;20.00000;4.17614;2
409.15399;28.95083;      1.89803;  5.07327;50.00000;20.00000;4.17577;2
409.25900;28.95583;      1.88652;  5.05644;50.00000;20.00000;4.17538;2
409.35800;28.96083;      1.87447;  4.98379;50.00000;20.00000;4.17502;2
409.45999;28.96583;      1.86202;  4.93318;50.00000;20.00000;4.17464;2
409.56100;28.97083;      1.84933;  4.88780;50.00000;20.00000;4.17427;2
409.66299;28.97583;      1.83592;  4.84753;50.00000;20.00000;4.17389;2
409.76401;28.98083;      1.82225;  4.78392;50.00000;20.00000;4.17352;2
409.86499;28.98583;      1.80851;  4.75410;50.00000;20.00000;4.17315;2
409.96899;28.99083;      1.79484;  4.66716;50.00000;20.00000;4.17276;2
410.06900;28.99583;      1.78110;  4.65161;50.00000;20.00000;4.17239;2
410.17001;29.00083;      1.76723;  4.58418;50.00000;20.00000;4.17202;2
410.26999;29.00583;      1.75340;  4.53740;50.00000;20.00000;4.17165;2
410.37201;29.01083;      1.73959;  4.49330;50.00000;20.00000;4.17127;2
410.47601;29.01583;      1.72603;  4.45442;50.00000;20.00000;4.17089;2
410.57501;29.02083;      1.71243;  4.39337;50.00000;20.00000;4.17053;2
410.67700;29.02583;      1.69878;  4.36482;50.00000;20.00000;4.17015;2
410.77802;29.03083;      1.68511;  4.28183;50.00000;20.00000;4.16978;2
410.87900;29.03583;      1.67152;  4.26756;50.00000;20.00000;4.16940;2
410.98099;29.04083;      1.65814;  4.20523;50.00000;20.00000;4.16903;2
411.08200;29.04583;      1.64554;  4.16240;50.00000;20.00000;4.16866;2
411.18399;29.05083;      1.63347;  4.12224;50.00000;20.00000;4.16828;2
411.28400;29.05583;      1.62110;  4.08719;50.00000;20.00000;4.16791;2
411.38400;29.06083;      1.60860;  4.03403;50.00000;20.00000;4.16754;2
411.48801;29.06583;      1.59641;  4.01059;50.00000;20.00000;4.16716;2
411.58899;29.07083;      1.58429;  3.93921;50.00000;20.00000;4.16679;2
411.68900;29.07583;      1.57193;  3.92760;50.00000;20.00000;4.16642;2
411.78900;29.08083;      1.55946;  3.87178;50.00000;20.00000;4.16605;2
411.89200;29.08583;      1.54670;  3.83290;50.00000;20.00000;4.16567;2
411.99399;29.09083;      1.53407;  3.79657;50.00000;20.00000;4.16530;2
412.09299;29.09583;      1.52159;  3.76407;50.00000;20.00000;4.16493;2
412.19501;29.10083;      1.50931;  3.71474;50.00000;20.00000;4.16456;2
412.29800;29.10583;      1.49746;  3.69141;50.00000;20.00000;4.16418;2
412.39999;29.11083;      1.48575;  3.62003;50.00000;20.00000;4.16380;2
412.50101;29.11583;      1.47405;  3.60715;50.00000;20.00000;4.16343;2
412.60001;29.12083;      1.46234;  3.55132;50.00000;20.00000;4.16306;2
412.70499;29.12583;      1.45113;  3.51244;50.00000;20.00000;4.16268;2
412.80399;29.13083;      1.44067;  3.47739;50.00000;20.00000;4.16231;2
412.90701;29.13583;      1.42995;  3.44617;50.00000;20.00000;4.16193;2
413.00900;29.14083;      1.41888;  3.39824;50.00000;20.00000;4.16156;2
413.10901;29.14583;      1.40758;  3.37746;50.00000;20.00000;4.16119;2
413.20999;29.15083;      1.39621;  3.31386;50.00000;20.00000;4.16082;2
413.31000;29.15583;      1.38478;  3.30353;50.00000;20.00000;4.16045;2
413.41299;29.16083;      1.37326;  3.25420;50.00000;20.00000;4.16007;2
413.51401;29.16583;      1.36200;  3.22043;50.00000;20.00000;4.15970;2
413.61401;29.17083;      1.35084;  3.19060;50.00000;20.00000;4.15933;2
413.71600;29.17583;      1.33965;  3.16332;50.00000;20.00000;4.15896;2
413.81699;29.18083;      1.32878;  3.12050;50.00000;20.00000;4.15859;2
413.91901;29.18583;      1.31811;  3.10111;50.00000;20.00000;4.15821;2
414.01999;29.19083;      1.30751;  3.04134;50.00000;20.00000;4.15784;2
414.12100;29.19583;      1.29698;  3.03101;50.00000;20.00000;4.15747;2
414.22400;29.20083;      1.28643;  2.98563;50.00000;20.00000;4.15709;2
414.32401;29.20583;      1.27578;  2.95441;50.00000;20.00000;4.15672;2
414.42499;29.21083;      1.26516;  2.92597;50.00000;20.00000;4.15635;2
414.52802;29.21583;      1.25464;  2.89997;50.00000;20.00000;4.15597;2
414.62799;29.22083;      1.24414;  2.86109;50.00000;20.00000;4.15561;2
414.72900;29.22583;      1.23396;  2.84287;50.00000;20.00000;4.15523;2
414.82901;29.23083;      1.22371;  2.78971;50.00000;20.00000;4.15487;2
414.93301;29.23583;      1.21363;  2.78054;50.00000;20.00000;4.15449;2
415.03299;29.24083;      1.20477;  2.74039;50.00000;20.00000;4.15412;2
415.13400;29.24583;      1.19573;  2.71183;50.00000;20.00000;4.15375;2
415.23599;29.25083;      1.18622;  2.68584;50.00000;20.00000;4.15337;2
415.34000;29.25583;      1.17665;  2.66378;50.00000;20.00000;4.15299;2
415.44000;29.26083;      1.16714;  2.62873;50.00000;20.00000;4.15262;2
415.54099;29.26583;      1.15750;  2.61318;50.00000;20.00000;4.15225;2
415.64001;29.27083;      1.14787;  2.56525;50.00000;20.00000;4.15189;2
415.74301;29.27583;      1.13823;  2.55747;50.00000;20.00000;4.15151;2
415.84399;29.28083;      1.12843;  2.52242;50.00000;20.00000;4.15114;2
415.94501;29.28583;      1.11827;  2.49770;50.00000;20.00000;4.15077;2
416.04501;29.29083;      1.10787;  2.47437;50.00000;20.00000;4.15040;2
416.14899;29.29583;      1.09776;  2.45359;50.00000;20.00000;4.15002;2
416.24899;29.30083;      1.08812;  2.42121;50.00000;20.00000;4.14966;2
416.35300;29.30583;      1.07905;  2.40566;50.00000;20.00000;4.14927;2
416.45300;29.31083;      1.07022;  2.36016;50.00000;20.00000;4.14891;2
416.55200;29.31583;      1.06148;  2.35238;50.00000;20.00000;4.14854;2
416.65399;29.32083;      1.05299;  2.31873;50.00000;20.00000;4.14817;2
416.75601;29.32583;      1.04444;  2.29528;50.00000;20.00000;4.14780;2
416.85599;29.33083;      1.03569;  2.27323;50.00000;20.00000;4.14743;2
416.95801;29.33583;      1.02690;  2.25385;50.00000;20.00000;4.14706;2
417.05899;29.34083;      1.01820;  2.22402;50.00000;20.00000;4.14669;2
417.16101;29.34583;      1.00955;  2.21102;50.00000;20.00000;4.14631;2
417.26300;29.35083;      1.00085;  2.17074;50.00000;20.00000;4.14594;2
417.36301;29.35583;      0.99215;  2.16424;50.00000;20.00000;4.14557;2
417.46500;29.36083;      0.98338;  2.13047;50.00000;20.00000;4.14520;2
417.56699;29.36583;      0.97454;  2.10969;50.00000;20.00000;4.14482;2
417.66699;29.37083;      0.96597;  2.09031;50.00000;20.00000;4.14446;2
417.76700;29.37583;      0.95762;  2.07337;50.00000;20.00000;4.14409;2
417.86899;29.38083;      0.94986;  2.04748;50.00000;20.00000;4.14372;2
417.97000;29.38583;      0.94193;  2.03193;50.00000;20.00000;4.14335;2
418.07101;29.39083;      0.93417;  1.99560;50.00000;20.00000;4.14298;2
418.17300;29.39583;      0.92709;  1.99038;50.00000;20.00000;4.14261;2
418.27301;29.40083;      0.92055;  1.96322;50.00000;20.00000;4.14224;2
418.37601;29.40583;      0.91358;  1.94500;50.00000;20.00000;4.14186;2
418.47800;29.41083;      0.90618;  1.92689;50.00000;20.00000;4.14149;2
418.57599;29.41583;      0.89849;  1.90995;50.00000;20.00000;4.14113;2
418.67801;29.42083;      0.89032;  1.88407;50.00000;20.00000;4.14076;2
418.77802;29.42583;      0.88242;  1.87234;50.00000;20.00000;4.14039;2
418.88101;29.43083;      0.87495;  1.83729;50.00000;20.00000;4.14001;2
418.98001;29.43583;      0.86748;  1.83219;50.00000;20.00000;4.13965;2
419.07901;29.44083;      0.85998;  1.80491;50.00000;20.00000;4.13929;2
419.18399;29.44583;      0.85293;  1.78669;50.00000;20.00000;4.13891;2
419.28500;29.45083;      0.84642;  1.76986;50.00000;20.00000;4.13854;2
419.38501;29.45583;      0.83990;  1.75431;50.00000;20.00000;4.13817;2
419.48599;29.46083;      0.83330;  1.73098;50.00000;20.00000;4.13780;2
419.58801;29.46583;      0.82683;  1.72053;50.00000;20.00000;4.13743;2
419.69101;29.47083;      0.82059;  1.68943;50.00000;20.00000;4.13705;2
419.78900;29.47583;      0.81430;  1.68548;50.00000;20.00000;4.13669;2
419.89001;29.48083;      0.80800;  1.66343;50.00000;20.00000;4.13632;2
419.99301;29.48583;      0.80156;  1.64788;50.00000;20.00000;4.13595;2
420.09201;29.49083;      0.79504;  1.63488;50.00000;20.00000;4.13559;2
420.19501;29.49583;      0.78847;  1.62327;50.00000;20.00000;4.13521;2
420.29401;29.50083;      0.78194;  1.60505;50.00000;20.00000;4.13485;2
420.39600;29.50583;      0.77559;  1.59600;50.00000;20.00000;4.13448;2
420.49600;29.51083;      0.76910;  1.56872;50.00000;20.00000;4.13411;2
420.59900;29.51583;      0.76279;  1.56489;50.00000;20.00000;4.13373;2
420.69800;29.52083;      0.75690;  1.54539;50.00000;20.00000;4.13337;2
420.79999;29.52583;      0.75112;  1.53112;50.00000;20.00000;4.13300;2
420.89999;29.53083;      0.74525;  1.51812;50.00000;20.00000;4.13264;2
421.00000;29.53583;      0.73927;  1.50651;50.00000;20.00000;4.13227;2
421.10199;29.54083;      0.73330;  1.48829;50.00000;20.00000;4.13190;2
421.20300;29.54583;      0.72728;  1.48051;50.00000;20.00000;4.13153;2
421.30399;29.55083;      0.72125;  1.45591;50.00000;20.00000;4.13116;2
421.40399;29.55583;      0.71540;  1.45196;50.00000;20.00000;4.13080;2
421.50601;29.56083;      0.70961;  1.43374;50.00000;20.00000;4.13042;2
421.60400;29.56583;      0.70410;  1.42213;50.00000;20.00000;4.13007;2
421.70499;29.57083;      0.69880;  1.41041;50.00000;20.00000;4.12970;2
421.80701;29.57583;      0.69363;  1.40008;50.00000;20.00000;4.12933;2
421.90799;29.58083;      0.68853;  1.38453;50.00000;20.00000;4.12896;2
422.01001;29.58583;      0.68329;  1.37803;50.00000;20.00000;4.12859;2
422.10999;29.59083;      0.67799;  1.35725;50.00000;20.00000;4.12822;2
422.21201;29.59583;      0.67262;  1.35331;50.00000;20.00000;4.12785;2
422.31201;29.60083;      0.66734;  1.33648;50.00000;20.00000;4.12748;2
422.41101;29.60583;      0.66205;  1.32475;50.00000;20.00000;4.12712;2
422.51199;29.61083;      0.65686;  1.31315;50.00000;20.00000;4.12676;2
422.61401;29.61583;      0.65168;  1.30270;50.00000;20.00000;4.12638;2
422.71399;29.62083;      0.64654;  1.29110;50.00000;20.00000;4.12602;2
422.81400;29.62583;      0.64156;  1.28460;50.00000;20.00000;4.12565;2
422.91699;29.63083;      0.63681;  1.26254;50.00000;20.00000;4.12528;2
423.01801;29.63583;      0.63263;  1.24954;50.00000;20.00000;4.12491;2
423.11700;29.64083;      0.62818;  1.24432;50.00000;20.00000;4.12455;2
423.21600;29.64583;      0.62362;  1.23527;50.00000;20.00000;4.12419;2
423.31799;29.65083;      0.61906;  1.21194;50.00000;20.00000;4.12382;2
423.41699;29.65583;      0.61454;  1.21194;50.00000;20.00000;4.12346;2
423.51901;29.66083;      0.61021;  1.19894;50.00000;20.00000;4.12309;2
423.62000;29.66583;      0.60582;  1.18861;50.00000;20.00000;4.12272;2
423.71899;29.67083;      0.60136;  1.17689;50.00000;20.00000;4.12236;2
423.82300;29.67583;      0.59704;  1.17167;50.00000;20.00000;4.12198;2
423.92401;29.68083;      0.59271;  1.15611;50.00000;20.00000;4.12161;2
424.02399;29.68583;      0.58840;  1.14578;50.00000;20.00000;4.12125;2
424.12299;29.69083;      0.58407;  1.14184;50.00000;20.00000;4.12089;2
424.22501;29.69583;      0.57995;  1.13534;50.00000;20.00000;4.12052;2
424.32401;29.70083;      0.57594;  1.11851;50.00000;20.00000;4.12016;2
424.42499;29.70583;      0.57186;  1.11851;50.00000;20.00000;4.11979;2
424.52600;29.71083;      0.56777;  1.10806;50.00000;20.00000;4.11942;2
424.62601;29.71583;      0.56384;  1.10029;50.00000;20.00000;4.11906;2
424.72800;29.72083;      0.55998;  1.09123;50.00000;20.00000;4.11869;2
424.82800;29.72583;      0.55605;  1.08601;50.00000;20.00000;4.11832;2
424.92801;29.73083;      0.55214;  1.07046;50.00000;20.00000;4.11796;2
425.02899;29.73583;      0.54830;  1.06013;50.00000;20.00000;4.11759;2
425.12900;29.74083;      0.54475;  1.05618;50.00000;20.00000;4.11723;2
425.22900;29.74583;      0.54117;  1.04968;50.00000;20.00000;4.11686;2
425.33099;29.75083;      0.53752;  1.03158;50.00000;20.00000;4.11649;2
425.42999;29.75583;      0.53395;  1.03158;50.00000;20.00000;4.11613;2
425.53000;29.76083;      0.53038;  1.02113;50.00000;20.00000;4.11577;2
425.63101;29.76583;      0.52686;  1.01335;50.00000;20.00000;4.11540;2
425.73199;29.77083;      0.52333;  1.00430;50.00000;20.00000;4.11504;2
425.82999;29.77583;      0.51998;  1.00047;50.00000;20.00000;4.11468;2
425.93301;29.78083;      0.51662;  0.98875;50.00000;20.00000;4.11431;2
426.03201;29.78583;      0.51323;  0.98225;50.00000;20.00000;4.11395;2
426.13501;29.79083;      0.50994;  0.98225;50.00000;20.00000;4.11357;2
426.23300;29.79583;      0.50662;  0.97703;50.00000;20.00000;4.11322;2
426.33401;29.80083;      0.50342;  0.96275;50.00000;20.00000;4.11285;2
426.43399;29.80583;      0.50042;  0.95497;50.00000;20.00000;4.11249;2
426.53299;29.81083;      0.49728;  0.95497;50.00000;20.00000;4.11213;2
426.63300;29.81583;      0.49420;  0.94987;50.00000;20.00000;4.11176;2
426.73499;29.82083;      0.49112;  0.93559;50.00000;20.00000;4.11139;2
426.83499;29.82583;      0.48813;  0.92642;50.00000;20.00000;4.11103;2
426.93500;29.83083;      0.48516;  0.92642;50.00000;20.00000;4.11067;2
427.03601;29.83583;      0.48246;  0.92132;50.00000;20.00000;4.11030;2
427.13599;29.84083;      0.47962;  0.90704;50.00000;20.00000;4.10994;2
427.23700;29.84583;      0.47703;  0.89926;50.00000;20.00000;4.10957;2
427.33600;29.85083;      0.47432;  0.89926;50.00000;20.00000;4.10921;2
427.43701;29.85583;      0.47149;  0.89532;50.00000;20.00000;4.10885;2
427.53699;29.86083;      0.46865;  0.88359;50.00000;20.00000;4.10848;2
427.63699;29.86583;      0.46597;  0.87582;50.00000;20.00000;4.10812;2
427.73700;29.87083;      0.46330;  0.87582;50.00000;20.00000;4.10776;2
427.83600;29.87583;      0.46060;  0.87199;50.00000;20.00000;4.10740;2
427.93799;29.88083;      0.45799;  0.86027;50.00000;20.00000;4.10703;2
428.03601;29.88583;      0.45561;  0.85249;50.00000;20.00000;4.10668;2
428.13699;29.89083;      0.45320;  0.85249;50.00000;20.00000;4.10631;2
428.23801;29.89583;      0.45067;  0.84866;50.00000;20.00000;4.10594;2
428.33801;29.90083;      0.44825;  0.83694;50.00000;20.00000;4.10558;2
428.43701;29.90583;      0.44596;  0.83044;50.00000;20.00000;4.10522;2
428.53601;29.91083;      0.44371;  0.83044;50.00000;20.00000;4.10486;2
428.63901;29.91583;      0.44149;  0.82661;50.00000;20.00000;4.10449;2
428.73801;29.92083;      0.43922;  0.81616;50.00000;20.00000;4.10413;2
428.83801;29.92583;      0.43699;  0.80966;50.00000;20.00000;4.10377;2
428.93799;29.93083;      0.43476;  0.80966;50.00000;20.00000;4.10341;2
429.03799;29.93583;      0.43290;  0.80966;50.00000;20.00000;4.10305;2
429.14001;29.94083;      0.43102;  0.80583;50.00000;20.00000;4.10268;2
429.23801;29.94583;      0.42903;  0.80061;50.00000;20.00000;4.10232;2
429.33701;29.95083;      0.42697;  0.78889;50.00000;20.00000;4.10196;2
429.43900;29.95583;      0.42492;  0.78889;50.00000;20.00000;4.10159;2
429.53799;29.96083;      0.42292;  0.78494;50.00000;20.00000;4.10124;2
429.63800;29.96583;      0.42087;  0.78099;50.00000;20.00000;4.10087;2
429.73700;29.97083;      0.41894;  0.77322;50.00000;20.00000;4.10052;2
429.83701;29.97583;      0.41721;  0.76811;50.00000;20.00000;4.10015;2
429.93799;29.98083;      0.41545;  0.76289;50.00000;20.00000;4.09979;2
430.03601;29.98583;      0.41361;  0.76289;50.00000;20.00000;4.09943;2
430.13699;29.99083;      0.41179;  0.76289;50.00000;20.00000;4.09907;2
430.23700;29.99583;      0.41003;  0.75894;50.00000;20.00000;4.09871;2
430.33801;30.00083;      0.40834;  0.74989;50.00000;20.00000;4.09834;2
430.43799;30.00583;      0.40664;  0.74467;50.00000;20.00000;4.09798;2
430.53699;30.01083;      0.40499;  0.74467;50.00000;20.00000;4.09762;2
430.63699;30.01583;      0.40332;  0.74467;50.00000;20.00000;4.09726;2
430.73700;30.02083;      0.40182;  0.74467;50.00000;20.00000;4.09690;2
430.83499;30.02583;      0.40037;  0.74084;50.00000;20.00000;4.09654;2
430.93701;30.03083;      0.39898;  0.73039;50.00000;20.00000;4.09618;2
431.03799;30.03583;      0.39752;  0.72528;50.00000;20.00000;4.09581;2
431.13800;30.04083;      0.39598;  0.72528;50.00000;20.00000;4.09545;2
431.23801;30.04583;      0.39443;  0.72528;50.00000;20.00000;4.09509;2
431.33499;30.05083;      0.39295;  0.72134;50.00000;20.00000;4.09474;2
431.43600;30.05583;      0.39160;  0.71751;50.00000;20.00000;4.09437;2
431.53500;30.06083;      0.39028;  0.70706;50.00000;20.00000;4.09402;2
431.63599;30.06583;      0.38912;  0.70706;50.00000;20.00000;4.09365;2
431.73599;30.07083;      0.38786;  0.70706;50.00000;20.00000;4.09329;2
431.83600;30.07583;      0.38653;  0.70706;50.00000;20.00000;4.09293;2
431.93500;30.08083;      0.38518;  0.70323;50.00000;20.00000;4.09257;2
432.03400;30.08583;      0.38389;  0.69929;50.00000;20.00000;4.09221;2
432.13400;30.09083;      0.38256;  0.68896;50.00000;20.00000;4.09185;2
432.23401;30.09583;      0.38127;  0.68896;50.00000;20.00000;4.09149;2
432.33301;30.10083;      0.38010;  0.68896;50.00000;20.00000;4.09113;2
432.43301;30.10583;      0.37903;  0.68896;50.00000;20.00000;4.09077;2
432.53000;30.11083;      0.37798;  0.68501;50.00000;20.00000;4.09042;2
432.63199;30.11583;      0.37678;  0.67979;50.00000;20.00000;4.09005;2
432.73199;30.12083;      0.37588;  0.66946;50.00000;20.00000;4.08969;2
432.83099;30.12583;      0.37476;  0.66946;50.00000;20.00000;4.08934;2
432.92999;30.13083;      0.37363;  0.66946;50.00000;20.00000;4.08898;2
433.03000;30.13583;      0.37264;  0.66946;50.00000;20.00000;4.08862;2
433.13000;30.14083;      0.37166;  0.66168;50.00000;20.00000;4.08826;2
433.22900;30.14583;      0.37054;  0.65646;50.00000;20.00000;4.08790;2
433.33099;30.15083;      0.36945;  0.65123;50.00000;20.00000;4.08753;2
433.42899;30.15583;      0.36853;  0.65123;50.00000;20.00000;4.08718;2
433.52899;30.16083;      0.36765;  0.65123;50.00000;20.00000;4.08682;2
433.62799;30.16583;      0.36673;  0.65123;50.00000;20.00000;4.08646;2
433.72601;30.17083;      0.36576;  0.64740;50.00000;20.00000;4.08611;2
433.82700;30.17583;      0.36475;  0.64346;50.00000;20.00000;4.08575;2
433.92801;30.18083;      0.36383;  0.63441;50.00000;20.00000;4.08538;2
434.02499;30.18583;      0.36298;  0.63441;50.00000;20.00000;4.08503;2
434.12500;30.19083;      0.36208;  0.63441;50.00000;20.00000;4.08467;2
434.22501;30.19583;      0.36122;  0.63441;50.00000;20.00000;4.08431;2
434.32401;30.20083;      0.36038;  0.63441;50.00000;20.00000;4.08396;2
434.42401;30.20583;      0.35953;  0.63441;50.00000;20.00000;4.08360;2
434.52301;30.21083;      0.35873;  0.62663;50.00000;20.00000;4.08324;2
434.62201;30.21583;      0.35798;  0.62280;50.00000;20.00000;4.08288;2
434.72299;30.22083;      0.35721;  0.61885;50.00000;20.00000;4.08252;2
434.82199;30.22583;      0.35640;  0.61885;50.00000;20.00000;4.08216;2
434.92200;30.23083;      0.35565;  0.61885;50.00000;20.00000;4.08180;2
435.02200;30.23583;      0.35499;  0.61108;50.00000;20.00000;4.08144;2
435.12201;30.24083;      0.35430;  0.60725;50.00000;20.00000;4.08108;2
435.22101;30.24583;      0.35355;  0.60330;50.00000;20.00000;4.08073;2
435.32001;30.25083;      0.35278;  0.60330;50.00000;20.00000;4.08037;2
435.41699;30.25583;      0.35211;  0.59935;50.00000;20.00000;4.08002;2
435.51801;30.26083;      0.35149;  0.59158;50.00000;20.00000;4.07966;2
435.61700;30.26583;      0.35085;  0.58647;50.00000;20.00000;4.07930;2
435.71799;30.27083;      0.35038;  0.58647;50.00000;20.00000;4.07894;2
435.81699;30.27583;      0.34989;  0.58647;50.00000;20.00000;4.07858;2
435.91501;30.28083;      0.34923;  0.58647;50.00000;20.00000;4.07823;2
436.01401;30.28583;      0.34854;  0.58647;50.00000;20.00000;4.07787;2
436.11301;30.29083;      0.34792;  0.58647;50.00000;20.00000;4.07752;2
436.21301;30.29583;      0.34728;  0.58647;50.00000;20.00000;4.07716;2
436.31500;30.30083;      0.34668;  0.58252;50.00000;20.00000;4.07679;2
436.41101;30.30583;      0.34606;  0.57869;50.00000;20.00000;4.07645;2
436.51099;30.31083;      0.34546;  0.57092;50.00000;20.00000;4.07609;2
436.60999;30.31583;      0.34492;  0.57092;50.00000;20.00000;4.07573;2
436.70999;30.32083;      0.34445;  0.57092;50.00000;20.00000;4.07537;2
436.80600;30.32583;      0.34405;  0.57092;50.00000;20.00000;4.07503;2
436.90900;30.33083;      0.34356;  0.57092;50.00000;20.00000;4.07466;2
437.00699;30.33583;      0.34313;  0.57092;50.00000;20.00000;4.07431;2
437.10800;30.34083;      0.34271;  0.57092;50.00000;20.00000;4.07394;2
437.20801;30.34583;      0.34221;  0.57092;50.00000;20.00000;4.07358;2
437.30701;30.35083;      0.34174;  0.57092;50.00000;20.00000;4.07323;2
437.40601;30.35583;      0.34132;  0.57092;50.00000;20.00000;4.07287;2
437.50400;30.36083;      0.34083;  0.57092;50.00000;20.00000;4.07252;2
437.60300;30.36583;      0.34038;  0.57092;50.00000;20.00000;4.07217;2
437.70200;30.37083;      0.33997;  0.57092;50.00000;20.00000;4.07181;2
437.79999;30.37583;      0.33954;  0.57092;50.00000;20.00000;4.07146;2
437.90100;30.38083;      0.33916;  0.56303;50.00000;20.00000;4.07110;2
438.00201;30.38583;      0.33876;  0.55920;50.00000;20.00000;4.07073;2
438.10001;30.39083;      0.33842;  0.55525;50.00000;20.00000;4.07038;2
438.20099;30.39583;      0.33810;  0.56303;50.00000;20.00000;4.07002;2
438.29800;30.40083;      0.33782;  0.56697;50.00000;20.00000;4.06967;2
438.39700;30.40583;      0.33739;  0.56697;50.00000;20.00000;4.06932;2
438.49701;30.41083;      0.33701;  0.56697;50.00000;20.00000;4.06896;2
438.59698;30.41583;      0.33671;  0.56697;50.00000;20.00000;4.06860;2
438.69699;30.42083;      0.33642;  0.56697;50.00000;20.00000;4.06824;2
438.79401;30.42583;      0.33608;  0.56697;50.00000;20.00000;4.06789;2
438.89301;30.43083;      0.33578;  0.56697;50.00000;20.00000;4.06754;2
438.99200;30.43583;      0.33552;  0.56697;50.00000;20.00000;4.06718;2
439.09201;30.44083;      0.33536;  0.56697;50.00000;20.00000;4.06683;2
439.18900;30.44583;      0.33510;  0.56697;50.00000;20.00000;4.06648;2
439.28900;30.45083;      0.33485;  0.56314;50.00000;20.00000;4.06612;2
439.38800;30.45583;      0.33462;  0.55920;50.00000;20.00000;4.06577;2
439.48801;30.46083;      0.33436;  0.55142;50.00000;20.00000;4.06541;2
439.58600;30.46583;      0.33413;  0.55142;50.00000;20.00000;4.06506;2
439.68701;30.47083;      0.33390;  0.55142;50.00000;20.00000;4.06469;2
439.78500;30.47583;      0.33365;  0.55142;50.00000;20.00000;4.06434;2
439.88400;30.48083;      0.33333;  0.55142;50.00000;20.00000;4.06399;2
439.98199;30.48583;      0.33309;  0.55142;50.00000;20.00000;4.06364;2
440.08401;30.49083;      0.33295;  0.55142;50.00000;20.00000;4.06327;2
440.18100;30.49583;      0.33274;  0.55142;50.00000;20.00000;4.06293;2
440.28000;30.50083;      0.33244;  0.55142;50.00000;20.00000;4.06257;2
440.38101;30.50583;      0.33212;  0.55142;50.00000;20.00000;4.06221;2
440.48001;30.51083;      0.33191;  0.55142;50.00000;20.00000;4.06186;2
440.57800;30.51583;      0.33174;  0.55142;50.00000;20.00000;4.06150;2
440.67700;30.52083;      0.33158;  0.55142;50.00000;20.00000;4.06115;2
440.77701;30.52583;      0.33143;  0.55142;50.00000;20.00000;4.06079;2
440.87500;30.53083;      0.33124;  0.54759;50.00000;20.00000;4.06044;2
440.97400;30.53583;      0.33103;  0.54364;50.00000;20.00000;4.06009;2
441.07300;30.54083;      0.33084;  0.53587;50.00000;20.00000;4.05973;2
441.17300;30.54583;      0.33067;  0.53587;50.00000;20.00000;4.05938;2
441.27100;30.55083;      0.33042;  0.53587;50.00000;20.00000;4.05903;2
441.37299;30.55583;      0.33019;  0.53587;50.00000;20.00000;4.05866;2
441.46899;30.56083;      0.33024;  0.53587;50.00000;20.00000;4.05832;2
441.56900;30.56583;      0.33013;  0.53587;50.00000;20.00000;4.05796;2
441.66800;30.57083;      0.32990;  0.53587;50.00000;20.00000;4.05761;2
441.76599;30.57583;      0.32982;  0.53587;50.00000;20.00000;4.05726;2
441.86600;30.58083;      0.32981;  0.53587;50.00000;20.00000;4.05690;2
441.96500;30.58583;      0.32959;  0.53587;50.00000;20.00000;4.05655;2
442.06299;30.59083;      0.32938;  0.53587;50.00000;20.00000;4.05620;2
442.16000;30.59583;      0.32919;  0.53587;50.00000;20.00000;4.05585;2
442.26099;30.60083;      0.32905;  0.52809;50.00000;20.00000;4.05549;2
442.35999;30.60583;      0.32890;  0.52414;50.00000;20.00000;4.05513;2
442.45901;30.61083;      0.32886;  0.52031;50.00000;20.00000;4.05478;2
442.55701;30.61583;      0.32874;  0.52031;50.00000;20.00000;4.05443;2
442.65701;30.62083;      0.32870;  0.52031;50.00000;20.00000;4.05407;2
442.75601;30.62583;      0.32878;  0.52031;50.00000;20.00000;4.05372;2
442.85501;30.63083;      0.32874;  0.52031;50.00000;20.00000;4.05337;2
442.95300;30.63583;      0.32872;  0.52031;50.00000;20.00000;4.05302;2
443.05200;30.64083;      0.32866;  0.52031;50.00000;20.00000;4.05266;2
443.15201;30.64583;      0.32856;  0.52031;50.00000;20.00000;4.05231;2
443.25400;30.65083;      0.32861;  0.52031;50.00000;20.00000;4.05194;2
443.34900;30.65583;      0.32862;  0.52031;50.00000;20.00000;4.05160;2
443.44901;30.66083;      0.32858;  0.52031;50.00000;20.00000;4.05125;2
443.54999;30.66583;      0.32839;  0.52031;50.00000;20.00000;4.05089;2
443.64700;30.67083;      0.32825;  0.52031;50.00000;20.00000;4.05054;2
443.74799;30.67583;      0.32812;  0.52031;50.00000;20.00000;4.05018;2
443.84500;30.68083;      0.32804;  0.52031;50.00000;20.00000;4.04983;2
443.94501;30.68583;      0.32805;  0.52031;50.00000;20.00000;4.04948;2
444.04001;30.69083;      0.32805;  0.52031;50.00000;20.00000;4.04914;2
444.14099;30.69583;      0.32806;  0.52031;50.00000;20.00000;4.04878;2
444.23901;30.70083;      0.32805;  0.52031;50.00000;20.00000;4.04843;2
444.33899;30.70583;      0.32812;  0.52031;50.00000;20.00000;4.04807;2
444.43900;30.71083;      0.32813;  0.52031;50.00000;20.00000;4.04772;2
444.53699;30.71583;      0.32818;  0.52031;50.00000;20.00000;4.04737;2
444.63699;30.72083;      0.32820;  0.52031;50.00000;20.00000;4.04701;2
444.73599;30.72583;      0.32819;  0.52031;50.00000;20.00000;4.04666;2
444.83401;30.73083;      0.32822;  0.52031;50.00000;20.00000;4.04631;2
444.93201;30.73583;      0.32827;  0.52031;50.00000;20.00000;4.04596;2
445.03299;30.74083;      0.32834;  0.52031;50.00000;20.00000;4.04560;2
445.13000;30.74583;      0.32848;  0.52031;50.00000;20.00000;4.04526;2
445.23001;30.75083;      0.32853;  0.51637;50.00000;20.00000;4.04490;2
445.32901;30.75583;      0.32858;  0.51254;50.00000;20.00000;4.04455;2
445.42599;30.76083;      0.32865;  0.51254;50.00000;20.00000;4.04420;2
445.52499;30.76583;      0.32879;  0.51254;50.00000;20.00000;4.04385;2
445.62299;30.77083;      0.32884;  0.51254;50.00000;20.00000;4.04350;2
445.72400;30.77583;      0.32885;  0.51254;50.00000;20.00000;4.04314;2
445.82401;30.78083;      0.32885;  0.51254;50.00000;20.00000;4.04278;2
445.92300;30.78583;      0.32888;  0.51254;50.00000;20.00000;4.04243;2
446.02200;30.79083;      0.32900;  0.51254;50.00000;20.00000;4.04208;2
446.12000;30.79583;      0.32903;  0.51254;50.00000;20.00000;4.04173;2
446.21799;30.80083;      0.32903;  0.51254;50.00000;20.00000;4.04138;2
446.31799;30.80583;      0.32913;  0.51254;50.00000;20.00000;4.04103;2
446.41599;30.81083;      0.32918;  0.51254;50.00000;20.00000;4.04068;2
446.51401;30.81583;      0.32919;  0.51254;50.00000;20.00000;4.04033;2
446.61499;30.82083;      0.32932;  0.50859;50.00000;20.00000;4.03997;2
446.71399;30.82583;      0.32944;  0.50082;50.00000;20.00000;4.03962;2
446.81299;30.83083;      0.32973;  0.49699;50.00000;20.00000;4.03927;2
446.91199;30.83583;      0.33005;  0.49699;50.00000;20.00000;4.03892;2
447.01099;30.84083;      0.33014;  0.48921;50.00000;20.00000;4.03856;2
447.10999;30.84583;      0.33028;  0.48921;50.00000;20.00000;4.03821;2
447.20801;30.85083;      0.33035;  0.48921;50.00000;20.00000;4.03786;2
447.30600;30.85583;      0.33049;  0.48921;50.00000;20.00000;4.03751;2
447.40601;30.86083;      0.33065;  0.48921;50.00000;20.00000;4.03716;2
447.50699;30.86583;      0.33081;  0.48921;50.00000;20.00000;4.03680;2
447.60400;30.87083;      0.33095;  0.48921;50.00000;20.00000;4.03646;2
447.70300;30.87583;      0.33109;  0.48921;50.00000;20.00000;4.03610;2
447.80301;30.88083;      0.33120;  0.48921;50.00000;20.00000;4.03575;2
447.90100;30.88583;      0.33150;  0.48921;50.00000;20.00000;4.03540;2
447.99899;30.89083;      0.33172;  0.48921;50.00000;20.00000;4.03505;2
448.09799;30.89583;      0.33173;  0.48921;50.00000;20.00000;4.03470;2
448.19800;30.90083;      0.33176;  0.48921;50.00000;20.00000;4.03435;2
448.29599;30.90583;      0.33192;  0.48921;50.00000;20.00000;4.03400;2
448.39499;30.91083;      0.33206;  0.48921;50.00000;20.00000;4.03365;2
448.49500;30.91583;      0.33224;  0.48921;50.00000;20.00000;4.03329;2
448.59100;30.92083;      0.33247;  0.48921;50.00000;20.00000;4.03295;2
448.69199;30.92583;      0.33269;  0.48921;50.00000;20.00000;4.03259;2
448.78900;30.93083;      0.33296;  0.48921;50.00000;20.00000;4.03225;2
448.88901;30.93583;      0.33321;  0.48921;50.00000;20.00000;4.03189;2
448.98901;30.94083;      0.33344;  0.48921;50.00000;20.00000;4.03154;2
449.08801;30.94583;      0.33358;  0.48921;50.00000;20.00000;4.03119;2
449.18399;30.95083;      0.33376;  0.48921;50.00000;20.00000;4.03085;2
449.28601;30.95583;      0.33401;  0.48921;50.00000;20.00000;4.03049;2
449.38501;30.96083;      0.33424;  0.48921;50.00000;20.00000;4.03014;2
449.48401;30.96583;      0.33444;  0.48921;50.00000;20.00000;4.02979;2
449.58099;30.97083;      0.33465;  0.48921;50.00000;20.00000;4.02944;2
449.67999;30.97583;      0.33487;  0.48921;50.00000;20.00000;4.02909;2
449.77701;30.98083;      0.33521;  0.48921;50.00000;20.00000;4.02875;2
449.87701;30.98583;      0.33557;  0.48921;50.00000;20.00000;4.02839;2
449.97699;30.99083;      0.33588;  0.48921;50.00000;20.00000;4.02804;2
450.07501;30.99583;      0.33613;  0.48921;50.00000;20.00000;4.02769;2
450.17499;31.00083;      0.33634;  0.48921;50.00000;20.00000;4.02734;2
450.27200;31.00583;      0.33643;  0.48921;50.00000;20.00000;4.02699;2
450.37399;31.01083;      0.33670;  0.48921;50.00000;20.00000;4.02663;2
450.47198;31.01583;      0.33693;  0.48921;50.00000;20.00000;4.02628;2
450.57001;31.02083;      0.33714;  0.49304;50.00000;20.00000;4.02594;2
450.67001;31.02583;      0.33741;  0.50082;50.00000;20.00000;4.02558;2
450.76801;31.03083;      0.33786;  0.50476;50.00000;20.00000;4.02524;2
450.86600;31.03583;      0.33813;  0.50476;50.00000;20.00000;4.02489;2
450.96399;31.04083;      0.33840;  0.50476;50.00000;20.00000;4.02454;2
451.06299;31.04583;      0.33867;  0.50476;50.00000;20.00000;4.02419;2
451.16699;31.05083;      0.33890;  0.50476;50.00000;20.00000;4.02382;2
451.26401;31.05583;      0.33921;  0.50476;50.00000;20.00000;4.02348;2
451.36200;31.06083;      0.33946;  0.50476;50.00000;20.00000;4.02313;2
451.45999;31.06583;      0.33976;  0.50476;50.00000;20.00000;4.02279;2
451.55899;31.07083;      0.34003;  0.49699;50.00000;20.00000;4.02244;2
451.65799;31.07583;      0.34028;  0.49304;50.00000;20.00000;4.02209;2
451.75800;31.08083;      0.34055;  0.48921;50.00000;20.00000;4.02173;2
451.85501;31.08583;      0.34078;  0.48921;50.00000;20.00000;4.02139;2
451.95401;31.09083;      0.34100;  0.48921;50.00000;20.00000;4.02104;2
452.05200;31.09583;      0.34134;  0.48921;50.00000;20.00000;4.02069;2
452.15201;31.10083;      0.34168;  0.48921;50.00000;20.00000;4.02034;2
452.25000;31.10583;      0.34200;  0.48921;50.00000;20.00000;4.01999;2
452.35001;31.11083;      0.34214;  0.48921;50.00000;20.00000;4.01964;2
452.44800;31.11583;      0.34221;  0.48921;50.00000;20.00000;4.01929;2
