Repository: TristanHehnen/BESKID_ExperimentalData

# Experimental Data of the BESKID Project

The repository contains the public experimental data of the BESKID project.

The primary material investigate is Poly(methyl methacrylate) (PMMA).

The materials have been examined in various experimental setups, across different sizes, from micro- to real-scale. Data of the following setups is available:
- Thermogravimetric analysis (TGA)
- Micro-scale combustion calorimetry (MCC)
- Differential scanning calorimetry (DSC)
- Cone calorimetry

File: ExpData/TGA/DE_6mm/ExpDat_PMMA_DE_6mm_20Kmin_03.txt (part 8 of 13)
#SEG. 2:                     ;30�C/20.0(K/min)/700�C
#SEG. 3:                     ;700�C/00:10/700�C
##Temp./�C;Time/min;DSC/(mW/mg);Mass/%;Gas Flow(purge2)/(ml/min);Gas Flow(protective)/(ml/min);Sensit./(uV/mW);Segment
396.18500;28.30500;      3.38753; 17.71541;50.00000;20.00000;4.22397;2
396.29001;28.31000;      3.39190; 17.64920;50.00000;20.00000;4.22358;2
396.39001;28.31500;      3.40615; 17.48032;50.00000;20.00000;4.22320;2
396.48901;28.32000;      3.39742; 17.37775;50.00000;20.00000;4.22283;2
396.58899;28.32500;      3.38442; 17.20504;50.00000;20.00000;4.22246;2
396.68799;28.33000;      3.36379; 17.11804;50.00000;20.00000;4.22209;2
396.78900;28.33500;      3.34220; 16.95705;50.00000;20.00000;4.22171;2
396.88901;28.34000;      3.32725; 16.86355;50.00000;20.00000;4.22134;2
396.99200;28.34500;      3.33346; 16.69350;50.00000;20.00000;4.22095;2
397.09399;28.35000;      3.33749; 16.60255;50.00000;20.00000;4.22057;2
397.19501;28.35500;      3.34348; 16.43773;50.00000;20.00000;4.22019;2
397.29901;28.36000;      3.35673; 16.34934;50.00000;20.00000;4.21981;2
397.39499;28.36500;      3.34544; 16.18707;50.00000;20.00000;4.21945;2
397.49600;28.37000;      3.32135; 16.09880;50.00000;20.00000;4.21907;2
397.59601;28.37500;      3.29552; 15.93908;50.00000;20.00000;4.21870;2
397.69400;28.38000;      3.27200; 15.85336;50.00000;20.00000;4.21833;2
397.79099;28.38500;      3.24949; 15.69621;50.00000;20.00000;4.21797;2
397.89200;28.39000;      3.23030; 15.61188;50.00000;20.00000;4.21759;2
397.98999;28.39500;      3.21354; 15.39886;50.00000;20.00000;4.21723;2
398.09399;28.40000;      3.20644; 15.37028;50.00000;20.00000;4.21684;2
398.19699;28.40500;      3.21900; 15.23659;50.00000;20.00000;4.21645;2
398.29901;28.41000;      3.23054; 15.14309;50.00000;20.00000;4.21607;2
398.40201;28.41500;      3.23535; 15.04831;50.00000;20.00000;4.21569;2
398.50101;28.42000;      3.22964; 14.96259;50.00000;20.00000;4.21532;2
398.60101;28.42500;      3.21244; 14.82878;50.00000;20.00000;4.21495;2
398.70001;28.43000;      3.19121; 14.76908;50.00000;20.00000;4.21458;2
398.79999;28.43500;      3.17784; 14.58207;50.00000;20.00000;4.21420;2
398.90100;28.44000;      3.17588; 14.54571;50.00000;20.00000;4.21383;2
399.00201;28.44500;      3.17553; 14.38217;50.00000;20.00000;4.21345;2
399.10501;28.45000;      3.17044; 14.26915;50.00000;20.00000;4.21307;2
399.20599;28.45500;      3.16094; 14.16404;50.00000;20.00000;4.21269;2
399.30701;28.46000;      3.15800; 14.06926;50.00000;20.00000;4.21231;2
399.40799;28.46500;      3.15696; 13.91988;50.00000;20.00000;4.21194;2
399.51001;28.47000;      3.15611; 13.85112;50.00000;20.00000;4.21156;2
399.60999;28.47500;      3.15075; 13.64588;50.00000;20.00000;4.21118;2
399.71100;28.48000;      3.14551; 13.60952;50.00000;20.00000;4.21081;2
399.81000;28.48500;      3.13847; 13.44726;50.00000;20.00000;4.21044;2
399.91199;28.49000;      3.12976; 13.33691;50.00000;20.00000;4.21006;2
400.01199;28.49500;      3.11863; 13.23563;50.00000;20.00000;4.20968;2
400.11301;28.50000;      3.10297; 13.14596;50.00000;20.00000;4.20931;2
400.21399;28.50500;      3.08645; 13.00576;50.00000;20.00000;4.20893;2
400.31400;28.51000;      3.07846; 12.94083;50.00000;20.00000;4.20856;2
400.41599;28.51500;      3.07782; 12.74604;50.00000;20.00000;4.20818;2
400.51801;28.52000;      3.07453; 12.71096;50.00000;20.00000;4.20780;2
400.61700;28.52500;      3.06975; 12.55648;50.00000;20.00000;4.20743;2
400.71799;28.53000;      3.06379; 12.44997;50.00000;20.00000;4.20706;2
400.81799;28.53500;      3.05370; 12.35263;50.00000;20.00000;4.20668;2
400.92001;28.54000;      3.04356; 12.26563;50.00000;20.00000;4.20630;2
401.02100;28.54500;      3.03457; 12.12927;50.00000;20.00000;4.20593;2
401.12100;28.55000;      3.02748; 12.06689;50.00000;20.00000;4.20555;2
401.22400;28.55500;      3.02044; 11.87989;50.00000;20.00000;4.20517;2
401.32199;28.56000;      3.01263; 11.84748;50.00000;20.00000;4.20481;2
401.42300;28.56500;      3.00481; 11.70206;50.00000;20.00000;4.20443;2
401.52499;28.57000;      2.99618; 11.60205;50.00000;20.00000;4.20405;2
401.62701;28.57500;      2.98975; 11.50855;50.00000;20.00000;4.20367;2
401.72900;28.58000;      2.98277; 11.42550;50.00000;20.00000;4.20329;2
401.82901;28.58500;      2.97593; 11.29436;50.00000;20.00000;4.20292;2
401.92999;28.59000;      2.97042; 11.23454;50.00000;20.00000;4.20254;2
402.02899;28.59500;      2.96382; 11.05404;50.00000;20.00000;4.20218;2
402.13101;28.60000;      2.95595; 11.02291;50.00000;20.00000;4.20180;2
402.23300;28.60500;      2.94928; 10.88144;50.00000;20.00000;4.20142;2
402.33499;28.61000;      2.94442; 10.78526;50.00000;20.00000;4.20104;2
402.43500;28.61500;      2.93877; 10.69571;50.00000;20.00000;4.20067;2
402.53601;28.62000;      2.93300; 10.61522;50.00000;20.00000;4.20029;2
402.63800;28.62500;      2.92672; 10.49058;50.00000;20.00000;4.19991;2
402.73901;28.63000;      2.91996; 10.43344;50.00000;20.00000;4.19954;2
402.83899;28.63500;      2.91296; 10.26072;50.00000;20.00000;4.19917;2
402.94101;28.64000;      2.90524; 10.23087;50.00000;20.00000;4.19879;2
403.04099;28.64500;      2.89718; 10.09845;50.00000;20.00000;4.19842;2
403.14401;28.65000;      2.88845; 10.00623;50.00000;20.00000;4.19803;2
403.24399;28.65500;      2.87988;  9.92050;50.00000;20.00000;4.19766;2
403.34601;28.66000;      2.87145;  9.84384;50.00000;20.00000;4.19728;2
403.44601;28.66500;      2.86230;  9.72316;50.00000;20.00000;4.19691;2
403.54700;28.67000;      2.85179;  9.66729;50.00000;20.00000;4.19654;2
403.64899;28.67500;      2.84111;  9.50235;50.00000;20.00000;4.19616;2
403.74899;28.68000;      2.83012;  9.47250;50.00000;20.00000;4.19579;2
403.84799;28.68500;      2.81835;  9.34264;50.00000;20.00000;4.19542;2
403.95099;28.69000;      2.80625;  9.25309;50.00000;20.00000;4.19504;2
404.05099;28.69500;      2.79372;  9.16992;50.00000;20.00000;4.19466;2
404.15399;28.70000;      2.78104;  9.09466;50.00000;20.00000;4.19428;2
404.25299;28.70500;      2.76778;  8.97653;50.00000;20.00000;4.19392;2
404.35400;28.71000;      2.75451;  8.92322;50.00000;20.00000;4.19354;2
404.45401;28.71500;      2.74074;  8.76478;50.00000;20.00000;4.19317;2
404.55600;28.72000;      2.72664;  8.73760;50.00000;20.00000;4.19279;2
404.65399;28.72500;      2.71244;  8.61680;50.00000;20.00000;4.19243;2
404.75500;28.73000;      2.69811;  8.53376;50.00000;20.00000;4.19205;2
404.85501;28.73500;      2.68343;  8.45965;50.00000;20.00000;4.19168;2
404.95801;28.74000;      2.66845;  8.39344;50.00000;20.00000;4.19130;2
405.05899;28.74500;      2.65310;  8.28960;50.00000;20.00000;4.19093;2
405.16000;28.75000;      2.63775;  8.24279;50.00000;20.00000;4.19055;2
405.25900;28.75500;      2.62210;  8.10004;50.00000;20.00000;4.19018;2
405.35901;28.76000;      2.60598;  8.07530;50.00000;20.00000;4.18981;2
405.45999;28.76500;      2.58991;  7.96240;50.00000;20.00000;4.18944;2
405.56100;28.77000;      2.57372;  7.88574;50.00000;20.00000;4.18906;2
405.66299;28.77500;      2.55745;  7.81430;50.00000;20.00000;4.18869;2
405.76099;28.78000;      2.54111;  7.75077;50.00000;20.00000;4.18832;2
405.86301;28.78500;      2.52471;  7.65076;50.00000;20.00000;4.18794;2
405.96301;28.79000;      2.50817;  7.60523;50.00000;20.00000;4.18757;2
406.06500;28.79500;      2.49159;  7.46898;50.00000;20.00000;4.18720;2
406.16501;28.80000;      2.47484;  7.44552;50.00000;20.00000;4.18683;2
406.26599;28.80500;      2.45836;  7.34168;50.00000;20.00000;4.18645;2
406.36700;28.81000;      2.44170;  7.27152;50.00000;20.00000;4.18608;2
406.46799;28.81500;      2.42458;  7.20799;50.00000;20.00000;4.18570;2
406.56900;28.82000;      2.40739;  7.15084;50.00000;20.00000;4.18533;2
406.66901;28.82500;      2.39054;  7.06117;50.00000;20.00000;4.18496;2
406.76801;28.83000;      2.37387;  7.01970;50.00000;20.00000;4.18459;2
406.87100;28.83500;      2.35729;  6.89763;50.00000;20.00000;4.18421;2
406.97198;28.84000;      2.34058;  6.87683;50.00000;20.00000;4.18384;2
407.07199;28.84500;      2.32382;  6.78205;50.00000;20.00000;4.18347;2
407.17300;28.85000;      2.30663;  6.71712;50.00000;20.00000;4.18309;2
407.27399;28.85500;      2.28911;  6.65603;50.00000;20.00000;4.18272;2
407.37299;28.86000;      2.27145;  6.60155;50.00000;20.00000;4.18235;2
407.47501;28.86500;      2.25347;  6.51839;50.00000;20.00000;4.18198;2
407.57401;28.87000;      2.23508;  6.48075;50.00000;20.00000;4.18161;2
407.67599;28.87500;      2.21684;  6.36785;50.00000;20.00000;4.18123;2
407.77600;28.88000;      2.19883;  6.34834;50.00000;20.00000;4.18086;2
407.87601;28.88500;      2.18139;  6.26262;50.00000;20.00000;4.18049;2
407.97900;28.89000;      2.16404;  6.20291;50.00000;20.00000;4.18011;2
408.07901;28.89500;      2.14684;  6.14704;50.00000;20.00000;4.17974;2
408.17999;28.90000;      2.13003;  6.09768;50.00000;20.00000;4.17937;2
408.27899;28.90500;      2.11412;  6.02114;50.00000;20.00000;4.17900;2
408.38000;28.91000;      2.09893;  5.98606;50.00000;20.00000;4.17863;2
408.48199;28.91500;      2.08413;  5.88222;50.00000;20.00000;4.17825;2
408.58401;28.92000;      2.06985;  5.86003;50.00000;20.00000;4.17788;2
408.68201;28.92500;      2.05597;  5.77175;50.00000;20.00000;4.17751;2
408.78299;28.93000;      2.04223;  5.71205;50.00000;20.00000;4.17714;2
408.88501;28.93500;      2.02826;  5.66269;50.00000;20.00000;4.17676;2
408.98599;28.94000;      2.01389;  5.61727;50.00000;20.00000;4.17639;2
409.08600;28.94500;      1.99966;  5.54723;50.00000;20.00000;4.17602;2
409.19000;28.95000;      1.98579;  5.51471;50.00000;20.00000;4.17564;2
409.28799;28.95500;      1.97204;  5.41865;50.00000;20.00000;4.17528;2
409.39099;28.96000;      1.95872;  5.40169;50.00000;20.00000;4.17489;2
409.49301;28.96500;      1.94576;  5.32515;50.00000;20.00000;4.17452;2
409.59399;28.97000;      1.93283;  5.27323;50.00000;20.00000;4.17415;2
409.69299;28.97500;      1.91978;  5.22514;50.00000;20.00000;4.17378;2
409.79700;28.98000;      1.90664;  5.18228;50.00000;20.00000;4.17340;2
409.89600;28.98500;      1.89321;  5.11607;50.00000;20.00000;4.17303;2
409.99899;28.99000;      1.87975;  5.08622;50.00000;20.00000;4.17265;2
410.10001;28.99500;      1.86633;  4.99527;50.00000;20.00000;4.17228;2
410.19800;29.00000;      1.85277;  4.97971;50.00000;20.00000;4.17192;2
410.30200;29.00500;      1.83958;  4.91222;50.00000;20.00000;4.17153;2
410.40302;29.01000;      1.82706;  4.86541;50.00000;20.00000;4.17116;2
410.50400;29.01500;      1.81436;  4.82395;50.00000;20.00000;4.17079;2
410.60599;29.02000;      1.80125;  4.78620;50.00000;20.00000;4.17041;2
410.70599;29.02500;      1.78770;  4.72649;50.00000;20.00000;4.17004;2
410.80801;29.03000;      1.77386;  4.69920;50.00000;20.00000;4.16967;2
410.90799;29.03500;      1.75988;  4.61615;50.00000;20.00000;4.16930;2
411.00900;29.04000;      1.74594;  4.60186;50.00000;20.00000;4.16892;2
411.11301;29.04500;      1.73241;  4.53821;50.00000;20.00000;4.16854;2
411.21301;29.05000;      1.71923;  4.49407;50.00000;20.00000;4.16817;2
411.31299;29.05500;      1.70584;  4.45388;50.00000;20.00000;4.16780;2
411.41501;29.06000;      1.69226;  4.41753;50.00000;20.00000;4.16743;2
411.51700;29.06500;      1.67863;  4.36166;50.00000;20.00000;4.16705;2
411.61700;29.07000;      1.66476;  4.33564;50.00000;20.00000;4.16668;2
411.71899;29.07500;      1.65077;  4.25782;50.00000;20.00000;4.16631;2
411.81799;29.08000;      1.63702;  4.24481;50.00000;20.00000;4.16594;2
411.92001;29.08500;      1.62341;  4.18499;50.00000;20.00000;4.16557;2
412.02200;29.09000;      1.61000;  4.14352;50.00000;20.00000;4.16519;2
412.12100;29.09500;      1.59659;  4.10589;50.00000;20.00000;4.16483;2
412.22400;29.10000;      1.58322;  4.07209;50.00000;20.00000;4.16445;2
412.32599;29.10500;      1.56985;  4.01889;50.00000;20.00000;4.16407;2
412.42599;29.11000;      1.55637;  3.99415;50.00000;20.00000;4.16370;2
412.52600;29.11500;      1.54329;  3.92144;50.00000;20.00000;4.16334;2
412.62701;29.12000;      1.53029;  3.90971;50.00000;20.00000;4.16296;2
412.73001;29.12500;      1.51778;  3.85651;50.00000;20.00000;4.16259;2
412.82999;29.13000;      1.50536;  3.82015;50.00000;20.00000;4.16222;2
412.93201;29.13500;      1.49274;  3.78635;50.00000;20.00000;4.16184;2
413.03500;29.14000;      1.47997;  3.75650;50.00000;20.00000;4.16146;2
413.13400;29.14500;      1.46756;  3.70981;50.00000;20.00000;4.16110;2
413.23499;29.15000;      1.45540;  3.68902;50.00000;20.00000;4.16073;2
413.33401;29.15500;      1.44281;  3.62664;50.00000;20.00000;4.16036;2
413.43701;29.16000;      1.43061;  3.61631;50.00000;20.00000;4.15998;2
413.53799;29.16500;      1.41865;  3.56961;50.00000;20.00000;4.15961;2
413.63800;29.17000;      1.40655;  3.53709;50.00000;20.00000;4.15924;2
413.73901;29.17500;      1.39417;  3.50724;50.00000;20.00000;4.15887;2
413.84100;29.18000;      1.38195;  3.48122;50.00000;20.00000;4.15850;2
413.94299;29.18500;      1.37006;  3.43975;50.00000;20.00000;4.15812;2
414.04401;29.19000;      1.35822;  3.42024;50.00000;20.00000;4.15775;2
414.14499;29.19500;      1.34654;  3.36309;50.00000;20.00000;4.15738;2
414.24600;29.20000;      1.33493;  3.35275;50.00000;20.00000;4.15701;2
414.34799;29.20500;      1.32345;  3.30722;50.00000;20.00000;4.15663;2
414.45099;29.21000;      1.31193;  3.27609;50.00000;20.00000;4.15626;2
414.54901;29.21500;      1.30062;  3.24880;50.00000;20.00000;4.15590;2
414.65100;29.22000;      1.28911;  3.22417;50.00000;20.00000;4.15552;2
414.75201;29.22500;      1.27765;  3.18654;50.00000;20.00000;4.15515;2
414.85199;29.23000;      1.26673;  3.16958;50.00000;20.00000;4.15478;2
414.95401;29.23500;      1.25620;  3.11766;50.00000;20.00000;4.15441;2
415.05701;29.24000;      1.24550;  3.10860;50.00000;20.00000;4.15403;2
415.15799;29.24500;      1.23454;  3.06969;50.00000;20.00000;4.15366;2
415.26001;29.25000;      1.22375;  3.04367;50.00000;20.00000;4.15329;2
415.35901;29.25500;      1.21334;  3.01905;50.00000;20.00000;4.15292;2
415.45999;29.26000;      1.20282;  2.99698;50.00000;20.00000;4.15255;2
415.56299;29.26500;      1.19208;  2.96051;50.00000;20.00000;4.15217;2
415.66299;29.27000;      1.18122;  2.94366;50.00000;20.00000;4.15181;2
415.76401;29.27500;      1.17082;  2.89302;50.00000;20.00000;4.15143;2
415.86700;29.28000;      1.16136;  2.88524;50.00000;20.00000;4.15106;2
415.96701;29.28500;      1.15105;  2.84761;50.00000;20.00000;4.15069;2
416.06699;29.29000;      1.14064;  2.82159;50.00000;20.00000;4.15032;2
416.17001;29.29500;      1.13037;  2.79952;50.00000;20.00000;4.14995;2
416.27100;29.30000;      1.12024;  2.78140;50.00000;20.00000;4.14958;2
416.37100;29.30500;      1.10996;  2.75282;50.00000;20.00000;4.14921;2
416.47101;29.31000;      1.09976;  2.73982;50.00000;20.00000;4.14884;2
416.57300;29.31500;      1.08965;  2.70090;50.00000;20.00000;4.14847;2
416.67401;29.32000;      1.07960;  2.69440;50.00000;20.00000;4.14810;2
416.77499;29.32500;      1.07107;  2.66315;50.00000;20.00000;4.14773;2
416.87601;29.33000;      1.06247;  2.64109;50.00000;20.00000;4.14736;2
416.97800;29.33500;      1.05331;  2.62169;50.00000;20.00000;4.14698;2
417.07901;29.34000;      1.04396;  2.60345;50.00000;20.00000;4.14661;2
417.17899;29.34500;      1.03486;  2.57488;50.00000;20.00000;4.14625;2
417.28101;29.35000;      1.02572;  2.56059;50.00000;20.00000;4.14587;2
417.38400;29.35500;      1.01675;  2.51912;50.00000;20.00000;4.14549;2
417.48300;29.36000;      1.00805;  2.50728;50.00000;20.00000;4.14513;2
417.58600;29.36500;      0.99935;  2.47615;50.00000;20.00000;4.14476;2
417.68701;29.37000;      0.99036;  2.45408;50.00000;20.00000;4.14438;2
417.78601;29.37500;      0.98138;  2.43457;50.00000;20.00000;4.14402;2
417.88800;29.38000;      0.97248;  2.41772;50.00000;20.00000;4.14365;2
417.98700;29.38500;      0.96401;  2.38799;50.00000;20.00000;4.14329;2
418.08899;29.39000;      0.95556;  2.37626;50.00000;20.00000;4.14291;2
418.18799;29.39500;      0.94715;  2.34246;50.00000;20.00000;4.14255;2
418.29199;29.40000;      0.93873;  2.33735;50.00000;20.00000;4.14217;2
418.39301;29.40500;      0.93036;  2.31005;50.00000;20.00000;4.14180;2
418.49600;29.41000;      0.92240;  2.29181;50.00000;20.00000;4.14142;2
418.59601;29.41500;      0.91439;  2.27369;50.00000;20.00000;4.14106;2
418.69501;29.42000;      0.90608;  2.25813;50.00000;20.00000;4.14069;2
418.79599;29.42500;      0.89811;  2.23467;50.00000;20.00000;4.14033;2
418.89899;29.43000;      0.88998;  2.22433;50.00000;20.00000;4.13995;2
419.00000;29.43500;      0.88192;  2.19320;50.00000;20.00000;4.13958;2
419.10001;29.44000;      0.87423;  2.18797;50.00000;20.00000;4.13921;2
419.20099;29.44500;      0.86675;  2.16068;50.00000;20.00000;4.13884;2
419.30200;29.45000;      0.85929;  2.14256;50.00000;20.00000;4.13847;2
419.40302;29.45500;      0.85165;  2.12688;50.00000;20.00000;4.13811;2
419.50299;29.46000;      0.84396;  2.11131;50.00000;20.00000;4.13774;2
419.60599;29.46500;      0.83662;  2.08796;50.00000;20.00000;4.13736;2
419.70700;29.47000;      0.82954;  2.07891;50.00000;20.00000;4.13699;2
419.80499;29.47500;      0.82252;  2.05289;50.00000;20.00000;4.13664;2
419.90799;29.48000;      0.81538;  2.04905;50.00000;20.00000;4.13626;2
420.00900;29.48500;      0.80821;  2.03082;50.00000;20.00000;4.13589;2
420.10901;29.49000;      0.80101;  2.01781;50.00000;20.00000;4.13552;2
420.20999;29.49500;      0.79395;  2.00619;50.00000;20.00000;4.13516;2
420.31201;29.50000;      0.78703;  1.99446;50.00000;20.00000;4.13478;2
420.41299;29.50500;      0.78048;  1.97634;50.00000;20.00000;4.13441;2
420.51401;29.51000;      0.77376;  1.96717;50.00000;20.00000;4.13405;2
420.61301;29.51500;      0.76716;  1.94126;50.00000;20.00000;4.13368;2
420.71600;29.52000;      0.76043;  1.93731;50.00000;20.00000;4.13331;2
420.81500;29.52500;      0.75381;  1.91652;50.00000;20.00000;4.13295;2
420.91599;29.53000;      0.74736;  1.90224;50.00000;20.00000;4.13258;2
421.01801;29.53500;      0.74095;  1.88807;50.00000;20.00000;4.13220;2
421.11899;29.54000;      0.73462;  1.87506;50.00000;20.00000;4.13184;2
421.22000;29.54500;      0.72838;  1.85554;50.00000;20.00000;4.13147;2
421.31900;29.55000;      0.72231;  1.84776;50.00000;20.00000;4.13111;2
421.42300;29.55500;      0.71643;  1.82174;50.00000;20.00000;4.13073;2
421.52301;29.56000;      0.71036;  1.81791;50.00000;20.00000;4.13036;2
421.62201;29.56500;      0.70433;  1.79840;50.00000;20.00000;4.13000;2
421.72299;29.57000;      0.69830;  1.78539;50.00000;20.00000;4.12963;2
421.82599;29.57500;      0.69248;  1.77377;50.00000;20.00000;4.12926;2
421.92499;29.58000;      0.68677;  1.76204;50.00000;20.00000;4.12890;2
422.02499;29.58500;      0.68097;  1.74520;50.00000;20.00000;4.12853;2
422.12601;29.59000;      0.67519;  1.73869;50.00000;20.00000;4.12816;2
422.22699;29.59500;      0.66947;  1.71662;50.00000;20.00000;4.12779;2
422.32700;29.60000;      0.66408;  1.71662;50.00000;20.00000;4.12743;2
422.42801;29.60500;      0.65864;  1.70106;50.00000;20.00000;4.12706;2
422.53000;29.61000;      0.65305;  1.69061;50.00000;20.00000;4.12669;2
422.62900;29.61500;      0.64761;  1.68027;50.00000;20.00000;4.12633;2
422.73001;29.62000;      0.64226;  1.67632;50.00000;20.00000;4.12596;2
422.83099;29.62500;      0.63697;  1.66203;50.00000;20.00000;4.12559;2
422.93201;29.63000;      0.63172;  1.65297;50.00000;20.00000;4.12522;2
423.03201;29.63500;      0.62685;  1.64775;50.00000;20.00000;4.12486;2
423.13199;29.64000;      0.62182;  1.64124;50.00000;20.00000;4.12450;2
423.23300;29.64500;      0.61667;  1.62184;50.00000;20.00000;4.12413;2
423.33401;29.65000;      0.61153;  1.62184;50.00000;20.00000;4.12376;2
423.43301;29.65500;      0.60653;  1.61139;50.00000;20.00000;4.12340;2
423.53299;29.66000;      0.60162;  1.60233;50.00000;20.00000;4.12304;2
423.63501;29.66500;      0.59686;  1.59199;50.00000;20.00000;4.12266;2
423.73300;29.67000;      0.59216;  1.58804;50.00000;20.00000;4.12231;2
423.83600;29.67500;      0.58750;  1.57376;50.00000;20.00000;4.12193;2
423.93799;29.68000;      0.58289;  1.56470;50.00000;20.00000;4.12156;2
424.03799;29.68500;      0.57828;  1.56075;50.00000;20.00000;4.12120;2
424.13800;29.69000;      0.57375;  1.55564;50.00000;20.00000;4.12083;2
424.23801;29.69500;      0.56939;  1.54135;50.00000;20.00000;4.12047;2
424.33801;29.70000;      0.56499;  1.54135;50.00000;20.00000;4.12011;2
424.43900;29.70500;      0.56071;  1.53090;50.00000;20.00000;4.11974;2
424.53900;29.71000;      0.55642;  1.52311;50.00000;20.00000;4.11937;2
424.63901;29.71500;      0.55216;  1.51405;50.00000;20.00000;4.11901;2
424.74100;29.72000;      0.54791;  1.51010;50.00000;20.00000;4.11864;2
424.84201;29.72500;      0.54374;  1.49454;50.00000;20.00000;4.11827;2
424.94000;29.73000;      0.53964;  1.48420;50.00000;20.00000;4.11792;2
425.04199;29.73500;      0.53562;  1.48025;50.00000;20.00000;4.11754;2
425.14301;29.74000;      0.53179;  1.47375;50.00000;20.00000;4.11718;2
425.24301;29.74500;      0.52788;  1.45818;50.00000;20.00000;4.11681;2
425.34100;29.75000;      0.52409;  1.45818;50.00000;20.00000;4.11646;2
425.44501;29.75500;      0.52054;  1.44912;50.00000;20.00000;4.11608;2
425.54501;29.76000;      0.51693;  1.44262;50.00000;20.00000;4.11572;2
425.64301;29.76500;      0.51349;  1.43484;50.00000;20.00000;4.11536;2
425.74600;29.77000;      0.50981;  1.43484;50.00000;20.00000;4.11499;2
425.84601;29.77500;      0.50619;  1.42311;50.00000;20.00000;4.11462;2
425.94800;29.78000;      0.50260;  1.41532;50.00000;20.00000;4.11425;2
426.04700;29.78500;      0.49896;  1.40626;50.00000;20.00000;4.11389;2
426.14801;29.79000;      0.49538;  1.40626;50.00000;20.00000;4.11353;2
426.24500;29.79500;      0.49200;  1.39720;50.00000;20.00000;4.11317;2
426.34799;29.80000;      0.48866;  1.39070;50.00000;20.00000;4.11280;2
426.44800;29.80500;      0.48538;  1.38292;50.00000;20.00000;4.11244;2
426.54999;29.81000;      0.48213;  1.38292;50.00000;20.00000;4.11207;2
426.64700;29.81500;      0.47887;  1.37119;50.00000;20.00000;4.11171;2
426.74799;29.82000;      0.47564;  1.36340;50.00000;20.00000;4.11135;2
426.84900;29.82500;      0.47245;  1.35434;50.00000;20.00000;4.11098;2
426.94901;29.83000;      0.46943;  1.35434;50.00000;20.00000;4.11062;2
427.05200;29.83500;      0.46669;  1.34261;50.00000;20.00000;4.11024;2
427.14999;29.84000;      0.46378;  1.33611;50.00000;20.00000;4.10989;2
427.25101;29.84500;      0.46087;  1.32832;50.00000;20.00000;4.10952;2
427.34900;29.85000;      0.45793;  1.32832;50.00000;20.00000;4.10917;2
427.45099;29.85500;      0.45493;  1.31926;50.00000;20.00000;4.10880;2
427.55099;29.86000;      0.45195;  1.31276;50.00000;20.00000;4.10843;2
427.65201;29.86500;      0.44912;  1.30498;50.00000;20.00000;4.10807;2
427.75101;29.87000;      0.44633;  1.30498;50.00000;20.00000;4.10771;2
427.85001;29.87500;      0.44353;  1.29325;50.00000;20.00000;4.10735;2
427.95200;29.88000;      0.44074;  1.28686;50.00000;20.00000;4.10698;2
428.05200;29.88500;      0.43825;  1.27896;50.00000;20.00000;4.10662;2
428.15201;29.89000;      0.43579;  1.27896;50.00000;20.00000;4.10626;2
428.25299;29.89500;      0.43339;  1.26990;50.00000;20.00000;4.10589;2
428.35101;29.90000;      0.43109;  1.26340;50.00000;20.00000;4.10553;2
428.45300;29.90500;      0.42859;  1.25689;50.00000;20.00000;4.10516;2
428.55099;29.91000;      0.42618;  1.25689;50.00000;20.00000;4.10481;2
428.65100;29.91500;      0.42382;  1.25306;50.00000;20.00000;4.10445;2
428.75201;29.92000;      0.42153;  1.24783;50.00000;20.00000;4.10408;2
428.85300;29.92500;      0.41917;  1.23482;50.00000;20.00000;4.10372;2
428.95499;29.93000;      0.41685;  1.23482;50.00000;20.00000;4.10335;2
429.05399;29.93500;      0.41462;  1.23482;50.00000;20.00000;4.10299;2
429.15302;29.94000;      0.41241;  1.23099;50.00000;20.00000;4.10263;2
429.25400;29.94500;      0.41020;  1.21926;50.00000;20.00000;4.10226;2
429.35199;29.95000;      0.40801;  1.21275;50.00000;20.00000;4.10191;2
429.45200;29.95500;      0.40608;  1.21275;50.00000;20.00000;4.10155;2
429.55200;29.96000;      0.40411;  1.20880;50.00000;20.00000;4.10118;2
429.65302;29.96500;      0.40207;  1.19579;50.00000;20.00000;4.10082;2
429.75400;29.97000;      0.40014;  1.19057;50.00000;20.00000;4.10045;2
429.85300;29.97500;      0.39810;  1.18406;50.00000;20.00000;4.10010;2
429.95200;29.98000;      0.39625;  1.18406;50.00000;20.00000;4.09974;2
430.05301;29.98500;      0.39439;  1.18406;50.00000;20.00000;4.09937;2
430.15302;29.99000;      0.39252;  1.18023;50.00000;20.00000;4.09901;2
430.25299;29.99500;      0.39074;  1.17117;50.00000;20.00000;4.09865;2
430.35199;30.00000;      0.38898;  1.16594;50.00000;20.00000;4.09829;2
430.45401;30.00500;      0.38722;  1.16594;50.00000;20.00000;4.09792;2
430.55399;30.01000;      0.38550;  1.16594;50.00000;20.00000;4.09756;2
430.65302;30.01500;      0.38376;  1.16199;50.00000;20.00000;4.09720;2
430.75299;30.02000;      0.38209;  1.15816;50.00000;20.00000;4.09684;2
430.85101;30.02500;      0.38041;  1.14771;50.00000;20.00000;4.09649;2
430.95200;30.03000;      0.37882;  1.14771;50.00000;20.00000;4.09612;2
431.05099;30.03500;      0.37721;  1.14771;50.00000;20.00000;4.09576;2
431.15201;30.04000;      0.37573;  1.14387;50.00000;20.00000;4.09540;2
431.25400;30.04500;      0.37427;  1.13214;50.00000;20.00000;4.09503;2
431.35199;30.05000;      0.37292;  1.12564;50.00000;20.00000;4.09468;2
431.45099;30.05500;      0.37150;  1.12564;50.00000;20.00000;4.09432;2
431.55301;30.06000;      0.36995;  1.12564;50.00000;20.00000;4.09395;2
431.65100;30.06500;      0.36853;  1.11786;50.00000;20.00000;4.09360;2
431.75201;30.07000;      0.36714;  1.11274;50.00000;20.00000;4.09323;2
431.85101;30.07500;      0.36570;  1.10752;50.00000;20.00000;4.09287;2
431.95001;30.08000;      0.36436;  1.10752;50.00000;20.00000;4.09252;2
432.04999;30.08500;      0.36303;  1.10752;50.00000;20.00000;4.09216;2
432.14999;30.09000;      0.36172;  1.10357;50.00000;20.00000;4.09179;2
432.24899;30.09500;      0.36045;  1.09323;50.00000;20.00000;4.09144;2
432.34799;30.10000;      0.35923;  1.08673;50.00000;20.00000;4.09108;2
432.44699;30.10500;      0.35824;  1.08673;50.00000;20.00000;4.09072;2
432.54700;30.11000;      0.35710;  1.08673;50.00000;20.00000;4.09036;2
432.64600;30.11500;      0.35590;  1.08278;50.00000;20.00000;4.09000;2
432.74600;30.12000;      0.35470;  1.07894;50.00000;20.00000;4.08964;2
432.84698;30.12500;      0.35351;  1.06861;50.00000;20.00000;4.08928;2
432.94601;30.13000;      0.35270;  1.06861;50.00000;20.00000;4.08892;2
433.04700;30.13500;      0.35163;  1.06861;50.00000;20.00000;4.08856;2
433.14401;30.14000;      0.35053;  1.06861;50.00000;20.00000;4.08821;2
433.24399;30.14500;      0.34937;  1.06861;50.00000;20.00000;4.08785;2
433.34500;30.15000;      0.34825;  1.06861;50.00000;20.00000;4.08748;2
433.44400;30.15500;      0.34717;  1.06071;50.00000;20.00000;4.08713;2
433.54300;30.16000;      0.34619;  1.05688;50.00000;20.00000;4.08677;2
433.64499;30.16500;      0.34515;  1.05293;50.00000;20.00000;4.08640;2
433.74399;30.17000;      0.34408;  1.05293;50.00000;20.00000;4.08605;2
433.84299;30.17500;      0.34300;  1.05293;50.00000;20.00000;4.08569;2
433.94299;30.18000;      0.34221;  1.05293;50.00000;20.00000;4.08533;2
434.04300;30.18500;      0.34135;  1.05293;50.00000;20.00000;4.08497;2
434.14301;30.19000;      0.34047;  1.05293;50.00000;20.00000;4.08461;2
434.24200;30.19500;      0.33969;  1.05293;50.00000;20.00000;4.08425;2
434.34201;30.20000;      0.33894;  1.05293;50.00000;20.00000;4.08389;2
434.44000;30.20500;      0.33815;  1.05293;50.00000;20.00000;4.08354;2
434.54099;30.21000;      0.33735;  1.05293;50.00000;20.00000;4.08317;2
434.64099;30.21500;      0.33656;  1.05293;50.00000;20.00000;4.08281;2
434.73801;30.22000;      0.33568;  1.05293;50.00000;20.00000;4.08247;2
434.83899;30.22500;      0.33488;  1.05293;50.00000;20.00000;4.08210;2
434.93799;30.23000;      0.33413;  1.05293;50.00000;20.00000;4.08175;2
435.03799;30.23500;      0.33351;  1.04514;50.00000;20.00000;4.08139;2
435.13699;30.24000;      0.33280;  1.04131;50.00000;20.00000;4.08103;2
435.23599;30.24500;      0.33213;  1.03736;50.00000;20.00000;4.08067;2
435.33499;30.25000;      0.33144;  1.03736;50.00000;20.00000;4.08032;2
435.43600;30.25500;      0.33089;  1.03736;50.00000;20.00000;4.07995;2
435.53699;30.26000;      0.33033;  1.03736;50.00000;20.00000;4.07959;2
435.63400;30.26500;      0.32966;  1.03736;50.00000;20.00000;4.07924;2
435.73199;30.27000;      0.32906;  1.03736;50.00000;20.00000;4.07889;2
435.83200;30.27500;      0.32859;  1.03736;50.00000;20.00000;4.07853;2
435.93201;30.28000;      0.32799;  1.03736;50.00000;20.00000;4.07817;2
436.03000;30.28500;      0.32743;  1.02958;50.00000;20.00000;4.07782;2
436.13101;30.29000;      0.32689;  1.02575;50.00000;20.00000;4.07745;2
436.23001;30.29500;      0.32623;  1.02180;50.00000;20.00000;4.07710;2
436.33099;30.30000;      0.32569;  1.02180;50.00000;20.00000;4.07674;2
436.42999;30.30500;      0.32524;  1.02180;50.00000;20.00000;4.07638;2
436.53000;30.31000;      0.32468;  1.02180;50.00000;20.00000;4.07602;2
436.63101;30.31500;      0.32421;  1.02180;50.00000;20.00000;4.07566;2
436.73001;30.32000;      0.32378;  1.02180;50.00000;20.00000;4.07530;2
436.82700;30.32500;      0.32327;  1.02180;50.00000;20.00000;4.07495;2
436.92700;30.33000;      0.32264;  1.02180;50.00000;20.00000;4.07459;2
437.02600;30.33500;      0.32211;  1.01402;50.00000;20.00000;4.07424;2
437.12601;30.34000;      0.32166;  1.01018;50.00000;20.00000;4.07388;2
437.22501;30.34500;      0.32125;  1.00623;50.00000;20.00000;4.07352;2
437.32501;30.35000;      0.32089;  1.00623;50.00000;20.00000;4.07316;2
437.42300;30.35500;      0.32050;  1.00623;50.00000;20.00000;4.07281;2
437.52200;30.36000;      0.32009;  1.00623;50.00000;20.00000;4.07246;2
437.62201;30.36500;      0.31966;  1.00623;50.00000;20.00000;4.07210;2
437.72101;30.37000;      0.31928;  1.00623;50.00000;20.00000;4.07174;2
437.82001;30.37500;      0.31887;  1.00240;50.00000;20.00000;4.07139;2
437.91901;30.38000;      0.31864;  0.99845;50.00000;20.00000;4.07103;2
438.01801;30.38500;      0.31830;  0.99067;50.00000;20.00000;4.07068;2
438.11899;30.39000;      0.31795;  0.99067;50.00000;20.00000;4.07031;2
438.21799;30.39500;      0.31763;  0.99845;50.00000;20.00000;4.06996;2
438.31699;30.40000;      0.31731;  1.00240;50.00000;20.00000;4.06960;2
438.41599;30.40500;      0.31704;  1.00240;50.00000;20.00000;4.06925;2
438.51700;30.41000;      0.31672;  1.00240;50.00000;20.00000;4.06889;2
438.61600;30.41500;      0.31642;  1.00240;50.00000;20.00000;4.06853;2
438.71500;30.42000;      0.31614;  1.00240;50.00000;20.00000;4.06818;2
438.81299;30.42500;      0.31588;  1.00240;50.00000;20.00000;4.06783;2
438.91199;30.43000;      0.31561;  1.00240;50.00000;20.00000;4.06747;2
439.01199;30.43500;      0.31537;  1.00240;50.00000;20.00000;4.06711;2
439.11200;30.44000;      0.31516;  0.99845;50.00000;20.00000;4.06675;2
439.21201;30.44500;      0.31501;  0.99067;50.00000;20.00000;4.06640;2
439.31201;30.45000;      0.31484;  0.98684;50.00000;20.00000;4.06604;2
439.40900;30.45500;      0.31465;  0.98684;50.00000;20.00000;4.06569;2
439.51001;30.46000;      0.31442;  0.98684;50.00000;20.00000;4.06533;2
439.60800;30.46500;      0.31425;  0.98684;50.00000;20.00000;4.06498;2
439.70599;30.47000;      0.31402;  0.98684;50.00000;20.00000;4.06463;2
439.80701;30.47500;      0.31376;  0.98684;50.00000;20.00000;4.06426;2
439.90500;30.48000;      0.31344;  0.98289;50.00000;20.00000;4.06391;2
440.00500;30.48500;      0.31323;  0.97510;50.00000;20.00000;4.06356;2
440.10599;30.49000;      0.31302;  0.96988;50.00000;20.00000;4.06319;2
440.20599;30.49500;      0.31276;  0.96988;50.00000;20.00000;4.06284;2
440.30301;30.50000;      0.31255;  0.96988;50.00000;20.00000;4.06249;2
440.40201;30.50500;      0.31229;  0.96988;50.00000;20.00000;4.06213;2
440.50101;30.51000;      0.31216;  0.96988;50.00000;20.00000;4.06178;2
440.59799;30.51500;      0.31223;  0.96604;50.00000;20.00000;4.06143;2
440.69800;30.52000;      0.31222;  0.96209;50.00000;20.00000;4.06108;2
440.79901;30.52500;      0.31203;  0.95431;50.00000;20.00000;4.06071;2
440.89899;30.53000;      0.31175;  0.95431;50.00000;20.00000;4.06036;2
440.99899;30.53500;      0.31141;  0.95431;50.00000;20.00000;4.06000;2
441.09698;30.54000;      0.31111;  0.95431;50.00000;20.00000;4.05965;2
441.19699;30.54500;      0.31089;  0.95431;50.00000;20.00000;4.05929;2
441.29599;30.55000;      0.31088;  0.95431;50.00000;20.00000;4.05894;2
441.39401;30.55500;      0.31082;  0.95431;50.00000;20.00000;4.05859;2
441.49500;30.56000;      0.31087;  0.95431;50.00000;20.00000;4.05823;2
441.59201;30.56500;      0.31080;  0.95431;50.00000;20.00000;4.05788;2
441.69299;30.57000;      0.31068;  0.95431;50.00000;20.00000;4.05752;2
441.79099;30.57500;      0.31055;  0.94653;50.00000;20.00000;4.05717;2
441.89099;30.58000;      0.31045;  0.94270;50.00000;20.00000;4.05681;2
441.98999;30.58500;      0.31030;  0.93875;50.00000;20.00000;4.05646;2
442.09000;30.59000;      0.31015;  0.93875;50.00000;20.00000;4.05610;2
442.18799;30.59500;      0.31009;  0.93875;50.00000;20.00000;4.05575;2
442.28799;30.60000;      0.31010;  0.93875;50.00000;20.00000;4.05539;2
442.38699;30.60500;      0.31008;  0.93875;50.00000;20.00000;4.05504;2
442.48499;30.61000;      0.31009;  0.93875;50.00000;20.00000;4.05469;2
442.58301;30.61500;      0.31000;  0.93875;50.00000;20.00000;4.05434;2
442.68201;30.62000;      0.30999;  0.93875;50.00000;20.00000;4.05398;2
442.78201;30.62500;      0.30995;  0.93875;50.00000;20.00000;4.05363;2
442.88300;30.63000;      0.30985;  0.93875;50.00000;20.00000;4.05327;2
442.98300;30.63500;      0.30979;  0.93875;50.00000;20.00000;4.05291;2
443.07999;30.64000;      0.30977;  0.93875;50.00000;20.00000;4.05256;2
443.18201;30.64500;      0.30975;  0.93875;50.00000;20.00000;4.05220;2
443.27899;30.65000;      0.30974;  0.93875;50.00000;20.00000;4.05185;2
443.37701;30.65500;      0.30970;  0.93875;50.00000;20.00000;4.05150;2
443.47800;30.66000;      0.30966;  0.93875;50.00000;20.00000;4.05114;2
443.57700;30.66500;      0.30960;  0.93875;50.00000;20.00000;4.05079;2
443.67499;30.67000;      0.30954;  0.93875;50.00000;20.00000;4.05044;2
443.77499;30.67500;      0.30967;  0.93875;50.00000;20.00000;4.05008;2
443.87399;30.68000;      0.30974;  0.93875;50.00000;20.00000;4.04973;2
443.97299;30.68500;      0.30979;  0.93875;50.00000;20.00000;4.04938;2
444.07101;30.69000;      0.30978;  0.93875;50.00000;20.00000;4.04903;2
444.17001;30.69500;      0.30976;  0.93875;50.00000;20.00000;4.04868;2
444.26801;30.70000;      0.30974;  0.93875;50.00000;20.00000;4.04833;2
444.37000;30.70500;      0.30981;  0.93875;50.00000;20.00000;4.04796;2
444.46701;30.71000;      0.30984;  0.93875;50.00000;20.00000;4.04762;2
444.56799;30.71500;      0.30985;  0.93875;50.00000;20.00000;4.04726;2
444.66501;30.72000;      0.30985;  0.93875;50.00000;20.00000;4.04691;2
444.76401;30.72500;      0.30988;  0.93875;50.00000;20.00000;4.04656;2
444.86401;30.73000;      0.30993;  0.93875;50.00000;20.00000;4.04620;2
444.96399;30.73500;      0.31002;  0.93875;50.00000;20.00000;4.04585;2
445.06000;30.74000;      0.31009;  0.93875;50.00000;20.00000;4.04550;2
445.16101;30.74500;      0.31014;  0.93875;50.00000;20.00000;4.04514;2
445.26001;30.75000;      0.31019;  0.93875;50.00000;20.00000;4.04479;2
445.35901;30.75500;      0.31022;  0.93875;50.00000;20.00000;4.04444;2
445.45801;30.76000;      0.31026;  0.93875;50.00000;20.00000;4.04409;2
445.55600;30.76500;      0.31036;  0.93875;50.00000;20.00000;4.04374;2
445.65701;30.77000;      0.31045;  0.93875;50.00000;20.00000;4.04338;2
445.75601;30.77500;      0.31052;  0.93875;50.00000;20.00000;4.04303;2
445.85599;30.78000;      0.31059;  0.93875;50.00000;20.00000;4.04267;2
445.95200;30.78500;      0.31064;  0.93875;50.00000;20.00000;4.04233;2
446.05200;30.79000;      0.31069;  0.93875;50.00000;20.00000;4.04197;2
446.15100;30.79500;      0.31080;  0.93875;50.00000;20.00000;4.04162;2
446.25000;30.80000;      0.31092;  0.93875;50.00000;20.00000;4.04127;2
446.35001;30.80500;      0.31097;  0.93875;50.00000;20.00000;4.04091;2
446.44800;30.81000;      0.31097;  0.93875;50.00000;20.00000;4.04056;2
446.54800;30.81500;      0.31100;  0.93875;50.00000;20.00000;4.04021;2
446.64600;30.82000;      0.31107;  0.93480;50.00000;20.00000;4.03986;2
446.74399;30.82500;      0.31121;  0.92702;50.00000;20.00000;4.03951;2
446.84399;30.83000;      0.31141;  0.92318;50.00000;20.00000;4.03916;2
446.94199;30.83500;      0.31161;  0.92318;50.00000;20.00000;4.03881;2
447.04099;30.84000;      0.31171;  0.92318;50.00000;20.00000;4.03846;2
447.14200;30.84500;      0.31180;  0.92318;50.00000;20.00000;4.03810;2
447.23901;30.85000;      0.31187;  0.92318;50.00000;20.00000;4.03775;2
447.34000;30.85500;      0.31203;  0.92318;50.00000;20.00000;4.03739;2
447.43900;30.86000;      0.31219;  0.92318;50.00000;20.00000;4.03704;2
447.53601;30.86500;      0.31233;  0.92318;50.00000;20.00000;4.03670;2
447.63400;30.87000;      0.31248;  0.92318;50.00000;20.00000;4.03635;2
447.73401;30.87500;      0.31273;  0.92318;50.00000;20.00000;4.03599;2
447.83301;30.88000;      0.31291;  0.92318;50.00000;20.00000;4.03564;2
447.93100;30.88500;      0.31307;  0.92318;50.00000;20.00000;4.03529;2
448.03201;30.89000;      0.31325;  0.92318;50.00000;20.00000;4.03494;2
448.13000;30.89500;      0.31335;  0.92318;50.00000;20.00000;4.03459;2
448.22900;30.90000;      0.31344;  0.92318;50.00000;20.00000;4.03424;2
448.32901;30.90500;      0.31358;  0.92318;50.00000;20.00000;4.03388;2
448.42801;30.91000;      0.31376;  0.92318;50.00000;20.00000;4.03353;2
448.52701;30.91500;      0.31405;  0.92318;50.00000;20.00000;4.03318;2
448.62399;30.92000;      0.31429;  0.92318;50.00000;20.00000;4.03284;2
448.72501;30.92500;      0.31437;  0.92318;50.00000;20.00000;4.03248;2
448.82300;30.93000;      0.31442;  0.92318;50.00000;20.00000;4.03213;2
448.92200;30.93500;      0.31453;  0.92318;50.00000;20.00000;4.03178;2
449.02200;30.94000;      0.31467;  0.92318;50.00000;20.00000;4.03142;2
449.12100;30.94500;      0.31476;  0.92318;50.00000;20.00000;4.03107;2
449.21799;30.95000;      0.31496;  0.92318;50.00000;20.00000;4.03073;2
449.31900;30.95500;      0.31523;  0.92318;50.00000;20.00000;4.03037;2
449.41599;30.96000;      0.31557;  0.92318;50.00000;20.00000;4.03003;2
449.51700;30.96500;      0.31584;  0.92318;50.00000;20.00000;4.02967;2
449.61499;30.97000;      0.31604;  0.92318;50.00000;20.00000;4.02932;2
449.71701;30.97500;      0.31607;  0.92318;50.00000;20.00000;4.02896;2
449.81400;30.98000;      0.31612;  0.92318;50.00000;20.00000;4.02862;2
449.91501;30.98500;      0.31630;  0.92318;50.00000;20.00000;4.02826;2
450.01099;30.99000;      0.31653;  0.92318;50.00000;20.00000;4.02792;2
450.10901;30.99500;      0.31686;  0.92318;50.00000;20.00000;4.02757;2
450.20999;31.00000;      0.31709;  0.92318;50.00000;20.00000;4.02721;2
450.30899;31.00500;      0.31725;  0.92318;50.00000;20.00000;4.02686;2
450.40799;31.01000;      0.31747;  0.92318;50.00000;20.00000;4.02651;2
450.50699;31.01500;      0.31770;  0.92318;50.00000;20.00000;4.02616;2
450.60599;31.02000;      0.31792;  0.92702;50.00000;20.00000;4.02581;2
450.70401;31.02500;      0.31811;  0.93480;50.00000;20.00000;4.02546;2
450.80301;31.03000;      0.31835;  0.93875;50.00000;20.00000;4.02511;2
450.90201;31.03500;      0.31858;  0.93875;50.00000;20.00000;4.02476;2
451.00101;31.04000;      0.31896;  0.93875;50.00000;20.00000;4.02441;2
451.10101;31.04500;      0.31919;  0.93875;50.00000;20.00000;4.02406;2
451.19699;31.05000;      0.31932;  0.93875;50.00000;20.00000;4.02372;2
451.29901;31.05500;      0.31942;  0.93875;50.00000;20.00000;4.02336;2
451.39600;31.06000;      0.31947;  0.93875;50.00000;20.00000;4.02301;2
451.49500;31.06500;      0.31980;  0.93875;50.00000;20.00000;4.02266;2
451.59399;31.07000;      0.32018;  0.93875;50.00000;20.00000;4.02231;2
451.69501;31.07500;      0.32028;  0.93875;50.00000;20.00000;4.02196;2
451.79501;31.08000;      0.32055;  0.93875;50.00000;20.00000;4.02160;2
451.89200;31.08500;      0.32073;  0.93875;50.00000;20.00000;4.02126;2
451.99100;31.09000;      0.32100;  0.93875;50.00000;20.00000;4.02091;2
452.09201;31.09500;      0.32138;  0.93875;50.00000;20.00000;4.02055;2
452.18900;31.10000;      0.32165;  0.93875;50.00000;20.00000;4.02021;2
452.28799;31.10500;      0.32192;  0.93875;50.00000;20.00000;4.01986;2
452.38699;31.11000;      0.32206;  0.93875;50.00000;20.00000;4.01951;2
452.48599;31.11500;      0.32202;  0.93875;50.00000;20.00000;4.01916;2
