Repository: TristanHehnen/BESKID_ExperimentalData

# Experimental Data of the BESKID Project

The repository contains the public experimental data of the BESKID project.

The primary material investigate is Poly(methyl methacrylate) (PMMA).

The materials have been examined in various experimental setups, across different sizes, from micro- to real-scale. Data of the following setups is available:
- Thermogravimetric analysis (TGA)
- Micro-scale combustion calorimetry (MCC)
- Differential scanning calorimetry (DSC)
- Cone calorimetry

File: ExpData/TGA/DE_6mm/ExpDat_PMMA_DE_6mm_5Kmin_01.txt (part 11 of 25)
#SEG. 2:                     ;30�C/5.0(K/min)/700�C
#SEG. 3:                     ;700�C/00:10/700�C
##Temp./�C;Time/min;DSC/(mW/mg);Mass/%;Gas Flow(purge2)/(ml/min);Gas Flow(protective)/(ml/min);Sensit./(uV/mW);Segment
297.69299; 63.54000;     0.20034; 91.48845;50.00000;20.00000;4.55694;2
297.74301; 63.55000;     0.20048; 91.48458;50.00000;20.00000;4.55666;2
297.79199; 63.56000;     0.20068; 91.46812;50.00000;20.00000;4.55639;2
297.84100; 63.57000;     0.20073; 91.46812;50.00000;20.00000;4.55611;2
297.89401; 63.58000;     0.20097; 91.46426;50.00000;20.00000;4.55582;2
297.94199; 63.59000;     0.20110; 91.45029;50.00000;20.00000;4.55555;2
297.99301; 63.60000;     0.20115; 91.45029;50.00000;20.00000;4.55527;2
298.04401; 63.61000;     0.20120; 91.44654;50.00000;20.00000;4.55498;2
298.09399; 63.62000;     0.20131; 91.43132;50.00000;20.00000;4.55471;2
298.14099; 63.63000;     0.20157; 91.43132;50.00000;20.00000;4.55444;2
298.19400; 63.64000;     0.20177; 91.43132;50.00000;20.00000;4.55415;2
298.24200; 63.65000;     0.20175; 91.41860;50.00000;20.00000;4.55388;2
298.29401; 63.66000;     0.20183; 91.41349;50.00000;20.00000;4.55359;2
298.34100; 63.67000;     0.20194; 91.41349;50.00000;20.00000;4.55333;2
298.39401; 63.68000;     0.20216; 91.39952;50.00000;20.00000;4.55304;2
298.44199; 63.69000;     0.20229; 91.39316;50.00000;20.00000;4.55277;2
298.49100; 63.70000;     0.20242; 91.38430;50.00000;20.00000;4.55250;2
298.54199; 63.71000;     0.20260; 91.37033;50.00000;20.00000;4.55221;2
298.59201; 63.72000;     0.20284; 91.36658;50.00000;20.00000;4.55193;2
298.64099; 63.73000;     0.20289; 91.34875;50.00000;20.00000;4.55166;2
298.69299; 63.74000;     0.20309; 91.34875;50.00000;20.00000;4.55137;2
298.74200; 63.75000;     0.20322; 91.33478;50.00000;20.00000;4.55110;2
298.79300; 63.76000;     0.20333; 91.33217;50.00000;20.00000;4.55082;2
298.84201; 63.77000;     0.20338; 91.33478;50.00000;20.00000;4.55054;2
298.89301; 63.78000;     0.20351; 91.32206;50.00000;20.00000;4.55026;2
298.94299; 63.79000;     0.20358; 91.31832;50.00000;20.00000;4.54998;2
298.99399; 63.80000;     0.20378; 91.30049;50.00000;20.00000;4.54970;2
299.04300; 63.81000;     0.20402; 91.30049;50.00000;20.00000;4.54942;2
299.09299; 63.82000;     0.20413; 91.28777;50.00000;20.00000;4.54915;2
299.14401; 63.83000;     0.20433; 91.28277;50.00000;20.00000;4.54886;2
299.19101; 63.84000;     0.20447; 91.27891;50.00000;20.00000;4.54860;2
299.24200; 63.85000;     0.20464; 91.25733;50.00000;20.00000;4.54832;2
299.29501; 63.86000;     0.20463; 91.25347;50.00000;20.00000;4.54802;2
299.34399; 63.87000;     0.20465; 91.24972;50.00000;20.00000;4.54775;2
299.39401; 63.88000;     0.20487; 91.23575;50.00000;20.00000;4.54747;2
299.44400; 63.89000;     0.20507; 91.23200;50.00000;20.00000;4.54719;2
299.49399; 63.90000;     0.20516; 91.22814;50.00000;20.00000;4.54691;2
299.54199; 63.91000;     0.20519; 91.21417;50.00000;20.00000;4.54665;2
299.59399; 63.92000;     0.20532; 91.21417;50.00000;20.00000;4.54636;2
299.64301; 63.93000;     0.20546; 91.20656;50.00000;20.00000;4.54608;2
299.69299; 63.94000;     0.20561; 91.19646;50.00000;20.00000;4.54581;2
299.74600; 63.95000;     0.20568; 91.19646;50.00000;20.00000;4.54551;2
299.79300; 63.96000;     0.20581; 91.18374;50.00000;20.00000;4.54525;2
299.84399; 63.97000;     0.20588; 91.17863;50.00000;20.00000;4.54497;2
299.89401; 63.98000;     0.20614; 91.17488;50.00000;20.00000;4.54469;2
299.94299; 63.99000;     0.20621; 91.15830;50.00000;20.00000;4.54441;2
299.99200; 64.00000;     0.20637; 91.15830;50.00000;20.00000;4.54414;2
300.04401; 64.01000;     0.20660; 91.14308;50.00000;20.00000;4.54385;2
300.09100; 64.02000;     0.20678; 91.13547;50.00000;20.00000;4.54359;2
300.14200; 64.03000;     0.20681; 91.12661;50.00000;20.00000;4.54331;2
300.19199; 64.04000;     0.20696; 91.11389;50.00000;20.00000;4.54303;2
300.24301; 64.05000;     0.20710; 91.11003;50.00000;20.00000;4.54274;2
300.29199; 64.06000;     0.20723; 91.09606;50.00000;20.00000;4.54247;2
300.34100; 64.07000;     0.20736; 91.09606;50.00000;20.00000;4.54220;2
300.39301; 64.08000;     0.20752; 91.08345;50.00000;20.00000;4.54191;2
300.44400; 64.09000;     0.20765; 91.07834;50.00000;20.00000;4.54163;2
300.49301; 64.10000;     0.20770; 91.07448;50.00000;20.00000;4.54135;2
300.54199; 64.11000;     0.20785; 91.05926;50.00000;20.00000;4.54108;2
300.59201; 64.12000;     0.20803; 91.05926;50.00000;20.00000;4.54080;2
300.64200; 64.13000;     0.20822; 91.05165;50.00000;20.00000;4.54052;2
300.69299; 64.14000;     0.20834; 91.03768;50.00000;20.00000;4.54024;2
300.74301; 64.15000;     0.20845; 91.03768;50.00000;20.00000;4.53996;2
300.79199; 64.16000;     0.20850; 91.02496;50.00000;20.00000;4.53969;2
300.84299; 64.17000;     0.20878; 91.01985;50.00000;20.00000;4.53941;2
300.89401; 64.18000;     0.20891; 91.01224;50.00000;20.00000;4.53912;2
300.94299; 64.19000;     0.20910; 91.00214;50.00000;20.00000;4.53885;2
300.99200; 64.20000;     0.20922; 90.99827;50.00000;20.00000;4.53858;2
301.04199; 64.21000;     0.20943; 90.98431;50.00000;20.00000;4.53830;2
301.09299; 64.22000;     0.20950; 90.98431;50.00000;20.00000;4.53801;2
301.14200; 64.23000;     0.20951; 90.97545;50.00000;20.00000;4.53774;2
301.19199; 64.24000;     0.20964; 90.96398;50.00000;20.00000;4.53746;2
301.23999; 64.25000;     0.20992; 90.96398;50.00000;20.00000;4.53720;2
301.29401; 64.26000;     0.21003; 90.95137;50.00000;20.00000;4.53689;2
301.34100; 64.27000;     0.21013; 90.94501;50.00000;20.00000;4.53663;2
301.39200; 64.28000;     0.21032; 90.93604;50.00000;20.00000;4.53635;2
301.44199; 64.29000;     0.21054; 90.92468;50.00000;20.00000;4.53607;2
301.49301; 64.30000;     0.21069; 90.92082;50.00000;20.00000;4.53579;2
301.54099; 64.31000;     0.21085; 90.90310;50.00000;20.00000;4.53552;2
301.59000; 64.32000;     0.21102; 90.90310;50.00000;20.00000;4.53525;2
301.64001; 64.33000;     0.21111; 90.88788;50.00000;20.00000;4.53497;2
301.69299; 64.34000;     0.21120; 90.88152;50.00000;20.00000;4.53467;2
301.74100; 64.35000;     0.21133; 90.87255;50.00000;20.00000;4.53441;2
301.79199; 64.36000;     0.21151; 90.85995;50.00000;20.00000;4.53412;2
301.84100; 64.37000;     0.21168; 90.85995;50.00000;20.00000;4.53385;2
301.89200; 64.38000;     0.21184; 90.84848;50.00000;20.00000;4.53357;2
301.94000; 64.39000;     0.21199; 90.84336;50.00000;20.00000;4.53330;2
301.98901; 64.40000;     0.21210; 90.84336;50.00000;20.00000;4.53303;2
302.04199; 64.41000;     0.21226; 90.83451;50.00000;20.00000;4.53273;2
302.09000; 64.42000;     0.21235; 90.82304;50.00000;20.00000;4.53246;2
302.14099; 64.43000;     0.21256; 90.81804;50.00000;20.00000;4.53218;2
302.19000; 64.44000;     0.21274; 90.79396;50.00000;20.00000;4.53191;2
302.24200; 64.45000;     0.21293; 90.78249;50.00000;20.00000;4.53162;2
302.29099; 64.46000;     0.21306; 90.76602;50.00000;20.00000;4.53134;2
302.33801; 64.47000;     0.21320; 90.76602;50.00000;20.00000;4.53108;2
302.39001; 64.48000;     0.21337; 90.75330;50.00000;20.00000;4.53079;2
302.44000; 64.49000;     0.21359; 90.74831;50.00000;20.00000;4.53052;2
302.48999; 64.50000;     0.21374; 90.74444;50.00000;20.00000;4.53024;2
302.53799; 64.51000;     0.21387; 90.73808;50.00000;20.00000;4.52997;2
302.58801; 64.52000;     0.21397; 90.74569;50.00000;20.00000;4.52969;2
302.63800; 64.53000;     0.21406; 90.73684;50.00000;20.00000;4.52941;2
302.68900; 64.54000;     0.21417; 90.72536;50.00000;20.00000;4.52913;2
302.73901; 64.55000;     0.21444; 90.72536;50.00000;20.00000;4.52885;2
302.79001; 64.56000;     0.21474; 90.71015;50.00000;20.00000;4.52857;2
302.84100; 64.57000;     0.21488; 90.70379;50.00000;20.00000;4.52828;2
302.88901; 64.58000;     0.21501; 90.70004;50.00000;20.00000;4.52802;2
302.94000; 64.59000;     0.21512; 90.68607;50.00000;20.00000;4.52773;2
302.98999; 64.60000;     0.21534; 90.68607;50.00000;20.00000;4.52745;2
303.04099; 64.61000;     0.21551; 90.68607;50.00000;20.00000;4.52717;2
303.08899; 64.62000;     0.21562; 90.67335;50.00000;20.00000;4.52690;2
303.13901; 64.63000;     0.21588; 90.66824;50.00000;20.00000;4.52662;2
303.19101; 64.64000;     0.21601; 90.65938;50.00000;20.00000;4.52633;2
303.23999; 64.65000;     0.21618; 90.64791;50.00000;20.00000;4.52606;2
303.29099; 64.66000;     0.21621; 90.63905;50.00000;20.00000;4.52578;2
303.34100; 64.67000;     0.21645; 90.62633;50.00000;20.00000;4.52550;2
303.39099; 64.68000;     0.21664; 90.61872;50.00000;20.00000;4.52522;2
303.44199; 64.69000;     0.21682; 90.60725;50.00000;20.00000;4.52494;2
303.49100; 64.70000;     0.21720; 90.60725;50.00000;20.00000;4.52466;2
303.54099; 64.71000;     0.21729; 90.59328;50.00000;20.00000;4.52439;2
303.59000; 64.72000;     0.21726; 90.58068;50.00000;20.00000;4.52411;2
303.63901; 64.73000;     0.21745; 90.57307;50.00000;20.00000;4.52384;2
303.69000; 64.74000;     0.21773; 90.56035;50.00000;20.00000;4.52356;2
303.74100; 64.75000;     0.21786; 90.55524;50.00000;20.00000;4.52327;2
303.79001; 64.76000;     0.21803; 90.55149;50.00000;20.00000;4.52300;2
303.84100; 64.77000;     0.21821; 90.53491;50.00000;20.00000;4.52272;2
303.88901; 64.78000;     0.21834; 90.53491;50.00000;20.00000;4.52245;2
303.93799; 64.79000;     0.21839; 90.52730;50.00000;20.00000;4.52218;2
303.98999; 64.80000;     0.21867; 90.51719;50.00000;20.00000;4.52189;2
304.03699; 64.81000;     0.21890; 90.51719;50.00000;20.00000;4.52163;2
304.08899; 64.82000;     0.21899; 90.50322;50.00000;20.00000;4.52134;2
304.13800; 64.83000;     0.21931; 90.49686;50.00000;20.00000;4.52106;2
304.19000; 64.84000;     0.21944; 90.48800;50.00000;20.00000;4.52077;2
304.23901; 64.85000;     0.21955; 90.47528;50.00000;20.00000;4.52050;2
304.28799; 64.86000;     0.21968; 90.47142;50.00000;20.00000;4.52023;2
304.33801; 64.87000;     0.21996; 90.46131;50.00000;20.00000;4.51995;2
304.38901; 64.88000;     0.22022; 90.46892;50.00000;20.00000;4.51967;2
304.43900; 64.89000;     0.22041; 90.46006;50.00000;20.00000;4.51939;2
304.48801; 64.90000;     0.22063; 90.44984;50.00000;20.00000;4.51912;2
304.54001; 64.91000;     0.22078; 90.44984;50.00000;20.00000;4.51883;2
304.58600; 64.92000;     0.22083; 90.43712;50.00000;20.00000;4.51857;2
304.64001; 64.93000;     0.22111; 90.43088;50.00000;20.00000;4.51827;2
304.68799; 64.94000;     0.22139; 90.42315;50.00000;20.00000;4.51800;2
304.74100; 64.95000;     0.22162; 90.41180;50.00000;20.00000;4.51771;2
304.78900; 64.96000;     0.22169; 90.40793;50.00000;20.00000;4.51744;2
304.83701; 64.97000;     0.22188; 90.39147;50.00000;20.00000;4.51717;2
304.88800; 64.98000;     0.22204; 90.39147;50.00000;20.00000;4.51689;2
304.93799; 64.99000;     0.22217; 90.37875;50.00000;20.00000;4.51661;2
304.98700; 65.00000;     0.22240; 90.37364;50.00000;20.00000;4.51634;2
305.03900; 65.01000;     0.22278; 90.36478;50.00000;20.00000;4.51605;2
305.08701; 65.02000;     0.22306; 90.35206;50.00000;20.00000;4.51578;2
305.13599; 65.03000;     0.22299; 90.34831;50.00000;20.00000;4.51551;2
305.18799; 65.04000;     0.22312; 90.33184;50.00000;20.00000;4.51522;2
305.23801; 65.05000;     0.22352; 90.33184;50.00000;20.00000;4.51494;2
305.28799; 65.06000;     0.22363; 90.32287;50.00000;20.00000;4.51466;2
305.33899; 65.07000;     0.22376; 90.31151;50.00000;20.00000;4.51438;2
305.38901; 65.08000;     0.22400; 90.31151;50.00000;20.00000;4.51410;2
305.43600; 65.09000;     0.22429; 90.29754;50.00000;20.00000;4.51384;2
305.48599; 65.10000;     0.22461; 90.29118;50.00000;20.00000;4.51356;2
305.53601; 65.11000;     0.22499; 90.28732;50.00000;20.00000;4.51328;2
305.58701; 65.12000;     0.22521; 90.26961;50.00000;20.00000;4.51300;2
305.63699; 65.13000;     0.22544; 90.26574;50.00000;20.00000;4.51272;2
305.68600; 65.14000;     0.22566; 90.24803;50.00000;20.00000;4.51245;2
305.73700; 65.15000;     0.22587; 90.24417;50.00000;20.00000;4.51216;2
305.78699; 65.16000;     0.22602; 90.22520;50.00000;20.00000;4.51188;2
305.83600; 65.17000;     0.22620; 90.22520;50.00000;20.00000;4.51161;2
305.88501; 65.18000;     0.22639; 90.21123;50.00000;20.00000;4.51134;2
305.93399; 65.19000;     0.22665; 90.20612;50.00000;20.00000;4.51107;2
305.98499; 65.20000;     0.22692; 90.20612;50.00000;20.00000;4.51078;2
306.03500; 65.21000;     0.22714; 90.18704;50.00000;20.00000;4.51050;2
306.08401; 65.22000;     0.22737; 90.17307;50.00000;20.00000;4.51023;2
306.13300; 65.23000;     0.22757; 90.16932;50.00000;20.00000;4.50996;2
306.18399; 65.24000;     0.22778; 90.15535;50.00000;20.00000;4.50967;2
306.23300; 65.25000;     0.22800; 90.15535;50.00000;20.00000;4.50940;2
306.28500; 65.26000;     0.22829; 90.14649;50.00000;20.00000;4.50911;2
306.33401; 65.27000;     0.22849; 90.13627;50.00000;20.00000;4.50884;2
306.38501; 65.28000;     0.22885; 90.13627;50.00000;20.00000;4.50856;2
306.43399; 65.29000;     0.22910; 90.12741;50.00000;20.00000;4.50828;2
306.48499; 65.30000;     0.22930; 90.11719;50.00000;20.00000;4.50800;2
306.53400; 65.31000;     0.22947; 90.11719;50.00000;20.00000;4.50773;2
306.58200; 65.32000;     0.22972; 90.10322;50.00000;20.00000;4.50746;2
306.63400; 65.33000;     0.22987; 90.09698;50.00000;20.00000;4.50717;2
306.68399; 65.34000;     0.23003; 90.08801;50.00000;20.00000;4.50689;2
306.73401; 65.35000;     0.23038; 90.07540;50.00000;20.00000;4.50661;2
306.78500; 65.36000;     0.23052; 90.06643;50.00000;20.00000;4.50633;2
306.83499; 65.37000;     0.23079; 90.05371;50.00000;20.00000;4.50605;2
306.88199; 65.38000;     0.23099; 90.04996;50.00000;20.00000;4.50579;2
306.93399; 65.39000;     0.23130; 90.03213;50.00000;20.00000;4.50550;2
306.98499; 65.40000;     0.23166; 90.03213;50.00000;20.00000;4.50522;2
307.03500; 65.41000;     0.23204; 90.02452;50.00000;20.00000;4.50494;2
307.08499; 65.42000;     0.23223; 90.01441;50.00000;20.00000;4.50466;2
307.13300; 65.43000;     0.23259; 90.01055;50.00000;20.00000;4.50439;2
307.18500; 65.44000;     0.23279; 89.99408;50.00000;20.00000;4.50410;2
307.23401; 65.45000;     0.23302; 89.99034;50.00000;20.00000;4.50383;2
307.28299; 65.46000;     0.23324; 89.97126;50.00000;20.00000;4.50356;2
307.33401; 65.47000;     0.23355; 89.96739;50.00000;20.00000;4.50327;2
307.38300; 65.48000;     0.23379; 89.94968;50.00000;20.00000;4.50300;2
307.43399; 65.49000;     0.23392; 89.94582;50.00000;20.00000;4.50272;2
307.48700; 65.50000;     0.23428; 89.92935;50.00000;20.00000;4.50242;2
307.53699; 65.51000;     0.23461; 89.92935;50.00000;20.00000;4.50214;2
307.58499; 65.52000;     0.23493; 89.91413;50.00000;20.00000;4.50188;2
307.63599; 65.53000;     0.23519; 89.91538;50.00000;20.00000;4.50159;2
307.68600; 65.54000;     0.23538; 89.91413;50.00000;20.00000;4.50131;2
307.73199; 65.55000;     0.23563; 89.90266;50.00000;20.00000;4.50106;2
307.78500; 65.56000;     0.23587; 89.90266;50.00000;20.00000;4.50076;2
307.83499; 65.57000;     0.23620; 89.89505;50.00000;20.00000;4.50048;2
307.88400; 65.58000;     0.23638; 89.88483;50.00000;20.00000;4.50021;2
307.93500; 65.59000;     0.23667; 89.88483;50.00000;20.00000;4.49993;2
307.98300; 65.60000;     0.23703; 89.86961;50.00000;20.00000;4.49966;2
308.03500; 65.61000;     0.23731; 89.86325;50.00000;20.00000;4.49937;2
308.08499; 65.62000;     0.23746; 89.84803;50.00000;20.00000;4.49909;2
308.13599; 65.63000;     0.23788; 89.84042;50.00000;20.00000;4.49881;2
308.18799; 65.64000;     0.23828; 89.82645;50.00000;20.00000;4.49852;2
308.23599; 65.65000;     0.23862; 89.81248;50.00000;20.00000;4.49825;2
308.28500; 65.66000;     0.23887; 89.80874;50.00000;20.00000;4.49798;2
308.33200; 65.67000;     0.23911; 89.79477;50.00000;20.00000;4.49772;2
308.38599; 65.68000;     0.23944; 89.79477;50.00000;20.00000;4.49742;2
308.43500; 65.69000;     0.23976; 89.78716;50.00000;20.00000;4.49714;2
308.48499; 65.70000;     0.24012; 89.77694;50.00000;20.00000;4.49687;2
308.53299; 65.71000;     0.24041; 89.77319;50.00000;20.00000;4.49660;2
308.58401; 65.72000;     0.24058; 89.75536;50.00000;20.00000;4.49632;2
308.63699; 65.73000;     0.24107; 89.75536;50.00000;20.00000;4.49602;2
308.68701; 65.74000;     0.24147; 89.74139;50.00000;20.00000;4.49574;2
308.73300; 65.75000;     0.24176; 89.72742;50.00000;20.00000;4.49549;2
308.78500; 65.76000;     0.24193; 89.72367;50.00000;20.00000;4.49520;2
308.83701; 65.77000;     0.24235; 89.70584;50.00000;20.00000;4.49491;2
308.88699; 65.78000;     0.24292; 89.70584;50.00000;20.00000;4.49463;2
308.93500; 65.79000;     0.24307; 89.69187;50.00000;20.00000;4.49436;2
308.98401; 65.80000;     0.24334; 89.68551;50.00000;20.00000;4.49409;2
309.03601; 65.81000;     0.24368; 89.67665;50.00000;20.00000;4.49380;2
309.08600; 65.82000;     0.24425; 89.66268;50.00000;20.00000;4.49352;2
309.13599; 65.83000;     0.24454; 89.65383;50.00000;20.00000;4.49324;2
309.18701; 65.84000;     0.24475; 89.64111;50.00000;20.00000;4.49296;2
309.23599; 65.85000;     0.24511; 89.63736;50.00000;20.00000;4.49269;2
309.28601; 65.86000;     0.24536; 89.61953;50.00000;20.00000;4.49241;2
309.33701; 65.87000;     0.24570; 89.61953;50.00000;20.00000;4.49212;2
309.38599; 65.88000;     0.24604; 89.60681;50.00000;20.00000;4.49185;2
309.43701; 65.89000;     0.24637; 89.60181;50.00000;20.00000;4.49157;2
309.48599; 65.90000;     0.24675; 89.59284;50.00000;20.00000;4.49130;2
309.53699; 65.91000;     0.24719; 89.57887;50.00000;20.00000;4.49101;2
309.58701; 65.92000;     0.24753; 89.57001;50.00000;20.00000;4.49073;2
309.63599; 65.93000;     0.24789; 89.55604;50.00000;20.00000;4.49046;2
309.68701; 65.94000;     0.24818; 89.54468;50.00000;20.00000;4.49018;2
309.73599; 65.95000;     0.24860; 89.52935;50.00000;20.00000;4.48990;2
309.78699; 65.96000;     0.24885; 89.52049;50.00000;20.00000;4.48962;2
309.83600; 65.97000;     0.24911; 89.50777;50.00000;20.00000;4.48935;2
309.88800; 65.98000;     0.24940; 89.50403;50.00000;20.00000;4.48906;2
309.93701; 65.99000;     0.24980; 89.49380;50.00000;20.00000;4.48879;2
309.98801; 66.00000;     0.25013; 89.48756;50.00000;20.00000;4.48850;2
310.03500; 66.01000;     0.25049; 89.47359;50.00000;20.00000;4.48824;2
310.08701; 66.02000;     0.25095; 89.46723;50.00000;20.00000;4.48795;2
310.13501; 66.03000;     0.25114; 89.45826;50.00000;20.00000;4.48768;2
310.18701; 66.04000;     0.25169; 89.44690;50.00000;20.00000;4.48739;2
310.23700; 66.05000;     0.25217; 89.44690;50.00000;20.00000;4.48712;2
310.28699; 66.06000;     0.25248; 89.42532;50.00000;20.00000;4.48684;2
310.33701; 66.07000;     0.25278; 89.42532;50.00000;20.00000;4.48656;2
310.38599; 66.08000;     0.25313; 89.41646;50.00000;20.00000;4.48629;2
310.43701; 66.09000;     0.25359; 89.40374;50.00000;20.00000;4.48600;2
310.48700; 66.10000;     0.25399; 89.39988;50.00000;20.00000;4.48573;2
310.53900; 66.11000;     0.25437; 89.38216;50.00000;20.00000;4.48544;2
310.58801; 66.12000;     0.25470; 89.37069;50.00000;20.00000;4.48516;2
310.63699; 66.13000;     0.25518; 89.35298;50.00000;20.00000;4.48489;2
310.68799; 66.14000;     0.25550; 89.34662;50.00000;20.00000;4.48461;2
310.73901; 66.15000;     0.25587; 89.33140;50.00000;20.00000;4.48432;2
310.78900; 66.16000;     0.25617; 89.32504;50.00000;20.00000;4.48404;2
310.83899; 66.17000;     0.25656; 89.31607;50.00000;20.00000;4.48377;2
310.88901; 66.18000;     0.25702; 89.30346;50.00000;20.00000;4.48349;2
310.93900; 66.19000;     0.25751; 89.30346;50.00000;20.00000;4.48321;2
310.98901; 66.20000;     0.25794; 89.28949;50.00000;20.00000;4.48293;2
311.04001; 66.21000;     0.25830; 89.28313;50.00000;20.00000;4.48265;2
311.08801; 66.22000;     0.25864; 89.27427;50.00000;20.00000;4.48238;2
311.13800; 66.23000;     0.25899; 89.26030;50.00000;20.00000;4.48210;2
311.18900; 66.24000;     0.25945; 89.25133;50.00000;20.00000;4.48182;2
311.23999; 66.25000;     0.25983; 89.23997;50.00000;20.00000;4.48154;2
311.29001; 66.26000;     0.26016; 89.23611;50.00000;20.00000;4.48126;2
311.33701; 66.27000;     0.26060; 89.21715;50.00000;20.00000;4.48100;2
311.38901; 66.28000;     0.26104; 89.21328;50.00000;20.00000;4.48071;2
311.44000; 66.29000;     0.26154; 89.19420;50.00000;20.00000;4.48042;2
311.48999; 66.30000;     0.26191; 89.19807;50.00000;20.00000;4.48014;2
311.53900; 66.31000;     0.26231; 89.18660;50.00000;20.00000;4.47987;2
311.59100; 66.32000;     0.26273; 89.18660;50.00000;20.00000;4.47958;2
311.64200; 66.33000;     0.26321; 89.17138;50.00000;20.00000;4.47930;2
311.69000; 66.34000;     0.26344; 89.16502;50.00000;20.00000;4.47903;2
311.73999; 66.35000;     0.26408; 89.15616;50.00000;20.00000;4.47875;2
311.79099; 66.36000;     0.26442; 89.14219;50.00000;20.00000;4.47847;2
311.84299; 66.37000;     0.26490; 89.13458;50.00000;20.00000;4.47818;2
311.88901; 66.38000;     0.26531; 89.12311;50.00000;20.00000;4.47792;2
311.94101; 66.39000;     0.26573; 89.11425;50.00000;20.00000;4.47764;2
311.99301; 66.40000;     0.26619; 89.10278;50.00000;20.00000;4.47735;2
312.04099; 66.41000;     0.26667; 89.09903;50.00000;20.00000;4.47708;2
312.09000; 66.42000;     0.26710; 89.06848;50.00000;20.00000;4.47681;2
312.14001; 66.43000;     0.26752; 89.06087;50.00000;20.00000;4.47653;2
312.18900; 66.44000;     0.26802; 89.04191;50.00000;20.00000;4.47626;2
312.24200; 66.45000;     0.26842; 89.03805;50.00000;20.00000;4.47596;2
312.29099; 66.46000;     0.26883; 89.01908;50.00000;20.00000;4.47569;2
312.34201; 66.47000;     0.26927; 89.01522;50.00000;20.00000;4.47540;2
312.39001; 66.48000;     0.26994; 88.99614;50.00000;20.00000;4.47514;2
312.44101; 66.49000;     0.27052; 88.99239;50.00000;20.00000;4.47485;2
312.49301; 66.50000;     0.27087; 88.97456;50.00000;20.00000;4.47456;2
312.54099; 66.51000;     0.27133; 88.97456;50.00000;20.00000;4.47430;2
312.59201; 66.52000;     0.27162; 88.96059;50.00000;20.00000;4.47401;2
312.64200; 66.53000;     0.27216; 88.95423;50.00000;20.00000;4.47374;2
312.69101; 66.54000;     0.27264; 88.94662;50.00000;20.00000;4.47346;2
312.74301; 66.55000;     0.27285; 88.93526;50.00000;20.00000;4.47317;2
312.79199; 66.56000;     0.27339; 88.92629;50.00000;20.00000;4.47290;2
312.84201; 66.57000;     0.27391; 88.91493;50.00000;20.00000;4.47262;2
312.89301; 66.58000;     0.27445; 88.90471;50.00000;20.00000;4.47234;2
312.94199; 66.59000;     0.27495; 88.88825;50.00000;20.00000;4.47207;2
312.99100; 66.60000;     0.27553; 88.87814;50.00000;20.00000;4.47179;2
313.04099; 66.61000;     0.27598; 88.86417;50.00000;20.00000;4.47152;2
313.09201; 66.62000;     0.27646; 88.85520;50.00000;20.00000;4.47123;2
313.14301; 66.63000;     0.27692; 88.84259;50.00000;20.00000;4.47095;2
313.19299; 66.64000;     0.27741; 88.83362;50.00000;20.00000;4.47067;2
313.24399; 66.65000;     0.27789; 88.82101;50.00000;20.00000;4.47039;2
313.29401; 66.66000;     0.27843; 88.81204;50.00000;20.00000;4.47011;2
313.34100; 66.67000;     0.27891; 88.79807;50.00000;20.00000;4.46985;2
313.39499; 66.68000;     0.27947; 88.78796;50.00000;20.00000;4.46955;2
313.44501; 66.69000;     0.28003; 88.77274;50.00000;20.00000;4.46927;2
313.49500; 66.70000;     0.28053; 88.76389;50.00000;20.00000;4.46899;2
313.54501; 66.71000;     0.28094; 88.74992;50.00000;20.00000;4.46871;2
313.59299; 66.72000;     0.28140; 88.73845;50.00000;20.00000;4.46845;2
313.64401; 66.73000;     0.28208; 88.72323;50.00000;20.00000;4.46816;2
313.69601; 66.74000;     0.28272; 88.71437;50.00000;20.00000;4.46787;2
313.74500; 66.75000;     0.28328; 88.70040;50.00000;20.00000;4.46760;2
313.79700; 66.76000;     0.28376; 88.69529;50.00000;20.00000;4.46731;2
313.84601; 66.77000;     0.28428; 88.67621;50.00000;20.00000;4.46704;2
313.89499; 66.78000;     0.28484; 88.67246;50.00000;20.00000;4.46677;2
313.94601; 66.79000;     0.28535; 88.65338;50.00000;20.00000;4.46648;2
313.99500; 66.80000;     0.28583; 88.64827;50.00000;20.00000;4.46621;2
314.04599; 66.81000;     0.28635; 88.62544;50.00000;20.00000;4.46593;2
314.09900; 66.82000;     0.28703; 88.62794;50.00000;20.00000;4.46563;2
314.14600; 66.83000;     0.28761; 88.61272;50.00000;20.00000;4.46537;2
314.19901; 66.84000;     0.28813; 88.60898;50.00000;20.00000;4.46507;2
314.24701; 66.85000;     0.28871; 88.58990;50.00000;20.00000;4.46481;2
314.29999; 66.86000;     0.28941; 88.58603;50.00000;20.00000;4.46451;2
314.34900; 66.87000;     0.29003; 88.56707;50.00000;20.00000;4.46424;2
314.39801; 66.88000;     0.29059; 88.56196;50.00000;20.00000;4.46397;2
314.44901; 66.89000;     0.29112; 88.53913;50.00000;20.00000;4.46368;2
314.49899; 66.90000;     0.29174; 88.53527;50.00000;20.00000;4.46341;2
314.54700; 66.91000;     0.29230; 88.51244;50.00000;20.00000;4.46314;2
314.60001; 66.92000;     0.29284; 88.50858;50.00000;20.00000;4.46284;2
314.64899; 66.93000;     0.29338; 88.48825;50.00000;20.00000;4.46257;2
314.70099; 66.94000;     0.29391; 88.48450;50.00000;20.00000;4.46228;2
314.74899; 66.95000;     0.29451; 88.46156;50.00000;20.00000;4.46202;2
314.79901; 66.96000;     0.29491; 88.44646;50.00000;20.00000;4.46174;2
314.85001; 66.97000;     0.29557; 88.42488;50.00000;20.00000;4.46145;2
314.89899; 66.98000;     0.29625; 88.42102;50.00000;20.00000;4.46118;2
314.95099; 66.99000;     0.29685; 88.40194;50.00000;20.00000;4.46089;2
315.00101; 67.00000;     0.29736; 88.39819;50.00000;20.00000;4.46061;2
315.04999; 67.01000;     0.29798; 88.37911;50.00000;20.00000;4.46034;2
315.09900; 67.02000;     0.29866; 88.37411;50.00000;20.00000;4.46007;2
315.15100; 67.03000;     0.29926; 88.35117;50.00000;20.00000;4.45978;2
315.20099; 67.04000;     0.29980; 88.34617;50.00000;20.00000;4.45950;2
315.25201; 67.05000;     0.30033; 88.32323;50.00000;20.00000;4.45922;2
315.29901; 67.06000;     0.30085; 88.31948;50.00000;20.00000;4.45896;2
315.35101; 67.07000;     0.30151; 88.30040;50.00000;20.00000;4.45867;2
315.39999; 67.08000;     0.30209; 88.29529;50.00000;20.00000;4.45840;2
315.45200; 67.09000;     0.30285; 88.27247;50.00000;20.00000;4.45811;2
315.50201; 67.10000;     0.30355; 88.26872;50.00000;20.00000;4.45783;2
315.55099; 67.11000;     0.30405; 88.24964;50.00000;20.00000;4.45756;2
315.60001; 67.12000;     0.30446; 88.24578;50.00000;20.00000;4.45728;2
315.65100; 67.13000;     0.30528; 88.22681;50.00000;20.00000;4.45700;2
315.70200; 67.14000;     0.30608; 88.22295;50.00000;20.00000;4.45672;2
315.75299; 67.15000;     0.30683; 88.20387;50.00000;20.00000;4.45643;2
315.80200; 67.16000;     0.30730; 88.19887;50.00000;20.00000;4.45616;2
315.85300; 67.17000;     0.30784; 88.17604;50.00000;20.00000;4.45588;2
315.90100; 67.18000;     0.30850; 88.17093;50.00000;20.00000;4.45561;2
315.95200; 67.19000;     0.30917; 88.14811;50.00000;20.00000;4.45533;2
316.00201; 67.20000;     0.30985; 88.13913;50.00000;20.00000;4.45505;2
316.05200; 67.21000;     0.31045; 88.12516;50.00000;20.00000;4.45477;2
316.10199; 67.22000;     0.31088; 88.10995;50.00000;20.00000;4.45449;2
316.15201; 67.23000;     0.31158; 88.09859;50.00000;20.00000;4.45421;2
316.20401; 67.24000;     0.31234; 88.07951;50.00000;20.00000;4.45393;2
316.25201; 67.25000;     0.31306; 88.07440;50.00000;20.00000;4.45366;2
316.30301; 67.26000;     0.31385; 88.05157;50.00000;20.00000;4.45338;2
316.35501; 67.27000;     0.31444; 88.04646;50.00000;20.00000;4.45309;2
316.40302; 67.28000;     0.31496; 88.02363;50.00000;20.00000;4.45282;2
316.45401; 67.29000;     0.31567; 88.01477;50.00000;20.00000;4.45254;2
316.50201; 67.30000;     0.31638; 87.99819;50.00000;20.00000;4.45227;2
316.55399; 67.31000;     0.31713; 87.97536;50.00000;20.00000;4.45198;2
316.60199; 67.32000;     0.31775; 87.94992;50.00000;20.00000;4.45171;2
316.65399; 67.33000;     0.31845; 87.92710;50.00000;20.00000;4.45142;2
316.70499; 67.34000;     0.31913; 87.91812;50.00000;20.00000;4.45114;2
316.75400; 67.35000;     0.31977; 87.90166;50.00000;20.00000;4.45087;2
316.80301; 67.36000;     0.32048; 87.88644;50.00000;20.00000;4.45060;2
316.85400; 67.37000;     0.32118; 87.87883;50.00000;20.00000;4.45031;2
316.90399; 67.38000;     0.32184; 87.85975;50.00000;20.00000;4.45003;2
316.95300; 67.39000;     0.32262; 87.85089;50.00000;20.00000;4.44976;2
317.00400; 67.40000;     0.32334; 87.83567;50.00000;20.00000;4.44948;2
317.05399; 67.41000;     0.32394; 87.82806;50.00000;20.00000;4.44920;2
317.10400; 67.42000;     0.32463; 87.80898;50.00000;20.00000;4.44892;2
317.15500; 67.43000;     0.32527; 87.79626;50.00000;20.00000;4.44864;2
317.20401; 67.44000;     0.32599; 87.77344;50.00000;20.00000;4.44837;2
317.25299; 67.45000;     0.32679; 87.76321;50.00000;20.00000;4.44809;2
317.30499; 67.46000;     0.32765; 87.74425;50.00000;20.00000;4.44781;2
317.35501; 67.47000;     0.32839; 87.72642;50.00000;20.00000;4.44753;2
317.40500; 67.48000;     0.32900; 87.71370;50.00000;20.00000;4.44725;2
317.45200; 67.49000;     0.32970; 87.69473;50.00000;20.00000;4.44699;2
317.50400; 67.50000;     0.33030; 87.68962;50.00000;20.00000;4.44670;2
317.55499; 67.51000;     0.33091; 87.66804;50.00000;20.00000;4.44642;2
317.60599; 67.52000;     0.33179; 87.67190;50.00000;20.00000;4.44613;2
317.65302; 67.53000;     0.33259; 87.65294;50.00000;20.00000;4.44587;2
317.70300; 67.54000;     0.33347; 87.64272;50.00000;20.00000;4.44559;2
317.75400; 67.55000;     0.33417; 87.62625;50.00000;20.00000;4.44531;2
317.80499; 67.56000;     0.33483; 87.60717;50.00000;20.00000;4.44503;2
317.85300; 67.57000;     0.33565; 87.59320;50.00000;20.00000;4.44476;2
317.90302; 67.58000;     0.33636; 87.57037;50.00000;20.00000;4.44448;2
317.95300; 67.59000;     0.33716; 87.56151;50.00000;20.00000;4.44420;2
318.00400; 67.60000;     0.33800; 87.54754;50.00000;20.00000;4.44392;2
318.05301; 67.61000;     0.33862; 87.53607;50.00000;20.00000;4.44365;2
318.10300; 67.62000;     0.33950; 87.52085;50.00000;20.00000;4.44337;2
318.15302; 67.63000;     0.34021; 87.51200;50.00000;20.00000;4.44309;2
318.20200; 67.64000;     0.34083; 87.49678;50.00000;20.00000;4.44282;2
318.25299; 67.65000;     0.34161; 87.48020;50.00000;20.00000;4.44254;2
318.30099; 67.66000;     0.34234; 87.46623;50.00000;20.00000;4.44227;2
318.35300; 67.67000;     0.34312; 87.43829;50.00000;20.00000;4.44198;2
318.40302; 67.68000;     0.34390; 87.42443;50.00000;20.00000;4.44170;2
318.45401; 67.69000;     0.34474; 87.40024;50.00000;20.00000;4.44142;2
318.50299; 67.70000;     0.34556; 87.37741;50.00000;20.00000;4.44115;2
318.55399; 67.71000;     0.34635; 87.36220;50.00000;20.00000;4.44086;2
318.60501; 67.72000;     0.34705; 87.33937;50.00000;20.00000;4.44058;2
318.65500; 67.73000;     0.34782; 87.33040;50.00000;20.00000;4.44030;2
318.70200; 67.74000;     0.34871; 87.31643;50.00000;20.00000;4.44004;2
318.75101; 67.75000;     0.34957; 87.30121;50.00000;20.00000;4.43977;2
318.80399; 67.76000;     0.35048; 87.28985;50.00000;20.00000;4.43948;2
318.85400; 67.77000;     0.35122; 87.26816;50.00000;20.00000;4.43920;2
318.90302; 67.78000;     0.35196; 87.25805;50.00000;20.00000;4.43893;2
318.95300; 67.79000;     0.35275; 87.24158;50.00000;20.00000;4.43865;2
319.00201; 67.80000;     0.35339; 87.22375;50.00000;20.00000;4.43838;2
319.05200; 67.81000;     0.35416; 87.21103;50.00000;20.00000;4.43810;2
319.10300; 67.82000;     0.35506; 87.18821;50.00000;20.00000;4.43781;2
319.15302; 67.83000;     0.35588; 87.17810;50.00000;20.00000;4.43754;2
319.20401; 67.84000;     0.35682; 87.15902;50.00000;20.00000;4.43725;2
319.25101; 67.85000;     0.35774; 87.13869;50.00000;20.00000;4.43699;2
319.30099; 67.86000;     0.35851; 87.12222;50.00000;20.00000;4.43671;2
319.35199; 67.87000;     0.35919; 87.09553;50.00000;20.00000;4.43643;2
319.40100; 67.88000;     0.36017; 87.08667;50.00000;20.00000;4.43616;2
319.44901; 67.89000;     0.36113; 87.07270;50.00000;20.00000;4.43589;2
319.49899; 67.90000;     0.36195; 87.06248;50.00000;20.00000;4.43562;2
319.54999; 67.91000;     0.36274; 87.04726;50.00000;20.00000;4.43533;2
319.60001; 67.92000;     0.36354; 87.03591;50.00000;20.00000;4.43505;2
319.64899; 67.93000;     0.36447; 87.01546;50.00000;20.00000;4.43478;2
319.70001; 67.94000;     0.36531; 86.98242;50.00000;20.00000;4.43450;2
319.74799; 67.95000;     0.36605; 86.96595;50.00000;20.00000;4.43423;2
319.79999; 67.96000;     0.36692; 86.93801;50.00000;20.00000;4.43394;2
319.84900; 67.97000;     0.36762; 86.92790;50.00000;20.00000;4.43367;2
319.89899; 67.98000;     0.36876; 86.91132;50.00000;20.00000;4.43339;2
319.94901; 67.99000;     0.36955; 86.89610;50.00000;20.00000;4.43312;2
319.99899; 68.00000;     0.37039; 86.88463;50.00000;20.00000;4.43284;2
320.04999; 68.01000;     0.37133; 86.86305;50.00000;20.00000;4.43255;2
320.10001; 68.02000;     0.37222; 86.85295;50.00000;20.00000;4.43228;2
320.14700; 68.03000;     0.37304; 86.83387;50.00000;20.00000;4.43202;2
320.19699; 68.04000;     0.37379; 86.81229;50.00000;20.00000;4.43174;2
320.24899; 68.05000;     0.37477; 86.79582;50.00000;20.00000;4.43145;2
320.29800; 68.06000;     0.37565; 86.76663;50.00000;20.00000;4.43118;2
320.34799; 68.07000;     0.37646; 86.75391;50.00000;20.00000;4.43090;2
320.39801; 68.08000;     0.37740; 86.73483;50.00000;20.00000;4.43062;2
320.44699; 68.09000;     0.37834; 86.71325;50.00000;20.00000;4.43035;2
320.49600; 68.10000;     0.37927; 86.69803;50.00000;20.00000;4.43008;2
320.54901; 68.11000;     0.38015; 86.67271;50.00000;20.00000;4.42978;2
320.59900; 68.12000;     0.38112; 86.65999;50.00000;20.00000;4.42951;2
320.64801; 68.13000;     0.38206; 86.63966;50.00000;20.00000;4.42923;2
320.69601; 68.14000;     0.38302; 86.61933;50.00000;20.00000;4.42897;2
320.74301; 68.15000;     0.38388; 86.60411;50.00000;20.00000;4.42871;2
320.79401; 68.16000;     0.38493; 86.57742;50.00000;20.00000;4.42842;2
320.84799; 68.17000;     0.38581; 86.56470;50.00000;20.00000;4.42812;2
320.89600; 68.18000;     0.38668; 86.54437;50.00000;20.00000;4.42786;2
320.94501; 68.19000;     0.38762; 86.52155;50.00000;20.00000;4.42758;2
320.99301; 68.20000;     0.38872; 86.50508;50.00000;20.00000;4.42732;2
321.04401; 68.21000;     0.38961; 86.47714;50.00000;20.00000;4.42703;2
321.09299; 68.22000;     0.39055; 86.46567;50.00000;20.00000;4.42676;2
321.14401; 68.23000;     0.39150; 86.44670;50.00000;20.00000;4.42648;2
321.19400; 68.24000;     0.39238; 86.42762;50.00000;20.00000;4.42620;2
321.24600; 68.25000;     0.39327; 86.41365;50.00000;20.00000;4.42591;2
321.29401; 68.26000;     0.39423; 86.38821;50.00000;20.00000;4.42565;2
321.34399; 68.27000;     0.39514; 86.37561;50.00000;20.00000;4.42537;2
321.39301; 68.28000;     0.39604; 86.35403;50.00000;20.00000;4.42510;2
321.44199; 68.29000;     0.39695; 86.32734;50.00000;20.00000;4.42482;2
321.49200; 68.30000;     0.39793; 86.30951;50.00000;20.00000;4.42455;2
321.54001; 68.31000;     0.39907; 86.27907;50.00000;20.00000;4.42428;2
321.59201; 68.32000;     0.40008; 86.26635;50.00000;20.00000;4.42399;2
321.64200; 68.33000;     0.40105; 86.24477;50.00000;20.00000;4.42371;2
321.69000; 68.34000;     0.40195; 86.22706;50.00000;20.00000;4.42345;2
321.74100; 68.35000;     0.40292; 86.21309;50.00000;20.00000;4.42316;2
321.79199; 68.36000;     0.40367; 86.18765;50.00000;20.00000;4.42288;2
321.84100; 68.37000;     0.40489; 86.17493;50.00000;20.00000;4.42261;2
321.89099; 68.38000;     0.40597; 86.15335;50.00000;20.00000;4.42233;2
321.94000; 68.39000;     0.40700; 86.13052;50.00000;20.00000;4.42206;2
321.98901; 68.40000;     0.40786; 86.11405;50.00000;20.00000;4.42179;2
322.04001; 68.41000;     0.40879; 86.08861;50.00000;20.00000;4.42150;2
322.09000; 68.42000;     0.40980; 86.07589;50.00000;20.00000;4.42123;2
322.14001; 68.43000;     0.41088; 86.05432;50.00000;20.00000;4.42095;2
322.18900; 68.44000;     0.41192; 86.03149;50.00000;20.00000;4.42068;2
322.23801; 68.45000;     0.41293; 86.01377;50.00000;20.00000;4.42040;2
322.28799; 68.46000;     0.41399; 85.98197;50.00000;20.00000;4.42013;2
322.33899; 68.47000;     0.41492; 85.96925;50.00000;20.00000;4.41984;2
322.38901; 68.48000;     0.41589; 85.94767;50.00000;20.00000;4.41957;2
322.43900; 68.49000;     0.41678; 85.92610;50.00000;20.00000;4.41929;2
322.48700; 68.50000;     0.41763; 85.90963;50.00000;20.00000;4.41902;2
322.53799; 68.51000;     0.41867; 85.88044;50.00000;20.00000;4.41874;2
322.58499; 68.52000;     0.41980; 85.86647;50.00000;20.00000;4.41848;2
322.63800; 68.53000;     0.42090; 85.84228;50.00000;20.00000;4.41819;2
322.68701; 68.54000;     0.42195; 85.81820;50.00000;20.00000;4.41791;2
322.73499; 68.55000;     0.42303; 85.80037;50.00000;20.00000;4.41765;2
322.78601; 68.56000;     0.42404; 85.77243;50.00000;20.00000;4.41736;2
322.83301; 68.57000;     0.42519; 85.75983;50.00000;20.00000;4.41710;2
322.88400; 68.58000;     0.42619; 85.73825;50.00000;20.00000;4.41682;2
322.93500; 68.59000;     0.42724; 85.71406;50.00000;20.00000;4.41654;2
322.98401; 68.60000;     0.42827; 85.69634;50.00000;20.00000;4.41626;2
323.03601; 68.61000;     0.42939; 85.66329;50.00000;20.00000;4.41598;2
323.08499; 68.62000;     0.43036; 85.65057;50.00000;20.00000;4.41570;2
323.13599; 68.63000;     0.43151; 85.62899;50.00000;20.00000;4.41542;2
323.18301; 68.64000;     0.43263; 85.60617;50.00000;20.00000;4.41516;2
323.23599; 68.65000;     0.43370; 85.58709;50.00000;20.00000;4.41487;2
323.28299; 68.66000;     0.43471; 85.55279;50.00000;20.00000;4.41461;2
323.33401; 68.67000;     0.43568; 85.53632;50.00000;20.00000;4.41432;2
323.38400; 68.68000;     0.43677; 85.50963;50.00000;20.00000;4.41405;2
323.43201; 68.69000;     0.43777; 85.47295;50.00000;20.00000;4.41378;2
323.48099; 68.70000;     0.43880; 85.45126;50.00000;20.00000;4.41351;2
323.53201; 68.71000;     0.43985; 85.42207;50.00000;20.00000;4.41322;2
323.58099; 68.72000;     0.44088; 85.40935;50.00000;20.00000;4.41295;2
323.63101; 68.73000;     0.44189; 85.38777;50.00000;20.00000;4.41267;2
323.67999; 68.74000;     0.44290; 85.35858;50.00000;20.00000;4.41240;2
323.73001; 68.75000;     0.44391; 85.33825;50.00000;20.00000;4.41213;2
323.78000; 68.76000;     0.44521; 85.30271;50.00000;20.00000;4.41185;2
323.82999; 68.77000;     0.44652; 85.28749;50.00000;20.00000;4.41157;2
323.88101; 68.78000;     0.44767; 85.26341;50.00000;20.00000;4.41129;2
323.92999; 68.79000;     0.44883; 85.24058;50.00000;20.00000;4.41102;2
323.98099; 68.80000;     0.44986; 85.23161;50.00000;20.00000;4.41073;2
324.03000; 68.81000;     0.45091; 85.21253;50.00000;20.00000;4.41046;2
324.07901; 68.82000;     0.45192; 85.19992;50.00000;20.00000;4.41019;2
324.12900; 68.83000;     0.45303; 85.17698;50.00000;20.00000;4.40991;2
324.17899; 68.84000;     0.45424; 85.15041;50.00000;20.00000;4.40963;2
324.22900; 68.85000;     0.45527; 85.13258;50.00000;20.00000;4.40936;2
324.27701; 68.86000;     0.45646; 85.09964;50.00000;20.00000;4.40909;2
324.32700; 68.87000;     0.45763; 85.08431;50.00000;20.00000;4.40881;2
324.37701; 68.88000;     0.45885; 85.06023;50.00000;20.00000;4.40854;2
324.42700; 68.89000;     0.45998; 85.03354;50.00000;20.00000;4.40826;2
324.47900; 68.90000;     0.46106; 85.01446;50.00000;20.00000;4.40797;2
324.52600; 68.91000;     0.46226; 84.98028;50.00000;20.00000;4.40771;2
324.57700; 68.92000;     0.46345; 84.96506;50.00000;20.00000;4.40743;2
324.62799; 68.93000;     0.46466; 84.93962;50.00000;20.00000;4.40714;2
324.67599; 68.94000;     0.46555; 84.91293;50.00000;20.00000;4.40688;2
324.72601; 68.95000;     0.46682; 84.89385;50.00000;20.00000;4.40660;2
324.77499; 68.96000;     0.46797; 84.86092;50.00000;20.00000;4.40633;2
324.82599; 68.97000;     0.46914; 84.83809;50.00000;20.00000;4.40605;2
324.87601; 68.98000;     0.47043; 84.80504;50.00000;20.00000;4.40577;2
324.92499; 68.99000;     0.47172; 84.77835;50.00000;20.00000;4.40550;2
324.97601; 69.00000;     0.47277; 84.75938;50.00000;20.00000;4.40521;2
325.02600; 69.01000;     0.47396; 84.72633;50.00000;20.00000;4.40494;2
325.07300; 69.02000;     0.47513; 84.71361;50.00000;20.00000;4.40468;2
325.12201; 69.03000;     0.47630; 84.69079;50.00000;20.00000;4.40440;2
325.17401; 69.04000;     0.47745; 84.66285;50.00000;20.00000;4.40412;2
325.22400; 69.05000;     0.47861; 84.64252;50.00000;20.00000;4.40384;2
325.27499; 69.06000;     0.47972; 84.60447;50.00000;20.00000;4.40356;2
325.32401; 69.07000;     0.48097; 84.58414;50.00000;20.00000;4.40328;2
325.37299; 69.08000;     0.48214; 84.55995;50.00000;20.00000;4.40301;2
325.42200; 69.09000;     0.48331; 84.53077;50.00000;20.00000;4.40274;2
325.47299; 69.10000;     0.48452; 84.49783;50.00000;20.00000;4.40246;2
325.52399; 69.11000;     0.48566; 84.47364;50.00000;20.00000;4.40217;2
325.57401; 69.12000;     0.48675; 84.44831;50.00000;20.00000;4.40190;2
325.62299; 69.13000;     0.48796; 84.42673;50.00000;20.00000;4.40163;2
325.67200; 69.14000;     0.48913; 84.39755;50.00000;20.00000;4.40135;2
325.72299; 69.15000;     0.49033; 84.37722;50.00000;20.00000;4.40107;2
325.77200; 69.16000;     0.49162; 84.34292;50.00000;20.00000;4.40080;2
