Repository: TristanHehnen/BESKID_ExperimentalData

# Experimental Data of the BESKID Project

The repository contains the public experimental data of the BESKID project.

The primary material investigate is Poly(methyl methacrylate) (PMMA).

The materials have been examined in various experimental setups, across different sizes, from micro- to real-scale. Data of the following setups is available:
- Thermogravimetric analysis (TGA)
- Micro-scale combustion calorimetry (MCC)
- Differential scanning calorimetry (DSC)
- Cone calorimetry

File: ExpData/TGA/DE_6mm/ExpDat_PMMA_DE_6mm_5Kmin_02.txt (part 11 of 25)
#SEG. 2:                     ;30�C/5.0(K/min)/700�C
#SEG. 3:                     ;700�C/00:10/700�C
##Temp./�C;Time/min;DSC/(mW/mg);Mass/%;Gas Flow(purge2)/(ml/min);Gas Flow(protective)/(ml/min);Sensit./(uV/mW);Segment
293.73599; 62.75000;      0.27345; 91.54934;50.00000;20.00000;4.57895;2
293.78601; 62.76000;      0.27350; 91.54542;50.00000;20.00000;4.57867;2
293.83899; 62.77000;      0.27358; 91.52999;50.00000;20.00000;4.57838;2
293.88800; 62.78000;      0.27375; 91.52999;50.00000;20.00000;4.57811;2
293.93799; 62.79000;      0.27392; 91.52227;50.00000;20.00000;4.57783;2
293.98901; 62.80000;      0.27405; 91.51202;50.00000;20.00000;4.57755;2
294.03500; 62.81000;      0.27432; 91.50051;50.00000;20.00000;4.57729;2
294.08801; 62.82000;      0.27449; 91.48116;50.00000;20.00000;4.57699;2
294.13699; 62.83000;      0.27452; 91.47471;50.00000;20.00000;4.57672;2
294.18799; 62.84000;      0.27471; 91.46561;50.00000;20.00000;4.57644;2
294.23700; 62.85000;      0.27481; 91.45145;50.00000;20.00000;4.57617;2
294.28900; 62.86000;      0.27492; 91.44765;50.00000;20.00000;4.57588;2
294.33899; 62.87000;      0.27509; 91.43095;50.00000;20.00000;4.57560;2
294.39001; 62.88000;      0.27526; 91.43095;50.00000;20.00000;4.57531;2
294.43799; 62.89000;      0.27533; 91.41805;50.00000;20.00000;4.57505;2
294.48901; 62.90000;      0.27547; 91.41287;50.00000;20.00000;4.57476;2
294.53900; 62.91000;      0.27556; 91.40907;50.00000;20.00000;4.57449;2
294.58899; 62.92000;      0.27579; 91.39490;50.00000;20.00000;4.57421;2
294.63599; 62.93000;      0.27590; 91.39490;50.00000;20.00000;4.57395;2
294.68701; 62.94000;      0.27603; 91.39490;50.00000;20.00000;4.57366;2
294.73801; 62.95000;      0.27636; 91.38327;50.00000;20.00000;4.57338;2
294.79001; 62.96000;      0.27639; 91.37936;50.00000;20.00000;4.57309;2
294.83801; 62.97000;      0.27649; 91.37936;50.00000;20.00000;4.57282;2
294.88901; 62.98000;      0.27650; 91.37556;50.00000;20.00000;4.57254;2
294.93701; 62.99000;      0.27654; 91.36139;50.00000;20.00000;4.57227;2
294.98901; 63.00000;      0.27679; 91.36139;50.00000;20.00000;4.57198;2
295.04001; 63.01000;      0.27696; 91.35368;50.00000;20.00000;4.57170;2
295.08899; 63.02000;      0.27713; 91.34331;50.00000;20.00000;4.57143;2
295.13901; 63.03000;      0.27716; 91.34331;50.00000;20.00000;4.57115;2
295.18900; 63.04000;      0.27726; 91.32915;50.00000;20.00000;4.57087;2
295.24100; 63.05000;      0.27741; 91.32270;50.00000;20.00000;4.57058;2
295.29199; 63.06000;      0.27766; 91.32270;50.00000;20.00000;4.57030;2
295.33899; 63.07000;      0.27773; 91.30865;50.00000;20.00000;4.57004;2
295.39001; 63.08000;      0.27781; 91.30220;50.00000;20.00000;4.56975;2
295.44101; 63.09000;      0.27798; 91.29310;50.00000;20.00000;4.56947;2
295.49100; 63.10000;      0.27799; 91.28159;50.00000;20.00000;4.56919;2
295.54300; 63.11000;      0.27811; 91.28159;50.00000;20.00000;4.56890;2
295.59000; 63.12000;      0.27826; 91.26995;50.00000;20.00000;4.56864;2
295.63901; 63.13000;      0.27841; 91.26615;50.00000;20.00000;4.56837;2
295.69000; 63.14000;      0.27854; 91.26615;50.00000;20.00000;4.56808;2
295.74100; 63.15000;      0.27875; 91.26615;50.00000;20.00000;4.56780;2
295.79001; 63.16000;      0.27883; 91.26224;50.00000;20.00000;4.56753;2
295.84000; 63.17000;      0.27904; 91.24934;50.00000;20.00000;4.56725;2
295.89200; 63.18000;      0.27905; 91.24934;50.00000;20.00000;4.56696;2
295.94199; 63.19000;      0.27921; 91.24554;50.00000;20.00000;4.56668;2
295.98999; 63.20000;      0.27947; 91.21974;50.00000;20.00000;4.56641;2
296.04199; 63.21000;      0.27955; 91.21203;50.00000;20.00000;4.56612;2
296.09201; 63.22000;      0.27972; 91.19660;50.00000;20.00000;4.56585;2
296.14301; 63.23000;      0.27974; 91.19015;50.00000;20.00000;4.56556;2
296.19101; 63.24000;      0.27979; 91.18117;50.00000;20.00000;4.56530;2
296.24200; 63.25000;      0.27990; 91.16953;50.00000;20.00000;4.56501;2
296.29401; 63.26000;      0.28010; 91.16953;50.00000;20.00000;4.56472;2
296.34399; 63.27000;      0.28023; 91.15537;50.00000;20.00000;4.56444;2
296.39200; 63.28000;      0.28021; 91.15284;50.00000;20.00000;4.56418;2
296.44299; 63.29000;      0.28030; 91.16055;50.00000;20.00000;4.56389;2
296.49399; 63.30000;      0.28045; 91.14639;50.00000;20.00000;4.56361;2
296.54401; 63.31000;      0.28062; 91.14639;50.00000;20.00000;4.56333;2
296.59500; 63.32000;      0.28078; 91.14639;50.00000;20.00000;4.56305;2
296.64401; 63.33000;      0.28072; 91.13349;50.00000;20.00000;4.56277;2
296.69501; 63.34000;      0.28075; 91.12831;50.00000;20.00000;4.56249;2
296.74500; 63.35000;      0.28083; 91.12451;50.00000;20.00000;4.56221;2
296.79599; 63.36000;      0.28098; 91.10907;50.00000;20.00000;4.56193;2
296.84500; 63.37000;      0.28117; 91.10136;50.00000;20.00000;4.56166;2
296.89700; 63.38000;      0.28134; 91.07821;50.00000;20.00000;4.56137;2
296.94501; 63.39000;      0.28149; 91.07176;50.00000;20.00000;4.56110;2
296.99301; 63.40000;      0.28164; 91.06405;50.00000;20.00000;4.56083;2
297.04599; 63.41000;      0.28178; 91.05241;50.00000;20.00000;4.56054;2
297.09601; 63.42000;      0.28183; 91.04850;50.00000;20.00000;4.56026;2
297.14600; 63.43000;      0.28195; 91.03307;50.00000;20.00000;4.55998;2
297.19699; 63.44000;      0.28196; 91.03307;50.00000;20.00000;4.55970;2
297.24500; 63.45000;      0.28219; 91.02028;50.00000;20.00000;4.55943;2
297.29599; 63.46000;      0.28240; 91.01510;50.00000;20.00000;4.55915;2
297.34900; 63.47000;      0.28246; 90.99956;50.00000;20.00000;4.55885;2
297.39499; 63.48000;      0.28250; 90.98159;50.00000;20.00000;4.55860;2
297.44901; 63.49000;      0.28255; 90.98159;50.00000;20.00000;4.55829;2
297.49799; 63.50000;      0.28251; 90.96616;50.00000;20.00000;4.55802;2
297.54700; 63.51000;      0.28266; 90.95971;50.00000;20.00000;4.55775;2
297.59900; 63.52000;      0.28280; 90.95073;50.00000;20.00000;4.55746;2
297.64899; 63.53000;      0.28299; 90.93910;50.00000;20.00000;4.55718;2
297.69901; 63.54000;      0.28306; 90.93910;50.00000;20.00000;4.55690;2
297.74799; 63.55000;      0.28316; 90.92631;50.00000;20.00000;4.55663;2
297.79999; 63.56000;      0.28331; 90.92113;50.00000;20.00000;4.55634;2
297.85001; 63.57000;      0.28346; 90.92113;50.00000;20.00000;4.55606;2
297.89801; 63.58000;      0.28354; 90.90697;50.00000;20.00000;4.55580;2
297.95200; 63.59000;      0.28369; 90.90178;50.00000;20.00000;4.55550;2
297.99701; 63.60000;      0.28386; 90.90178;50.00000;20.00000;4.55525;2
298.04901; 63.61000;      0.28390; 90.89027;50.00000;20.00000;4.55496;2
298.09900; 63.62000;      0.28395; 90.88508;50.00000;20.00000;4.55468;2
298.14801; 63.63000;      0.28414; 90.88508;50.00000;20.00000;4.55441;2
298.19901; 63.64000;      0.28424; 90.87737;50.00000;20.00000;4.55412;2
298.25101; 63.65000;      0.28430; 90.86700;50.00000;20.00000;4.55383;2
298.29800; 63.66000;      0.28435; 90.86700;50.00000;20.00000;4.55357;2
298.34900; 63.67000;      0.28448; 90.86320;50.00000;20.00000;4.55329;2
298.39999; 63.68000;      0.28464; 90.84904;50.00000;20.00000;4.55300;2
298.45099; 63.69000;      0.28479; 90.84904;50.00000;20.00000;4.55272;2
298.50101; 63.70000;      0.28485; 90.84006;50.00000;20.00000;4.55244;2
298.55200; 63.71000;      0.28490; 90.82716;50.00000;20.00000;4.55216;2
298.60001; 63.72000;      0.28502; 90.82324;50.00000;20.00000;4.55189;2
298.65100; 63.73000;      0.28507; 90.80654;50.00000;20.00000;4.55161;2
298.70099; 63.74000;      0.28526; 90.80654;50.00000;20.00000;4.55133;2
298.74799; 63.75000;      0.28540; 90.79756;50.00000;20.00000;4.55107;2
298.80200; 63.76000;      0.28553; 90.78973;50.00000;20.00000;4.55077;2
298.85001; 63.77000;      0.28566; 90.79756;50.00000;20.00000;4.55050;2
298.90302; 63.78000;      0.28582; 90.78340;50.00000;20.00000;4.55020;2
298.95200; 63.79000;      0.28593; 90.78340;50.00000;20.00000;4.54993;2
299.00101; 63.80000;      0.28602; 90.77948;50.00000;20.00000;4.54966;2
299.04999; 63.81000;      0.28620; 90.76532;50.00000;20.00000;4.54939;2
299.10001; 63.82000;      0.28627; 90.76532;50.00000;20.00000;4.54911;2
299.15302; 63.83000;      0.28637; 90.76532;50.00000;20.00000;4.54881;2
299.20099; 63.84000;      0.28640; 90.76152;50.00000;20.00000;4.54854;2
299.25101; 63.85000;      0.28661; 90.73699;50.00000;20.00000;4.54827;2
299.30200; 63.86000;      0.28679; 90.73307;50.00000;20.00000;4.54798;2
299.35101; 63.87000;      0.28680; 90.72409;50.00000;20.00000;4.54771;2
299.40399; 63.88000;      0.28696; 90.71119;50.00000;20.00000;4.54741;2
299.45200; 63.89000;      0.28705; 90.70359;50.00000;20.00000;4.54715;2
299.50299; 63.90000;      0.28719; 90.68678;50.00000;20.00000;4.54686;2
299.55099; 63.91000;      0.28726; 90.68678;50.00000;20.00000;4.54660;2
299.60199; 63.92000;      0.28749; 90.67779;50.00000;20.00000;4.54631;2
299.65302; 63.93000;      0.28757; 90.66754;50.00000;20.00000;4.54603;2
299.70200; 63.94000;      0.28760; 90.66754;50.00000;20.00000;4.54576;2
299.75201; 63.95000;      0.28758; 90.66754;50.00000;20.00000;4.54548;2
299.80099; 63.96000;      0.28768; 90.65465;50.00000;20.00000;4.54521;2
299.85101; 63.97000;      0.28781; 90.64946;50.00000;20.00000;4.54493;2
299.90302; 63.98000;      0.28806; 90.64946;50.00000;20.00000;4.54464;2
299.95200; 63.99000;      0.28812; 90.63530;50.00000;20.00000;4.54436;2
300.00201; 64.00000;      0.28817; 90.62885;50.00000;20.00000;4.54409;2
300.05301; 64.01000;      0.28835; 90.62113;50.00000;20.00000;4.54380;2
300.10300; 64.02000;      0.28850; 90.61089;50.00000;20.00000;4.54352;2
300.15399; 64.03000;      0.28858; 90.61089;50.00000;20.00000;4.54324;2
300.20300; 64.04000;      0.28869; 90.59672;50.00000;20.00000;4.54297;2
300.25101; 64.05000;      0.28878; 90.59154;50.00000;20.00000;4.54270;2
300.30399; 64.06000;      0.28894; 90.58762;50.00000;20.00000;4.54241;2
300.35199; 64.07000;      0.28901; 90.57346;50.00000;20.00000;4.54214;2
300.40302; 64.08000;      0.28920; 90.57346;50.00000;20.00000;4.54185;2
300.45401; 64.09000;      0.28930; 90.55941;50.00000;20.00000;4.54157;2
300.50500; 64.10000;      0.28943; 90.55296;50.00000;20.00000;4.54129;2
300.55301; 64.11000;      0.28947; 90.54386;50.00000;20.00000;4.54102;2
300.60501; 64.12000;      0.28962; 90.53108;50.00000;20.00000;4.54073;2
300.65302; 64.13000;      0.28985; 90.53108;50.00000;20.00000;4.54046;2
300.70300; 64.14000;      0.28999; 90.51807;50.00000;20.00000;4.54018;2
300.75400; 64.15000;      0.29003; 90.50782;50.00000;20.00000;4.53990;2
300.80200; 64.16000;      0.29004; 90.50782;50.00000;20.00000;4.53963;2
300.85199; 64.17000;      0.29016; 90.50390;50.00000;20.00000;4.53936;2
300.90201; 64.18000;      0.29023; 90.48720;50.00000;20.00000;4.53908;2
300.95599; 64.19000;      0.29052; 90.48720;50.00000;20.00000;4.53878;2
301.00101; 64.20000;      0.29062; 90.47822;50.00000;20.00000;4.53853;2
301.05399; 64.21000;      0.29071; 90.46659;50.00000;20.00000;4.53823;2
301.10300; 64.22000;      0.29085; 90.46279;50.00000;20.00000;4.53796;2
301.15302; 64.23000;      0.29104; 90.44597;50.00000;20.00000;4.53768;2
301.20200; 64.24000;      0.29123; 90.44597;50.00000;20.00000;4.53741;2
301.25400; 64.25000;      0.29140; 90.43308;50.00000;20.00000;4.53712;2
301.30301; 64.26000;      0.29148; 90.42801;50.00000;20.00000;4.53684;2
301.35101; 64.27000;      0.29156; 90.42801;50.00000;20.00000;4.53658;2
301.40100; 64.28000;      0.29169; 90.42029;50.00000;20.00000;4.53630;2
301.45300; 64.29000;      0.29184; 90.40993;50.00000;20.00000;4.53601;2
301.50299; 64.30000;      0.29207; 90.40993;50.00000;20.00000;4.53573;2
301.55301; 64.31000;      0.29211; 90.40095;50.00000;20.00000;4.53545;2
301.60001; 64.32000;      0.29221; 90.39070;50.00000;20.00000;4.53519;2
301.65302; 64.33000;      0.29226; 90.39070;50.00000;20.00000;4.53490;2
301.70300; 64.34000;      0.29250; 90.38160;50.00000;20.00000;4.53462;2
301.75000; 64.35000;      0.29271; 90.37135;50.00000;20.00000;4.53436;2
301.80399; 64.36000;      0.29280; 90.37135;50.00000;20.00000;4.53406;2
301.85199; 64.37000;      0.29305; 90.35845;50.00000;20.00000;4.53379;2
301.90302; 64.38000;      0.29319; 90.35327;50.00000;20.00000;4.53350;2
301.95099; 64.39000;      0.29322; 90.34555;50.00000;20.00000;4.53324;2
302.00101; 64.40000;      0.29330; 90.33404;50.00000;20.00000;4.53296;2
302.04901; 64.41000;      0.29341; 90.33012;50.00000;20.00000;4.53269;2
302.10300; 64.42000;      0.29359; 90.31216;50.00000;20.00000;4.53239;2
302.14999; 64.43000;      0.29376; 90.31216;50.00000;20.00000;4.53213;2
302.20200; 64.44000;      0.29378; 90.29281;50.00000;20.00000;4.53184;2
302.25201; 64.45000;      0.29389; 90.27876;50.00000;20.00000;4.53156;2
302.30301; 64.46000;      0.29405; 90.26966;50.00000;20.00000;4.53128;2
302.35199; 64.47000;      0.29422; 90.25815;50.00000;20.00000;4.53101;2
302.40201; 64.48000;      0.29439; 90.25815;50.00000;20.00000;4.53073;2
302.44901; 64.49000;      0.29459; 90.24525;50.00000;20.00000;4.53047;2
302.50201; 64.50000;      0.29468; 90.24007;50.00000;20.00000;4.53017;2
302.55301; 64.51000;      0.29488; 90.24007;50.00000;20.00000;4.52989;2
302.60001; 64.52000;      0.29491; 90.23627;50.00000;20.00000;4.52962;2
302.65201; 64.53000;      0.29507; 90.22843;50.00000;20.00000;4.52933;2
302.70300; 64.54000;      0.29522; 90.21692;50.00000;20.00000;4.52905;2
302.75299; 64.55000;      0.29538; 90.20794;50.00000;20.00000;4.52877;2
302.80399; 64.56000;      0.29557; 90.19630;50.00000;20.00000;4.52849;2
302.85199; 64.57000;      0.29564; 90.19239;50.00000;20.00000;4.52822;2
302.90100; 64.58000;      0.29591; 90.17822;50.00000;20.00000;4.52795;2
302.95099; 64.59000;      0.29603; 90.17822;50.00000;20.00000;4.52767;2
302.99799; 64.60000;      0.29614; 90.17442;50.00000;20.00000;4.52741;2
303.05301; 64.61000;      0.29620; 90.16279;50.00000;20.00000;4.52710;2
303.10199; 64.62000;      0.29636; 90.16279;50.00000;20.00000;4.52683;2
303.15100; 64.63000;      0.29659; 90.16279;50.00000;20.00000;4.52656;2
303.19901; 64.64000;      0.29676; 90.15508;50.00000;20.00000;4.52629;2
303.25000; 64.65000;      0.29697; 90.14483;50.00000;20.00000;4.52601;2
303.29800; 64.66000;      0.29695; 90.14483;50.00000;20.00000;4.52574;2
303.34799; 64.67000;      0.29707; 90.13066;50.00000;20.00000;4.52546;2
303.39899; 64.68000;      0.29720; 90.12421;50.00000;20.00000;4.52518;2
303.44901; 64.69000;      0.29734; 90.11523;50.00000;20.00000;4.52490;2
303.49799; 64.70000;      0.29749; 90.10360;50.00000;20.00000;4.52463;2
303.54999; 64.71000;      0.29772; 90.09980;50.00000;20.00000;4.52434;2
303.59900; 64.72000;      0.29790; 90.07527;50.00000;20.00000;4.52406;2
303.64999; 64.73000;      0.29803; 90.06755;50.00000;20.00000;4.52378;2
303.70001; 64.74000;      0.29824; 90.05984;50.00000;20.00000;4.52350;2
303.75000; 64.75000;      0.29836; 90.05086;50.00000;20.00000;4.52322;2
303.80200; 64.76000;      0.29844; 90.05086;50.00000;20.00000;4.52293;2
303.85101; 64.77000;      0.29865; 90.04187;50.00000;20.00000;4.52266;2
303.89999; 64.78000;      0.29902; 90.03151;50.00000;20.00000;4.52239;2
303.94800; 64.79000;      0.29913; 90.02771;50.00000;20.00000;4.52212;2
303.99899; 64.80000;      0.29940; 90.01216;50.00000;20.00000;4.52184;2
304.04999; 64.81000;      0.29944; 90.01216;50.00000;20.00000;4.52155;2
304.10199; 64.82000;      0.29944; 89.99673;50.00000;20.00000;4.52126;2
304.14999; 64.83000;      0.29971; 89.99028;50.00000;20.00000;4.52100;2
304.20099; 64.84000;      0.29993; 89.98130;50.00000;20.00000;4.52071;2
304.25101; 64.85000;      0.30014; 89.96978;50.00000;20.00000;4.52043;2
304.29800; 64.86000;      0.30031; 89.96978;50.00000;20.00000;4.52017;2
304.35101; 64.87000;      0.30054; 89.96333;50.00000;20.00000;4.51988;2
304.39899; 64.88000;      0.30076; 89.96460;50.00000;20.00000;4.51961;2
304.44901; 64.89000;      0.30089; 89.95550;50.00000;20.00000;4.51933;2
304.49899; 64.90000;      0.30118; 89.94399;50.00000;20.00000;4.51905;2
304.54901; 64.91000;      0.30132; 89.94007;50.00000;20.00000;4.51877;2
304.60001; 64.92000;      0.30138; 89.92337;50.00000;20.00000;4.51849;2
304.64899; 64.93000;      0.30155; 89.92337;50.00000;20.00000;4.51822;2
304.69601; 64.94000;      0.30170; 89.91439;50.00000;20.00000;4.51796;2
304.74799; 64.95000;      0.30194; 89.90402;50.00000;20.00000;4.51767;2
304.79999; 64.96000;      0.30203; 89.90402;50.00000;20.00000;4.51738;2
304.84900; 64.97000;      0.30215; 89.89631;50.00000;20.00000;4.51711;2
304.90201; 64.98000;      0.30244; 89.88606;50.00000;20.00000;4.51681;2
304.94901; 64.99000;      0.30261; 89.88606;50.00000;20.00000;4.51655;2
304.99899; 65.00000;      0.30285; 89.88214;50.00000;20.00000;4.51627;2
305.04800; 65.01000;      0.30318; 89.86798;50.00000;20.00000;4.51600;2
305.09799; 65.02000;      0.30337; 89.86798;50.00000;20.00000;4.51572;2
305.14899; 65.03000;      0.30347; 89.86418;50.00000;20.00000;4.51544;2
305.19901; 65.04000;      0.30366; 89.85001;50.00000;20.00000;4.51516;2
305.25000; 65.05000;      0.30387; 89.85001;50.00000;20.00000;4.51487;2
305.29999; 65.06000;      0.30415; 89.84103;50.00000;20.00000;4.51459;2
305.35001; 65.07000;      0.30418; 89.83067;50.00000;20.00000;4.51432;2
305.39999; 65.08000;      0.30438; 89.83067;50.00000;20.00000;4.51404;2
305.44800; 65.09000;      0.30471; 89.81777;50.00000;20.00000;4.51377;2
305.49799; 65.10000;      0.30496; 89.81270;50.00000;20.00000;4.51349;2
305.54700; 65.11000;      0.30525; 89.80879;50.00000;20.00000;4.51322;2
305.59799; 65.12000;      0.30552; 89.79082;50.00000;20.00000;4.51294;2
305.64899; 65.13000;      0.30558; 89.79082;50.00000;20.00000;4.51265;2
305.69901; 65.14000;      0.30574; 89.77527;50.00000;20.00000;4.51237;2
305.74799; 65.15000;      0.30583; 89.76882;50.00000;20.00000;4.51210;2
305.79800; 65.16000;      0.30605; 89.75984;50.00000;20.00000;4.51182;2
305.84799; 65.17000;      0.30638; 89.74568;50.00000;20.00000;4.51154;2
305.89899; 65.18000;      0.30663; 89.74188;50.00000;20.00000;4.51126;2
305.94800; 65.19000;      0.30686; 89.72506;50.00000;20.00000;4.51099;2
305.99799; 65.20000;      0.30696; 89.72506;50.00000;20.00000;4.51071;2
306.04800; 65.21000;      0.30737; 89.69800;50.00000;20.00000;4.51043;2
306.09799; 65.22000;      0.30758; 89.68775;50.00000;20.00000;4.51015;2
306.14899; 65.23000;      0.30784; 89.68395;50.00000;20.00000;4.50987;2
306.20001; 65.24000;      0.30783; 89.66979;50.00000;20.00000;4.50958;2
306.24701; 65.25000;      0.30822; 89.66979;50.00000;20.00000;4.50932;2
306.29901; 65.26000;      0.30842; 89.66587;50.00000;20.00000;4.50903;2
306.34900; 65.27000;      0.30850; 89.64917;50.00000;20.00000;4.50876;2
306.39999; 65.28000;      0.30890; 89.64917;50.00000;20.00000;4.50847;2
306.44601; 65.29000;      0.30912; 89.63374;50.00000;20.00000;4.50822;2
306.49899; 65.30000;      0.30929; 89.62729;50.00000;20.00000;4.50792;2
306.54700; 65.31000;      0.30945; 89.61831;50.00000;20.00000;4.50765;2
306.60300; 65.32000;      0.30974; 89.60668;50.00000;20.00000;4.50734;2
306.64899; 65.33000;      0.30999; 89.60668;50.00000;20.00000;4.50709;2
306.69800; 65.34000;      0.31021; 89.59251;50.00000;20.00000;4.50681;2
306.75101; 65.35000;      0.31040; 89.58606;50.00000;20.00000;4.50652;2
306.79999; 65.36000;      0.31070; 89.58226;50.00000;20.00000;4.50625;2
306.84799; 65.37000;      0.31101; 89.56810;50.00000;20.00000;4.50598;2
306.89899; 65.38000;      0.31116; 89.56810;50.00000;20.00000;4.50569;2
306.94901; 65.39000;      0.31136; 89.56038;50.00000;20.00000;4.50542;2
306.99600; 65.40000;      0.31167; 89.55002;50.00000;20.00000;4.50515;2
307.04700; 65.41000;      0.31190; 89.55002;50.00000;20.00000;4.50487;2
307.09799; 65.42000;      0.31204; 89.53585;50.00000;20.00000;4.50459;2
307.14999; 65.43000;      0.31255; 89.52940;50.00000;20.00000;4.50430;2
307.19901; 65.44000;      0.31266; 89.52560;50.00000;20.00000;4.50402;2
307.25000; 65.45000;      0.31286; 89.51144;50.00000;20.00000;4.50374;2
307.29999; 65.46000;      0.31299; 89.51144;50.00000;20.00000;4.50346;2
307.34799; 65.47000;      0.31333; 89.50246;50.00000;20.00000;4.50319;2
307.39999; 65.48000;      0.31352; 89.48956;50.00000;20.00000;4.50291;2
307.44800; 65.49000;      0.31372; 89.48564;50.00000;20.00000;4.50264;2
307.50101; 65.50000;      0.31399; 89.47021;50.00000;20.00000;4.50234;2
307.54999; 65.51000;      0.31430; 89.47021;50.00000;20.00000;4.50207;2
307.59900; 65.52000;      0.31457; 89.45731;50.00000;20.00000;4.50180;2
307.64899; 65.53000;      0.31485; 89.45996;50.00000;20.00000;4.50152;2
307.70001; 65.54000;      0.31510; 89.46768;50.00000;20.00000;4.50124;2
307.75101; 65.55000;      0.31547; 89.45478;50.00000;20.00000;4.50095;2
307.79800; 65.56000;      0.31576; 89.44960;50.00000;20.00000;4.50069;2
307.84900; 65.57000;      0.31604; 89.44061;50.00000;20.00000;4.50041;2
307.90302; 65.58000;      0.31620; 89.42898;50.00000;20.00000;4.50011;2
307.94901; 65.59000;      0.31645; 89.42000;50.00000;20.00000;4.49985;2
308.00000; 65.60000;      0.31662; 89.40584;50.00000;20.00000;4.49957;2
308.04800; 65.61000;      0.31696; 89.39547;50.00000;20.00000;4.49930;2
308.10001; 65.62000;      0.31729; 89.38142;50.00000;20.00000;4.49901;2
308.14899; 65.63000;      0.31766; 89.38142;50.00000;20.00000;4.49874;2
308.19699; 65.64000;      0.31778; 89.36852;50.00000;20.00000;4.49847;2
308.25000; 65.65000;      0.31811; 89.35563;50.00000;20.00000;4.49817;2
308.29901; 65.66000;      0.31834; 89.35563;50.00000;20.00000;4.49790;2
308.34900; 65.67000;      0.31868; 89.34791;50.00000;20.00000;4.49762;2
308.39899; 65.68000;      0.31883; 89.33766;50.00000;20.00000;4.49734;2
308.44901; 65.69000;      0.31914; 89.33766;50.00000;20.00000;4.49707;2
308.49600; 65.70000;      0.31942; 89.32211;50.00000;20.00000;4.49681;2
308.54700; 65.71000;      0.31969; 89.31566;50.00000;20.00000;4.49652;2
308.59900; 65.72000;      0.31999; 89.30150;50.00000;20.00000;4.49623;2
308.64700; 65.73000;      0.32040; 89.29517;50.00000;20.00000;4.49596;2
308.69901; 65.74000;      0.32075; 89.28227;50.00000;20.00000;4.49568;2
308.74701; 65.75000;      0.32106; 89.26810;50.00000;20.00000;4.49541;2
308.79800; 65.76000;      0.32133; 89.26039;50.00000;20.00000;4.49512;2
308.84900; 65.77000;      0.32169; 89.25002;50.00000;20.00000;4.49484;2
308.89899; 65.78000;      0.32200; 89.24622;50.00000;20.00000;4.49456;2
308.95001; 65.79000;      0.32212; 89.23079;50.00000;20.00000;4.49428;2
309.00000; 65.80000;      0.32241; 89.22688;50.00000;20.00000;4.49400;2
309.04800; 65.81000;      0.32282; 89.21018;50.00000;20.00000;4.49373;2
309.10001; 65.82000;      0.32331; 89.20626;50.00000;20.00000;4.49344;2
309.14899; 65.83000;      0.32351; 89.18956;50.00000;20.00000;4.49317;2
309.20001; 65.84000;      0.32376; 89.18565;50.00000;20.00000;4.49289;2
309.24899; 65.85000;      0.32398; 89.16642;50.00000;20.00000;4.49261;2
309.29901; 65.86000;      0.32429; 89.16123;50.00000;20.00000;4.49234;2
309.34698; 65.87000;      0.32466; 89.13809;50.00000;20.00000;4.49207;2
309.39600; 65.88000;      0.32507; 89.13417;50.00000;20.00000;4.49180;2
309.44699; 65.89000;      0.32551; 89.12001;50.00000;20.00000;4.49151;2
309.49701; 65.90000;      0.32560; 89.12001;50.00000;20.00000;4.49123;2
309.54700; 65.91000;      0.32602; 89.11229;50.00000;20.00000;4.49096;2
309.59799; 65.92000;      0.32631; 89.10331;50.00000;20.00000;4.49067;2
309.64700; 65.93000;      0.32664; 89.10331;50.00000;20.00000;4.49040;2
309.69901; 65.94000;      0.32696; 89.09559;50.00000;20.00000;4.49011;2
309.74799; 65.95000;      0.32735; 89.08523;50.00000;20.00000;4.48984;2
309.79700; 65.96000;      0.32764; 89.08143;50.00000;20.00000;4.48957;2
309.84601; 65.97000;      0.32792; 89.06599;50.00000;20.00000;4.48929;2
309.89801; 65.98000;      0.32821; 89.06599;50.00000;20.00000;4.48900;2
309.94901; 65.99000;      0.32857; 89.05701;50.00000;20.00000;4.48872;2
309.99899; 66.00000;      0.32886; 89.04538;50.00000;20.00000;4.48844;2
310.04800; 66.01000;      0.32935; 89.04538;50.00000;20.00000;4.48817;2
310.09900; 66.02000;      0.32968; 89.02995;50.00000;20.00000;4.48788;2
310.14801; 66.03000;      0.33000; 89.02350;50.00000;20.00000;4.48761;2
310.19800; 66.04000;      0.33035; 89.00807;50.00000;20.00000;4.48733;2
310.24600; 66.05000;      0.33076; 89.00162;50.00000;20.00000;4.48707;2
310.29800; 66.06000;      0.33102; 88.98619;50.00000;20.00000;4.48678;2
310.34399; 66.07000;      0.33121; 88.97847;50.00000;20.00000;4.48652;2
310.39499; 66.08000;      0.33157; 88.96166;50.00000;20.00000;4.48624;2
310.44501; 66.09000;      0.33206; 88.95394;50.00000;20.00000;4.48596;2
310.49301; 66.10000;      0.33245; 88.93851;50.00000;20.00000;4.48569;2
310.54401; 66.11000;      0.33290; 88.93206;50.00000;20.00000;4.48541;2
310.59399; 66.12000;      0.33326; 88.91145;50.00000;20.00000;4.48513;2
310.64499; 66.13000;      0.33375; 88.89475;50.00000;20.00000;4.48485;2
310.69501; 66.14000;      0.33412; 88.89095;50.00000;20.00000;4.48457;2
310.74500; 66.15000;      0.33440; 88.87414;50.00000;20.00000;4.48429;2
310.79401; 66.16000;      0.33457; 88.87414;50.00000;20.00000;4.48402;2
310.84601; 66.17000;      0.33493; 88.85744;50.00000;20.00000;4.48373;2
310.89401; 66.18000;      0.33520; 88.84972;50.00000;20.00000;4.48346;2
310.94299; 66.19000;      0.33558; 88.84074;50.00000;20.00000;4.48319;2
310.99399; 66.20000;      0.33609; 88.83037;50.00000;20.00000;4.48290;2
311.04300; 66.21000;      0.33652; 88.83037;50.00000;20.00000;4.48263;2
311.09299; 66.22000;      0.33681; 88.81748;50.00000;20.00000;4.48235;2
311.14499; 66.23000;      0.33729; 88.81241;50.00000;20.00000;4.48206;2
311.19299; 66.24000;      0.33766; 88.80331;50.00000;20.00000;4.48180;2
311.24399; 66.25000;      0.33803; 88.79053;50.00000;20.00000;4.48151;2
311.29199; 66.26000;      0.33839; 88.78143;50.00000;20.00000;4.48125;2
311.34399; 66.27000;      0.33878; 88.76865;50.00000;20.00000;4.48096;2
311.39301; 66.28000;      0.33918; 88.75955;50.00000;20.00000;4.48068;2
311.44101; 66.29000;      0.33957; 88.74803;50.00000;20.00000;4.48042;2
311.49399; 66.30000;      0.33990; 88.75183;50.00000;20.00000;4.48012;2
311.54199; 66.31000;      0.34026; 88.74020;50.00000;20.00000;4.47985;2
311.59299; 66.32000;      0.34065; 88.73640;50.00000;20.00000;4.47957;2
311.64001; 66.33000;      0.34101; 88.71706;50.00000;20.00000;4.47931;2
311.69101; 66.34000;      0.34134; 88.71325;50.00000;20.00000;4.47903;2
311.74200; 66.35000;      0.34181; 88.69391;50.00000;20.00000;4.47874;2
311.79300; 66.36000;      0.34244; 88.68999;50.00000;20.00000;4.47846;2
311.84000; 66.37000;      0.34274; 88.67076;50.00000;20.00000;4.47820;2
311.89001; 66.38000;      0.34303; 88.66684;50.00000;20.00000;4.47792;2
311.94000; 66.39000;      0.34349; 88.64888;50.00000;20.00000;4.47764;2
311.98999; 66.40000;      0.34392; 88.64496;50.00000;20.00000;4.47736;2
312.04099; 66.41000;      0.34435; 88.62562;50.00000;20.00000;4.47708;2
312.09100; 66.42000;      0.34471; 88.61019;50.00000;20.00000;4.47680;2
312.13901; 66.43000;      0.34506; 88.58830;50.00000;20.00000;4.47653;2
312.19101; 66.44000;      0.34558; 88.58450;50.00000;20.00000;4.47624;2
312.23999; 66.45000;      0.34605; 88.56642;50.00000;20.00000;4.47597;2
312.29199; 66.46000;      0.34646; 88.56642;50.00000;20.00000;4.47568;2
312.34000; 66.47000;      0.34666; 88.55226;50.00000;20.00000;4.47542;2
312.39001; 66.48000;      0.34725; 88.54593;50.00000;20.00000;4.47514;2
312.44000; 66.49000;      0.34778; 88.53683;50.00000;20.00000;4.47486;2
312.49100; 66.50000;      0.34816; 88.52393;50.00000;20.00000;4.47458;2
312.54001; 66.51000;      0.34861; 88.52013;50.00000;20.00000;4.47430;2
312.59000; 66.52000;      0.34903; 88.50470;50.00000;20.00000;4.47402;2
312.64001; 66.53000;      0.34942; 88.50078;50.00000;20.00000;4.47375;2
312.68799; 66.54000;      0.34991; 88.48282;50.00000;20.00000;4.47348;2
312.74100; 66.55000;      0.35035; 88.47890;50.00000;20.00000;4.47318;2
312.79099; 66.56000;      0.35076; 88.45967;50.00000;20.00000;4.47291;2
312.83899; 66.57000;      0.35120; 88.45575;50.00000;20.00000;4.47264;2
312.88699; 66.58000;      0.35177; 88.43387;50.00000;20.00000;4.47237;2
312.93900; 66.59000;      0.35209; 88.42996;50.00000;20.00000;4.47208;2
312.98801; 66.60000;      0.35260; 88.41073;50.00000;20.00000;4.47181;2
313.03900; 66.61000;      0.35305; 88.40681;50.00000;20.00000;4.47153;2
313.08801; 66.62000;      0.35359; 88.38746;50.00000;20.00000;4.47125;2
313.13699; 66.63000;      0.35394; 88.38366;50.00000;20.00000;4.47098;2
313.18600; 66.64000;      0.35444; 88.36696;50.00000;20.00000;4.47071;2
313.23801; 66.65000;      0.35495; 88.36696;50.00000;20.00000;4.47042;2
313.28699; 66.66000;      0.35538; 88.35142;50.00000;20.00000;4.47015;2
313.33801; 66.67000;      0.35586; 88.34370;50.00000;20.00000;4.46986;2
313.38599; 66.68000;      0.35629; 88.32954;50.00000;20.00000;4.46960;2
313.43600; 66.69000;      0.35671; 88.32320;50.00000;20.00000;4.46932;2
313.48700; 66.70000;      0.35732; 88.30766;50.00000;20.00000;4.46903;2
313.53699; 66.71000;      0.35774; 88.29994;50.00000;20.00000;4.46876;2
313.58701; 66.72000;      0.35807; 88.29096;50.00000;20.00000;4.46848;2
313.63800; 66.73000;      0.35861; 88.27806;50.00000;20.00000;4.46819;2
313.68701; 66.74000;      0.35912; 88.27299;50.00000;20.00000;4.46792;2
313.73599; 66.75000;      0.35967; 88.25365;50.00000;20.00000;4.46765;2
313.78699; 66.76000;      0.36021; 88.24973;50.00000;20.00000;4.46737;2
313.83701; 66.77000;      0.36070; 88.23050;50.00000;20.00000;4.46709;2
313.88699; 66.78000;      0.36118; 88.22658;50.00000;20.00000;4.46681;2
313.93600; 66.79000;      0.36167; 88.20724;50.00000;20.00000;4.46654;2
313.98700; 66.80000;      0.36215; 88.20344;50.00000;20.00000;4.46625;2
314.03500; 66.81000;      0.36260; 88.18409;50.00000;20.00000;4.46599;2
314.08499; 66.82000;      0.36314; 88.18800;50.00000;20.00000;4.46571;2
314.13400; 66.83000;      0.36389; 88.17764;50.00000;20.00000;4.46544;2
314.18500; 66.84000;      0.36412; 88.17384;50.00000;20.00000;4.46515;2
314.23499; 66.85000;      0.36472; 88.15576;50.00000;20.00000;4.46487;2
314.28400; 66.86000;      0.36517; 88.15058;50.00000;20.00000;4.46460;2
314.33600; 66.87000;      0.36575; 88.12743;50.00000;20.00000;4.46431;2
314.38400; 66.88000;      0.36628; 88.12225;50.00000;20.00000;4.46405;2
314.43701; 66.89000;      0.36698; 88.09910;50.00000;20.00000;4.46375;2
314.48499; 66.90000;      0.36767; 88.09530;50.00000;20.00000;4.46348;2
314.53601; 66.91000;      0.36826; 88.07722;50.00000;20.00000;4.46320;2
314.58401; 66.92000;      0.36848; 88.07342;50.00000;20.00000;4.46293;2
314.63300; 66.93000;      0.36892; 88.05407;50.00000;20.00000;4.46266;2
314.68201; 66.94000;      0.36943; 88.04889;50.00000;20.00000;4.46239;2
314.73401; 66.95000;      0.37006; 88.01929;50.00000;20.00000;4.46210;2
314.78400; 66.96000;      0.37054; 88.00259;50.00000;20.00000;4.46182;2
314.83600; 66.97000;      0.37100; 87.97945;50.00000;20.00000;4.46153;2
314.88501; 66.98000;      0.37161; 87.97553;50.00000;20.00000;4.46126;2
314.93500; 66.99000;      0.37217; 87.95618;50.00000;20.00000;4.46098;2
314.98300; 67.00000;      0.37272; 87.95618;50.00000;20.00000;4.46071;2
315.03299; 67.01000;      0.37326; 87.94075;50.00000;20.00000;4.46044;2
315.08499; 67.02000;      0.37381; 87.93304;50.00000;20.00000;4.46015;2
315.13400; 67.03000;      0.37435; 87.92405;50.00000;20.00000;4.45988;2
315.18301; 67.04000;      0.37490; 87.91116;50.00000;20.00000;4.45960;2
315.23499; 67.05000;      0.37538; 87.90217;50.00000;20.00000;4.45931;2
315.28299; 67.06000;      0.37605; 87.89054;50.00000;20.00000;4.45905;2
315.33499; 67.07000;      0.37669; 87.88156;50.00000;20.00000;4.45876;2
315.38501; 67.08000;      0.37720; 87.86739;50.00000;20.00000;4.45848;2
315.43399; 67.09000;      0.37770; 87.85841;50.00000;20.00000;4.45821;2
315.48300; 67.10000;      0.37820; 87.84425;50.00000;20.00000;4.45793;2
315.53201; 67.11000;      0.37869; 87.83262;50.00000;20.00000;4.45766;2
315.58401; 67.12000;      0.37923; 87.81718;50.00000;20.00000;4.45737;2
315.63501; 67.13000;      0.37988; 87.80820;50.00000;20.00000;4.45709;2
315.68301; 67.14000;      0.38052; 87.79404;50.00000;20.00000;4.45682;2
315.73300; 67.15000;      0.38119; 87.78367;50.00000;20.00000;4.45654;2
315.78299; 67.16000;      0.38165; 87.76824;50.00000;20.00000;4.45627;2
315.83200; 67.17000;      0.38211; 87.75672;50.00000;20.00000;4.45599;2
315.88300; 67.18000;      0.38264; 87.73991;50.00000;20.00000;4.45571;2
315.93201; 67.19000;      0.38328; 87.72966;50.00000;20.00000;4.45544;2
315.98199; 67.20000;      0.38389; 87.71423;50.00000;20.00000;4.45516;2
316.03299; 67.21000;      0.38447; 87.70513;50.00000;20.00000;4.45488;2
316.08301; 67.22000;      0.38505; 87.69108;50.00000;20.00000;4.45460;2
316.13400; 67.23000;      0.38568; 87.68198;50.00000;20.00000;4.45432;2
316.18399; 67.24000;      0.38632; 87.67047;50.00000;20.00000;4.45404;2
316.23099; 67.25000;      0.38699; 87.65884;50.00000;20.00000;4.45378;2
316.28101; 67.26000;      0.38755; 87.64214;50.00000;20.00000;4.45350;2
316.33200; 67.27000;      0.38801; 87.62671;50.00000;20.00000;4.45321;2
316.38400; 67.28000;      0.38870; 87.61508;50.00000;20.00000;4.45293;2
316.43399; 67.29000;      0.38940; 87.59193;50.00000;20.00000;4.45265;2
316.48199; 67.30000;      0.38999; 87.58283;50.00000;20.00000;4.45238;2
316.53101; 67.31000;      0.39063; 87.56475;50.00000;20.00000;4.45211;2
316.58301; 67.32000;      0.39115; 87.54160;50.00000;20.00000;4.45182;2
316.63101; 67.33000;      0.39172; 87.52490;50.00000;20.00000;4.45155;2
316.68301; 67.34000;      0.39238; 87.51327;50.00000;20.00000;4.45126;2
316.73300; 67.35000;      0.39304; 87.49657;50.00000;20.00000;4.45099;2
316.78000; 67.36000;      0.39363; 87.48103;50.00000;20.00000;4.45072;2
316.83099; 67.37000;      0.39421; 87.46951;50.00000;20.00000;4.45044;2
316.88300; 67.38000;      0.39481; 87.45016;50.00000;20.00000;4.45015;2
316.93399; 67.39000;      0.39555; 87.44498;50.00000;20.00000;4.44987;2
316.98001; 67.40000;      0.39620; 87.42183;50.00000;20.00000;4.44961;2
317.03000; 67.41000;      0.39676; 87.41665;50.00000;20.00000;4.44933;2
317.08200; 67.42000;      0.39742; 87.39350;50.00000;20.00000;4.44905;2
317.13101; 67.43000;      0.39803; 87.38844;50.00000;20.00000;4.44877;2
317.17899; 67.44000;      0.39861; 87.36517;50.00000;20.00000;4.44851;2
317.23001; 67.45000;      0.39937; 87.35619;50.00000;20.00000;4.44822;2
317.28000; 67.46000;      0.40010; 87.34203;50.00000;20.00000;4.44795;2
317.32999; 67.47000;      0.40090; 87.32660;50.00000;20.00000;4.44767;2
317.38000; 67.48000;      0.40148; 87.31496;50.00000;20.00000;4.44739;2
317.43100; 67.49000;      0.40203; 87.29573;50.00000;20.00000;4.44711;2
317.48001; 67.50000;      0.40253; 87.28663;50.00000;20.00000;4.44683;2
317.52899; 67.51000;      0.40313; 87.26994;50.00000;20.00000;4.44656;2
317.57901; 67.52000;      0.40377; 87.25980;50.00000;20.00000;4.44628;2
317.62900; 67.53000;      0.40456; 87.24690;50.00000;20.00000;4.44601;2
317.67801; 67.54000;      0.40532; 87.22756;50.00000;20.00000;4.44573;2
317.73001; 67.55000;      0.40602; 87.21857;50.00000;20.00000;4.44544;2
317.78000; 67.56000;      0.40650; 87.20441;50.00000;20.00000;4.44517;2
317.82901; 67.57000;      0.40724; 87.18898;50.00000;20.00000;4.44489;2
317.87799; 67.58000;      0.40787; 87.17735;50.00000;20.00000;4.44462;2
317.92700; 67.59000;      0.40851; 87.15547;50.00000;20.00000;4.44435;2
317.97699; 67.60000;      0.40951; 87.14522;50.00000;20.00000;4.44407;2
318.02701; 67.61000;      0.41012; 87.12840;50.00000;20.00000;4.44379;2
318.07901; 67.62000;      0.41080; 87.11297;50.00000;20.00000;4.44350;2
318.12701; 67.63000;      0.41144; 87.10526;50.00000;20.00000;4.44324;2
318.17899; 67.64000;      0.41210; 87.08982;50.00000;20.00000;4.44295;2
318.22800; 67.65000;      0.41284; 87.08211;50.00000;20.00000;4.44268;2
318.27701; 67.66000;      0.41340; 87.06668;50.00000;20.00000;4.44240;2
318.32800; 67.67000;      0.41412; 87.06023;50.00000;20.00000;4.44212;2
318.38000; 67.68000;      0.41491; 87.03835;50.00000;20.00000;4.44183;2
318.42899; 67.69000;      0.41553; 87.02418;50.00000;20.00000;4.44156;2
318.47800; 67.70000;      0.41639; 87.00103;50.00000;20.00000;4.44129;2
318.52600; 67.71000;      0.41711; 86.99067;50.00000;20.00000;4.44102;2
318.57800; 67.72000;      0.41777; 86.97397;50.00000;20.00000;4.44073;2
318.62900; 67.73000;      0.41839; 86.95854;50.00000;20.00000;4.44045;2
318.67599; 67.74000;      0.41918; 86.95209;50.00000;20.00000;4.44019;2
318.72800; 67.75000;      0.42008; 86.93274;50.00000;20.00000;4.43990;2
318.77499; 67.76000;      0.42082; 86.92376;50.00000;20.00000;4.43964;2
318.82599; 67.77000;      0.42154; 86.90315;50.00000;20.00000;4.43935;2
318.87701; 67.78000;      0.42220; 86.88898;50.00000;20.00000;4.43907;2
318.92700; 67.79000;      0.42288; 86.86192;50.00000;20.00000;4.43879;2
318.97601; 67.80000;      0.42354; 86.84902;50.00000;20.00000;4.43852;2
319.02600; 67.81000;      0.42424; 86.82714;50.00000;20.00000;4.43824;2
319.07599; 67.82000;      0.42523; 86.80526;50.00000;20.00000;4.43796;2
319.12601; 67.83000;      0.42597; 86.79109;50.00000;20.00000;4.43769;2
319.17801; 67.84000;      0.42671; 86.76541;50.00000;20.00000;4.43740;2
319.22400; 67.85000;      0.42745; 86.75632;50.00000;20.00000;4.43714;2
319.27802; 67.86000;      0.42811; 86.73962;50.00000;20.00000;4.43684;2
319.32800; 67.87000;      0.42877; 86.72810;50.00000;20.00000;4.43656;2
319.37701; 67.88000;      0.42965; 86.71129;50.00000;20.00000;4.43629;2
319.42801; 67.89000;      0.43049; 86.70231;50.00000;20.00000;4.43601;2
319.47601; 67.90000;      0.43131; 86.68814;50.00000;20.00000;4.43574;2
319.52701; 67.91000;      0.43191; 86.67651;50.00000;20.00000;4.43546;2
319.57599; 67.92000;      0.43259; 86.65981;50.00000;20.00000;4.43519;2
319.62701; 67.93000;      0.43359; 86.63793;50.00000;20.00000;4.43490;2
319.67700; 67.94000;      0.43435; 86.61075;50.00000;20.00000;4.43463;2
319.72601; 67.95000;      0.43505; 86.58242;50.00000;20.00000;4.43435;2
319.77499; 67.96000;      0.43575; 86.56964;50.00000;20.00000;4.43408;2
319.82599; 67.97000;      0.43653; 86.55029;50.00000;20.00000;4.43380;2
319.87500; 67.98000;      0.43731; 86.53221;50.00000;20.00000;4.43353;2
319.92499; 67.99000;      0.43797; 86.51943;50.00000;20.00000;4.43325;2
319.97501; 68.00000;      0.43885; 86.49617;50.00000;20.00000;4.43297;2
320.02399; 68.01000;      0.43973; 86.48592;50.00000;20.00000;4.43270;2
320.07599; 68.02000;      0.44055; 86.46784;50.00000;20.00000;4.43241;2
320.12500; 68.03000;      0.44153; 86.44860;50.00000;20.00000;4.43214;2
320.17499; 68.04000;      0.44225; 86.43444;50.00000;20.00000;4.43186;2
320.22601; 68.05000;      0.44308; 86.40864;50.00000;20.00000;4.43158;2
320.27301; 68.06000;      0.44387; 86.39575;50.00000;20.00000;4.43132;2
320.32401; 68.07000;      0.44466; 86.37651;50.00000;20.00000;4.43103;2
320.37399; 68.08000;      0.44542; 86.35717;50.00000;20.00000;4.43075;2
320.42401; 68.09000;      0.44634; 86.34300;50.00000;20.00000;4.43048;2
320.47601; 68.10000;      0.44710; 86.31985;50.00000;20.00000;4.43019;2
320.52499; 68.11000;      0.44808; 86.31087;50.00000;20.00000;4.42992;2
320.57101; 68.12000;      0.44892; 86.29406;50.00000;20.00000;4.42966;2
320.62500; 68.13000;      0.44972; 86.27736;50.00000;20.00000;4.42936;2
320.67700; 68.14000;      0.45055; 86.26446;50.00000;20.00000;4.42907;2
320.72501; 68.15000;      0.45137; 86.24005;50.00000;20.00000;4.42881;2
320.77399; 68.16000;      0.45213; 86.22715;50.00000;20.00000;4.42853;2
320.82599; 68.17000;      0.45293; 86.20780;50.00000;20.00000;4.42824;2
320.87500; 68.18000;      0.45375; 86.18592;50.00000;20.00000;4.42797;2
320.92300; 68.19000;      0.45454; 86.16922;50.00000;20.00000;4.42771;2
320.97501; 68.20000;      0.45578; 86.14089;50.00000;20.00000;4.42742;2
321.02600; 68.21000;      0.45648; 86.12800;50.00000;20.00000;4.42713;2
321.07599; 68.22000;      0.45724; 86.10865;50.00000;20.00000;4.42686;2
321.12399; 68.23000;      0.45820; 86.08815;50.00000;20.00000;4.42659;2
321.17401; 68.24000;      0.45909; 86.07398;50.00000;20.00000;4.42631;2
321.22400; 68.25000;      0.45981; 86.04819;50.00000;20.00000;4.42603;2
321.27301; 68.26000;      0.46063; 86.03794;50.00000;20.00000;4.42576;2
321.32300; 68.27000;      0.46147; 86.01986;50.00000;20.00000;4.42548;2
321.37399; 68.28000;      0.46230; 85.99798;50.00000;20.00000;4.42520;2
321.42499; 68.29000;      0.46318; 85.98381;50.00000;20.00000;4.42492;2
