Repository: TristanHehnen/BESKID_ExperimentalData

# Experimental Data of the BESKID Project

The repository contains the public experimental data of the BESKID project.

The primary material investigate is Poly(methyl methacrylate) (PMMA).

The materials have been examined in various experimental setups, across different sizes, from micro- to real-scale. Data of the following setups is available:
- Thermogravimetric analysis (TGA)
- Micro-scale combustion calorimetry (MCC)
- Differential scanning calorimetry (DSC)
- Cone calorimetry

File: ExpData/TGA/DE_6mm/ExpDat_PMMA_DE_6mm_5Kmin_03.txt (part 11 of 25)
#SEG. 2:                     ;30�C/5.0(K/min)/700�C
#SEG. 3:                     ;700�C/00:10/700�C
##Temp./�C;Time/min;DSC/(mW/mg);Mass/%;Gas Flow(purge2)/(ml/min);Gas Flow(protective)/(ml/min);Sensit./(uV/mW);Segment
293.73901; 62.75000;      0.29803; 91.47069;50.00000;20.00000;4.57894;2
293.79199; 62.76000;      0.29803; 91.46684;50.00000;20.00000;4.57864;2
293.84299; 62.77000;      0.29819; 91.45120;50.00000;20.00000;4.57836;2
293.89099; 62.78000;      0.29826; 91.45120;50.00000;20.00000;4.57809;2
293.94101; 62.79000;      0.29844; 91.44723;50.00000;20.00000;4.57781;2
293.99301; 62.80000;      0.29861; 91.43030;50.00000;20.00000;4.57752;2
294.04099; 62.81000;      0.29882; 91.41862;50.00000;20.00000;4.57726;2
294.09299; 62.82000;      0.29913; 91.41069;50.00000;20.00000;4.57697;2
294.14401; 62.83000;      0.29919; 91.39633;50.00000;20.00000;4.57668;2
294.19299; 62.84000;      0.29935; 91.39633;50.00000;20.00000;4.57641;2
294.24100; 62.85000;      0.29962; 91.39633;50.00000;20.00000;4.57614;2
294.29199; 62.86000;      0.29971; 91.38337;50.00000;20.00000;4.57586;2
294.34299; 62.87000;      0.29983; 91.37811;50.00000;20.00000;4.57558;2
294.39200; 62.88000;      0.29996; 91.37811;50.00000;20.00000;4.57530;2
294.44400; 62.89000;      0.30012; 91.37811;50.00000;20.00000;4.57501;2
294.49399; 62.90000;      0.30031; 91.36632;50.00000;20.00000;4.57474;2
294.54401; 62.91000;      0.30041; 91.36107;50.00000;20.00000;4.57446;2
294.59299; 62.92000;      0.30054; 91.36107;50.00000;20.00000;4.57419;2
294.64200; 62.93000;      0.30074; 91.35196;50.00000;20.00000;4.57391;2
294.69400; 62.94000;      0.30093; 91.34029;50.00000;20.00000;4.57362;2
294.74200; 62.95000;      0.30114; 91.33632;50.00000;20.00000;4.57336;2
294.79501; 62.96000;      0.30126; 91.31670;50.00000;20.00000;4.57306;2
294.84299; 62.97000;      0.30139; 91.31285;50.00000;20.00000;4.57279;2
294.89401; 62.98000;      0.30147; 91.29452;50.00000;20.00000;4.57251;2
294.94299; 62.99000;      0.30161; 91.29452;50.00000;20.00000;4.57224;2
294.99600; 63.00000;      0.30190; 91.27888;50.00000;20.00000;4.57194;2
295.04501; 63.01000;      0.30199; 91.27234;50.00000;20.00000;4.57167;2
295.09500; 63.02000;      0.30219; 91.27234;50.00000;20.00000;4.57139;2
295.14499; 63.03000;      0.30236; 91.25926;50.00000;20.00000;4.57111;2
295.19501; 63.04000;      0.30261; 91.25413;50.00000;20.00000;4.57084;2
295.24500; 63.05000;      0.30283; 91.25016;50.00000;20.00000;4.57056;2
295.29501; 63.06000;      0.30314; 91.23580;50.00000;20.00000;4.57028;2
295.34601; 63.07000;      0.30312; 91.23580;50.00000;20.00000;4.57000;2
295.39499; 63.08000;      0.30321; 91.22144;50.00000;20.00000;4.56972;2
295.44400; 63.09000;      0.30329; 91.21490;50.00000;20.00000;4.56945;2
295.49399; 63.10000;      0.30329; 91.20579;50.00000;20.00000;4.56917;2
295.54300; 63.11000;      0.30344; 91.19272;50.00000;20.00000;4.56890;2
295.59601; 63.12000;      0.30370; 91.18886;50.00000;20.00000;4.56861;2
295.64499; 63.13000;      0.30387; 91.17450;50.00000;20.00000;4.56833;2
295.69400; 63.14000;      0.30399; 91.17450;50.00000;20.00000;4.56806;2
295.74301; 63.15000;      0.30424; 91.16668;50.00000;20.00000;4.56779;2
295.79300; 63.16000;      0.30436; 91.15617;50.00000;20.00000;4.56751;2
295.84299; 63.17000;      0.30457; 91.15617;50.00000;20.00000;4.56723;2
295.89499; 63.18000;      0.30461; 91.14835;50.00000;20.00000;4.56694;2
295.94400; 63.19000;      0.30490; 91.13796;50.00000;20.00000;4.56667;2
295.99600; 63.20000;      0.30508; 91.12617;50.00000;20.00000;4.56638;2
296.04300; 63.21000;      0.30523; 91.10142;50.00000;20.00000;4.56612;2
296.09500; 63.22000;      0.30540; 91.10142;50.00000;20.00000;4.56583;2
296.14499; 63.23000;      0.30548; 91.08834;50.00000;20.00000;4.56555;2
296.19400; 63.24000;      0.30554; 91.08309;50.00000;20.00000;4.56528;2
296.24500; 63.25000;      0.30567; 91.08309;50.00000;20.00000;4.56499;2
296.29599; 63.26000;      0.30581; 91.07527;50.00000;20.00000;4.56471;2
296.34399; 63.27000;      0.30599; 91.06616;50.00000;20.00000;4.56444;2
296.39700; 63.28000;      0.30597; 91.07013;50.00000;20.00000;4.56415;2
296.44501; 63.29000;      0.30610; 91.07398;50.00000;20.00000;4.56388;2
296.49301; 63.30000;      0.30631; 91.06359;50.00000;20.00000;4.56361;2
296.54401; 63.31000;      0.30655; 91.06359;50.00000;20.00000;4.56333;2
296.59299; 63.32000;      0.30682; 91.05052;50.00000;20.00000;4.56306;2
296.64401; 63.33000;      0.30686; 91.04526;50.00000;20.00000;4.56277;2
296.69299; 63.34000;      0.30684; 91.04141;50.00000;20.00000;4.56250;2
296.74301; 63.35000;      0.30699; 91.02705;50.00000;20.00000;4.56222;2
296.79401; 63.36000;      0.30721; 91.02705;50.00000;20.00000;4.56194;2
296.84500; 63.37000;      0.30742; 91.01000;50.00000;20.00000;4.56166;2
296.89499; 63.38000;      0.30767; 90.98922;50.00000;20.00000;4.56138;2
296.94501; 63.39000;      0.30783; 90.98525;50.00000;20.00000;4.56110;2
296.99399; 63.40000;      0.30789; 90.96832;50.00000;20.00000;4.56083;2
297.04401; 63.41000;      0.30806; 90.96832;50.00000;20.00000;4.56055;2
297.09698; 63.42000;      0.30810; 90.95396;50.00000;20.00000;4.56025;2
297.14401; 63.43000;      0.30820; 90.94743;50.00000;20.00000;4.55999;2
297.19601; 63.44000;      0.30832; 90.94346;50.00000;20.00000;4.55970;2
297.24301; 63.45000;      0.30851; 90.92910;50.00000;20.00000;4.55944;2
297.29501; 63.46000;      0.30880; 90.92910;50.00000;20.00000;4.55915;2
297.34399; 63.47000;      0.30890; 90.91731;50.00000;20.00000;4.55888;2
297.39499; 63.48000;      0.30903; 90.90178;50.00000;20.00000;4.55860;2
297.44601; 63.49000;      0.30907; 90.89652;50.00000;20.00000;4.55831;2
297.49600; 63.50000;      0.30909; 90.89256;50.00000;20.00000;4.55803;2
297.54401; 63.51000;      0.30927; 90.87563;50.00000;20.00000;4.55777;2
297.59299; 63.52000;      0.30946; 90.87563;50.00000;20.00000;4.55749;2
297.64600; 63.53000;      0.30968; 90.86127;50.00000;20.00000;4.55720;2
297.69400; 63.54000;      0.30973; 90.85473;50.00000;20.00000;4.55693;2
297.74500; 63.55000;      0.30999; 90.85088;50.00000;20.00000;4.55665;2
297.79501; 63.56000;      0.31024; 90.83652;50.00000;20.00000;4.55637;2
297.84399; 63.57000;      0.31034; 90.83652;50.00000;20.00000;4.55610;2
297.89401; 63.58000;      0.31044; 90.82869;50.00000;20.00000;4.55582;2
297.94601; 63.59000;      0.31063; 90.81819;50.00000;20.00000;4.55553;2
297.99301; 63.60000;      0.31081; 90.81819;50.00000;20.00000;4.55527;2
298.04401; 63.61000;      0.31082; 90.81036;50.00000;20.00000;4.55498;2
298.09399; 63.62000;      0.31106; 90.79997;50.00000;20.00000;4.55471;2
298.14401; 63.63000;      0.31121; 90.79600;50.00000;20.00000;4.55443;2
298.19400; 63.64000;      0.31137; 90.77908;50.00000;20.00000;4.55415;2
298.24500; 63.65000;      0.31143; 90.77908;50.00000;20.00000;4.55386;2
298.29800; 63.66000;      0.31157; 90.76472;50.00000;20.00000;4.55357;2
298.34698; 63.67000;      0.31180; 90.75946;50.00000;20.00000;4.55330;2
298.39801; 63.68000;      0.31196; 90.75946;50.00000;20.00000;4.55301;2
298.44601; 63.69000;      0.31209; 90.75164;50.00000;20.00000;4.55275;2
298.49899; 63.70000;      0.31213; 90.74253;50.00000;20.00000;4.55245;2
298.54599; 63.71000;      0.31225; 90.74253;50.00000;20.00000;4.55219;2
298.59799; 63.72000;      0.31242; 90.74253;50.00000;20.00000;4.55190;2
298.64700; 63.73000;      0.31250; 90.73074;50.00000;20.00000;4.55163;2
298.69800; 63.74000;      0.31287; 90.72549;50.00000;20.00000;4.55134;2
298.74701; 63.75000;      0.31303; 90.72164;50.00000;20.00000;4.55107;2
298.79700; 63.76000;      0.31313; 90.71113;50.00000;20.00000;4.55079;2
298.84900; 63.77000;      0.31326; 90.72292;50.00000;20.00000;4.55050;2
298.89499; 63.78000;      0.31342; 90.70856;50.00000;20.00000;4.55025;2
298.94800; 63.79000;      0.31352; 90.70202;50.00000;20.00000;4.54995;2
298.99799; 63.80000;      0.31356; 90.69420;50.00000;20.00000;4.54967;2
299.04800; 63.81000;      0.31383; 90.68241;50.00000;20.00000;4.54940;2
299.09799; 63.82000;      0.31395; 90.67330;50.00000;20.00000;4.54912;2
299.14999; 63.83000;      0.31416; 90.66163;50.00000;20.00000;4.54883;2
299.19800; 63.84000;      0.31422; 90.65240;50.00000;20.00000;4.54856;2
299.24600; 63.85000;      0.31438; 90.63162;50.00000;20.00000;4.54829;2
299.29700; 63.86000;      0.31445; 90.62765;50.00000;20.00000;4.54801;2
299.34900; 63.87000;      0.31469; 90.61586;50.00000;20.00000;4.54772;2
299.39801; 63.88000;      0.31485; 90.61189;50.00000;20.00000;4.54745;2
299.44699; 63.89000;      0.31490; 90.60804;50.00000;20.00000;4.54718;2
299.49799; 63.90000;      0.31500; 90.60804;50.00000;20.00000;4.54689;2
299.54800; 63.91000;      0.31518; 90.60022;50.00000;20.00000;4.54661;2
299.59799; 63.92000;      0.31541; 90.58983;50.00000;20.00000;4.54633;2
299.64801; 63.93000;      0.31557; 90.58586;50.00000;20.00000;4.54606;2
299.69699; 63.94000;      0.31576; 90.56764;50.00000;20.00000;4.54578;2
299.74799; 63.95000;      0.31582; 90.56764;50.00000;20.00000;4.54550;2
299.79999; 63.96000;      0.31594; 90.55328;50.00000;20.00000;4.54521;2
299.84799; 63.97000;      0.31610; 90.54803;50.00000;20.00000;4.54494;2
299.90100; 63.98000;      0.31637; 90.54803;50.00000;20.00000;4.54465;2
299.94800; 63.99000;      0.31649; 90.53495;50.00000;20.00000;4.54439;2
299.99899; 64.00000;      0.31649; 90.52982;50.00000;20.00000;4.54410;2
300.04800; 64.01000;      0.31672; 90.52982;50.00000;20.00000;4.54383;2
300.09900; 64.02000;      0.31698; 90.51546;50.00000;20.00000;4.54355;2
300.14899; 64.03000;      0.31708; 90.50892;50.00000;20.00000;4.54327;2
300.20001; 64.04000;      0.31721; 90.49970;50.00000;20.00000;4.54298;2
300.25000; 64.05000;      0.31729; 90.48674;50.00000;20.00000;4.54271;2
300.29800; 64.06000;      0.31745; 90.48277;50.00000;20.00000;4.54244;2
300.34799; 64.07000;      0.31761; 90.46455;50.00000;20.00000;4.54216;2
300.39999; 64.08000;      0.31780; 90.46455;50.00000;20.00000;4.54187;2
300.44800; 64.09000;      0.31786; 90.45533;50.00000;20.00000;4.54160;2
300.50000; 64.10000;      0.31804; 90.44366;50.00000;20.00000;4.54131;2
300.54999; 64.11000;      0.31806; 90.44366;50.00000;20.00000;4.54104;2
300.59799; 64.12000;      0.31821; 90.42930;50.00000;20.00000;4.54077;2
300.64999; 64.13000;      0.31837; 90.42276;50.00000;20.00000;4.54048;2
300.70001; 64.14000;      0.31855; 90.41482;50.00000;20.00000;4.54020;2
300.75000; 64.15000;      0.31872; 90.39789;50.00000;20.00000;4.53992;2
300.80099; 64.16000;      0.31884; 90.39789;50.00000;20.00000;4.53964;2
300.85001; 64.17000;      0.31892; 90.38878;50.00000;20.00000;4.53937;2
300.90201; 64.18000;      0.31912; 90.37828;50.00000;20.00000;4.53908;2
300.95099; 64.19000;      0.31943; 90.37828;50.00000;20.00000;4.53880;2
301.00000; 64.20000;      0.31953; 90.36917;50.00000;20.00000;4.53853;2
301.04999; 64.21000;      0.31976; 90.35878;50.00000;20.00000;4.53825;2
301.10001; 64.22000;      0.31988; 90.35878;50.00000;20.00000;4.53797;2
301.14999; 64.23000;      0.32000; 90.34314;50.00000;20.00000;4.53770;2
301.20001; 64.24000;      0.32010; 90.33660;50.00000;20.00000;4.53742;2
301.25000; 64.25000;      0.32035; 90.32878;50.00000;20.00000;4.53714;2
301.29999; 64.26000;      0.32045; 90.31827;50.00000;20.00000;4.53686;2
301.35101; 64.27000;      0.32063; 90.31827;50.00000;20.00000;4.53658;2
301.39999; 64.28000;      0.32076; 90.30391;50.00000;20.00000;4.53630;2
301.45001; 64.29000;      0.32086; 90.29737;50.00000;20.00000;4.53603;2
301.50101; 64.30000;      0.32102; 90.29737;50.00000;20.00000;4.53574;2
301.55099; 64.31000;      0.32114; 90.28429;50.00000;20.00000;4.53546;2
301.60101; 64.32000;      0.32133; 90.27916;50.00000;20.00000;4.53519;2
301.64899; 64.33000;      0.32147; 90.27916;50.00000;20.00000;4.53492;2
301.69901; 64.34000;      0.32163; 90.26608;50.00000;20.00000;4.53464;2
301.75000; 64.35000;      0.32175; 90.26083;50.00000;20.00000;4.53436;2
301.79999; 64.36000;      0.32198; 90.25172;50.00000;20.00000;4.53408;2
301.85101; 64.37000;      0.32218; 90.23993;50.00000;20.00000;4.53379;2
301.90100; 64.38000;      0.32238; 90.23608;50.00000;20.00000;4.53352;2
301.94601; 64.39000;      0.32253; 90.21775;50.00000;20.00000;4.53327;2
301.99899; 64.40000;      0.32259; 90.21775;50.00000;20.00000;4.53297;2
302.04901; 64.41000;      0.32271; 90.20479;50.00000;20.00000;4.53269;2
302.10001; 64.42000;      0.32277; 90.19954;50.00000;20.00000;4.53241;2
302.14999; 64.43000;      0.32293; 90.19557;50.00000;20.00000;4.53213;2
302.20001; 64.44000;      0.32306; 90.17864;50.00000;20.00000;4.53185;2
302.24799; 64.45000;      0.32326; 90.17081;50.00000;20.00000;4.53158;2
302.29901; 64.46000;      0.32340; 90.16696;50.00000;20.00000;4.53130;2
302.34799; 64.47000;      0.32354; 90.15260;50.00000;20.00000;4.53103;2
302.39801; 64.48000;      0.32377; 90.15260;50.00000;20.00000;4.53075;2
302.44901; 64.49000;      0.32397; 90.14350;50.00000;20.00000;4.53047;2
302.50000; 64.50000;      0.32419; 90.13042;50.00000;20.00000;4.53018;2
302.54901; 64.51000;      0.32436; 90.13427;50.00000;20.00000;4.52991;2
302.59799; 64.52000;      0.32456; 90.12388;50.00000;20.00000;4.52964;2
302.64999; 64.53000;      0.32472; 90.12388;50.00000;20.00000;4.52935;2
302.69901; 64.54000;      0.32497; 90.11081;50.00000;20.00000;4.52907;2
302.74899; 64.55000;      0.32519; 90.10555;50.00000;20.00000;4.52880;2
302.79901; 64.56000;      0.32529; 90.10170;50.00000;20.00000;4.52852;2
302.84900; 64.57000;      0.32537; 90.08734;50.00000;20.00000;4.52824;2
302.89999; 64.58000;      0.32553; 90.08734;50.00000;20.00000;4.52795;2
302.94901; 64.59000;      0.32555; 90.08734;50.00000;20.00000;4.52768;2
302.99899; 64.60000;      0.32572; 90.07952;50.00000;20.00000;4.52740;2
303.04800; 64.61000;      0.32592; 90.06901;50.00000;20.00000;4.52713;2
303.09799; 64.62000;      0.32614; 90.06901;50.00000;20.00000;4.52685;2
303.14801; 64.63000;      0.32635; 90.05465;50.00000;20.00000;4.52657;2
303.19901; 64.64000;      0.32651; 90.04811;50.00000;20.00000;4.52629;2
303.25000; 64.65000;      0.32669; 90.03247;50.00000;20.00000;4.52601;2
303.29599; 64.66000;      0.32694; 90.02593;50.00000;20.00000;4.52575;2
303.34698; 64.67000;      0.32718; 90.01682;50.00000;20.00000;4.52547;2
303.39801; 64.68000;      0.32736; 90.00515;50.00000;20.00000;4.52518;2
303.44901; 64.69000;      0.32750; 90.00515;50.00000;20.00000;4.52490;2
303.49899; 64.70000;      0.32773; 89.99721;50.00000;20.00000;4.52462;2
303.54800; 64.71000;      0.32793; 89.98682;50.00000;20.00000;4.52435;2
303.59698; 64.72000;      0.32803; 89.97514;50.00000;20.00000;4.52408;2
303.64700; 64.73000;      0.32809; 89.95296;50.00000;20.00000;4.52380;2
303.69800; 64.74000;      0.32829; 89.95296;50.00000;20.00000;4.52351;2
303.74899; 64.75000;      0.32849; 89.93860;50.00000;20.00000;4.52323;2
303.79800; 64.76000;      0.32874; 89.93206;50.00000;20.00000;4.52296;2
303.84698; 64.77000;      0.32894; 89.92809;50.00000;20.00000;4.52268;2
303.89801; 64.78000;      0.32918; 89.91373;50.00000;20.00000;4.52240;2
303.94699; 64.79000;      0.32935; 89.91373;50.00000;20.00000;4.52213;2
303.99799; 64.80000;      0.32965; 89.90988;50.00000;20.00000;4.52184;2
304.04501; 64.81000;      0.32977; 89.89809;50.00000;20.00000;4.52158;2
304.09698; 64.82000;      0.32987; 89.89809;50.00000;20.00000;4.52129;2
304.14899; 64.83000;      0.33010; 89.89809;50.00000;20.00000;4.52100;2
304.19400; 64.84000;      0.33044; 89.88501;50.00000;20.00000;4.52075;2
304.24600; 64.85000;      0.33054; 89.87976;50.00000;20.00000;4.52046;2
304.29599; 64.86000;      0.33074; 89.87065;50.00000;20.00000;4.52018;2
304.34601; 64.87000;      0.33093; 89.86540;50.00000;20.00000;4.51990;2
304.39499; 64.88000;      0.33123; 89.86412;50.00000;20.00000;4.51963;2
304.44601; 64.89000;      0.33143; 89.84976;50.00000;20.00000;4.51935;2
304.49701; 64.90000;      0.33167; 89.84193;50.00000;20.00000;4.51906;2
304.54800; 64.91000;      0.33163; 89.83154;50.00000;20.00000;4.51878;2
304.59500; 64.92000;      0.33188; 89.82757;50.00000;20.00000;4.51852;2
304.64700; 64.93000;      0.33204; 89.81321;50.00000;20.00000;4.51823;2
304.69601; 64.94000;      0.33230; 89.81321;50.00000;20.00000;4.51796;2
304.74701; 64.95000;      0.33267; 89.80411;50.00000;20.00000;4.51767;2
304.79599; 64.96000;      0.33287; 89.79232;50.00000;20.00000;4.51740;2
304.84500; 64.97000;      0.33301; 89.79232;50.00000;20.00000;4.51713;2
304.89499; 64.98000;      0.33325; 89.77936;50.00000;20.00000;4.51685;2
304.94601; 64.99000;      0.33343; 89.77410;50.00000;20.00000;4.51657;2
304.99600; 65.00000;      0.33364; 89.77013;50.00000;20.00000;4.51629;2
305.04599; 65.01000;      0.33402; 89.75321;50.00000;20.00000;4.51601;2
305.09500; 65.02000;      0.33426; 89.75321;50.00000;20.00000;4.51574;2
305.14499; 65.03000;      0.33436; 89.74410;50.00000;20.00000;4.51546;2
305.19501; 65.04000;      0.33450; 89.73231;50.00000;20.00000;4.51518;2
305.24500; 65.05000;      0.33460; 89.73231;50.00000;20.00000;4.51490;2
305.29501; 65.06000;      0.33487; 89.71923;50.00000;20.00000;4.51462;2
305.34698; 65.07000;      0.33527; 89.71409;50.00000;20.00000;4.51433;2
305.39401; 65.08000;      0.33556; 89.71409;50.00000;20.00000;4.51407;2
305.44400; 65.09000;      0.33566; 89.69973;50.00000;20.00000;4.51379;2
305.49500; 65.10000;      0.33606; 89.69448;50.00000;20.00000;4.51351;2
305.54501; 65.11000;      0.33620; 89.69448;50.00000;20.00000;4.51323;2
305.59500; 65.12000;      0.33634; 89.68666;50.00000;20.00000;4.51295;2
305.64600; 65.13000;      0.33664; 89.67615;50.00000;20.00000;4.51267;2
305.69400; 65.14000;      0.33699; 89.67615;50.00000;20.00000;4.51240;2
305.74600; 65.15000;      0.33713; 89.66051;50.00000;20.00000;4.51211;2
305.79501; 65.16000;      0.33731; 89.65397;50.00000;20.00000;4.51184;2
305.84399; 65.17000;      0.33755; 89.64486;50.00000;20.00000;4.51157;2
305.89499; 65.18000;      0.33779; 89.63050;50.00000;20.00000;4.51128;2
305.94400; 65.19000;      0.33810; 89.62140;50.00000;20.00000;4.51101;2
305.99500; 65.20000;      0.33838; 89.60960;50.00000;20.00000;4.51073;2
306.04599; 65.21000;      0.33862; 89.58999;50.00000;20.00000;4.51044;2
306.09601; 65.22000;      0.33892; 89.57446;50.00000;20.00000;4.51016;2
306.14600; 65.23000;      0.33915; 89.57049;50.00000;20.00000;4.50989;2
306.19601; 65.24000;      0.33955; 89.55356;50.00000;20.00000;4.50961;2
306.24701; 65.25000;      0.33973; 89.55356;50.00000;20.00000;4.50932;2
306.29501; 65.26000;      0.33987; 89.54960;50.00000;20.00000;4.50906;2
306.34601; 65.27000;      0.33999; 89.53524;50.00000;20.00000;4.50877;2
306.39301; 65.28000;      0.34044; 89.53524;50.00000;20.00000;4.50851;2
306.44501; 65.29000;      0.34078; 89.53138;50.00000;20.00000;4.50822;2
306.49600; 65.30000;      0.34102; 89.51702;50.00000;20.00000;4.50794;2
306.54700; 65.31000;      0.34132; 89.51702;50.00000;20.00000;4.50765;2
306.59500; 65.32000;      0.34144; 89.50780;50.00000;20.00000;4.50739;2
306.64401; 65.33000;      0.34171; 89.49741;50.00000;20.00000;4.50711;2
306.69199; 65.34000;      0.34179; 89.49741;50.00000;20.00000;4.50685;2
306.74399; 65.35000;      0.34213; 89.48562;50.00000;20.00000;4.50656;2
306.79599; 65.36000;      0.34239; 89.48048;50.00000;20.00000;4.50627;2
306.84399; 65.37000;      0.34263; 89.47651;50.00000;20.00000;4.50600;2
306.89499; 65.38000;      0.34289; 89.45830;50.00000;20.00000;4.50572;2
306.94400; 65.39000;      0.34321; 89.45830;50.00000;20.00000;4.50544;2
306.99600; 65.40000;      0.34366; 89.44125;50.00000;20.00000;4.50515;2
307.04501; 65.41000;      0.34394; 89.43343;50.00000;20.00000;4.50488;2
307.09500; 65.42000;      0.34404; 89.41907;50.00000;20.00000;4.50460;2
307.14499; 65.43000;      0.34430; 89.41253;50.00000;20.00000;4.50432;2
307.19501; 65.44000;      0.34460; 89.40343;50.00000;20.00000;4.50405;2
307.24500; 65.45000;      0.34495; 89.39035;50.00000;20.00000;4.50377;2
307.29501; 65.46000;      0.34529; 89.39035;50.00000;20.00000;4.50349;2
307.34500; 65.47000;      0.34563; 89.37599;50.00000;20.00000;4.50321;2
307.39499; 65.48000;      0.34601; 89.36945;50.00000;20.00000;4.50293;2
307.44501; 65.49000;      0.34625; 89.36163;50.00000;20.00000;4.50266;2
307.49500; 65.50000;      0.34643; 89.34996;50.00000;20.00000;4.50238;2
307.54501; 65.51000;      0.34671; 89.34599;50.00000;20.00000;4.50210;2
307.59500; 65.52000;      0.34706; 89.32906;50.00000;20.00000;4.50182;2
307.64700; 65.53000;      0.34742; 89.33688;50.00000;20.00000;4.50153;2
307.69699; 65.54000;      0.34772; 89.32906;50.00000;20.00000;4.50125;2
307.74500; 65.55000;      0.34810; 89.32252;50.00000;20.00000;4.50099;2
307.79700; 65.56000;      0.34832; 89.31341;50.00000;20.00000;4.50070;2
307.84698; 65.57000;      0.34858; 89.30034;50.00000;20.00000;4.50042;2
307.89600; 65.58000;      0.34880; 89.29637;50.00000;20.00000;4.50014;2
307.94699; 65.59000;      0.34907; 89.28201;50.00000;20.00000;4.49986;2
307.99799; 65.60000;      0.34941; 89.28201;50.00000;20.00000;4.49958;2
308.04800; 65.61000;      0.34975; 89.27419;50.00000;20.00000;4.49930;2
308.09500; 65.62000;      0.35005; 89.26379;50.00000;20.00000;4.49904;2
308.14700; 65.63000;      0.35035; 89.26379;50.00000;20.00000;4.49875;2
308.19699; 65.64000;      0.35079; 89.25072;50.00000;20.00000;4.49847;2
308.24500; 65.65000;      0.35105; 89.23764;50.00000;20.00000;4.49820;2
308.29599; 65.66000;      0.35127; 89.23379;50.00000;20.00000;4.49792;2
308.34698; 65.67000;      0.35162; 89.21943;50.00000;20.00000;4.49763;2
308.39700; 65.68000;      0.35190; 89.21943;50.00000;20.00000;4.49736;2
308.44699; 65.69000;      0.35218; 89.21161;50.00000;20.00000;4.49708;2
308.49600; 65.70000;      0.35252; 89.20110;50.00000;20.00000;4.49681;2
308.54700; 65.71000;      0.35274; 89.19725;50.00000;20.00000;4.49652;2
308.59698; 65.72000;      0.35306; 89.17892;50.00000;20.00000;4.49624;2
308.64899; 65.73000;      0.35372; 89.17892;50.00000;20.00000;4.49595;2
308.69699; 65.74000;      0.35400; 89.16327;50.00000;20.00000;4.49569;2
308.75000; 65.75000;      0.35414; 89.14763;50.00000;20.00000;4.49539;2
308.79901; 65.76000;      0.35440; 89.13327;50.00000;20.00000;4.49512;2
308.84698; 65.77000;      0.35473; 89.12673;50.00000;20.00000;4.49485;2
308.89600; 65.78000;      0.35519; 89.11763;50.00000;20.00000;4.49458;2
308.94699; 65.79000;      0.35561; 89.10583;50.00000;20.00000;4.49430;2
308.99899; 65.80000;      0.35591; 89.10583;50.00000;20.00000;4.49401;2
309.04800; 65.81000;      0.35633; 89.09673;50.00000;20.00000;4.49373;2
309.09799; 65.82000;      0.35691; 89.08494;50.00000;20.00000;4.49345;2
309.14999; 65.83000;      0.35717; 89.08108;50.00000;20.00000;4.49317;2
309.19901; 65.84000;      0.35729; 89.07058;50.00000;20.00000;4.49289;2
309.24799; 65.85000;      0.35757; 89.06019;50.00000;20.00000;4.49262;2
309.29901; 65.86000;      0.35791; 89.04057;50.00000;20.00000;4.49234;2
309.34799; 65.87000;      0.35835; 89.03672;50.00000;20.00000;4.49206;2
309.39899; 65.88000;      0.35875; 89.02493;50.00000;20.00000;4.49178;2
309.44901; 65.89000;      0.35918; 89.01710;50.00000;20.00000;4.49150;2
309.49799; 65.90000;      0.35948; 89.00274;50.00000;20.00000;4.49123;2
309.54700; 65.91000;      0.35982; 88.99621;50.00000;20.00000;4.49096;2
309.59799; 65.92000;      0.36030; 88.99621;50.00000;20.00000;4.49067;2
309.64899; 65.93000;      0.36072; 88.98313;50.00000;20.00000;4.49039;2
309.69699; 65.94000;      0.36084; 88.97799;50.00000;20.00000;4.49012;2
309.74899; 65.95000;      0.36104; 88.97799;50.00000;20.00000;4.48983;2
309.79901; 65.96000;      0.36152; 88.95581;50.00000;20.00000;4.48955;2
309.84698; 65.97000;      0.36192; 88.95581;50.00000;20.00000;4.48929;2
309.89801; 65.98000;      0.36226; 88.94005;50.00000;20.00000;4.48900;2
309.94800; 65.99000;      0.36278; 88.93223;50.00000;20.00000;4.48872;2
309.99899; 66.00000;      0.36312; 88.92312;50.00000;20.00000;4.48844;2
310.04599; 66.01000;      0.36356; 88.91145;50.00000;20.00000;4.48818;2
310.09799; 66.02000;      0.36398; 88.90748;50.00000;20.00000;4.48789;2
310.14899; 66.03000;      0.36430; 88.89055;50.00000;20.00000;4.48761;2
310.19800; 66.04000;      0.36470; 88.89055;50.00000;20.00000;4.48733;2
310.24600; 66.05000;      0.36514; 88.88133;50.00000;20.00000;4.48707;2
310.29599; 66.06000;      0.36550; 88.86965;50.00000;20.00000;4.48679;2
310.34698; 66.07000;      0.36590; 88.86965;50.00000;20.00000;4.48650;2
310.39899; 66.08000;      0.36626; 88.85401;50.00000;20.00000;4.48621;2
310.44601; 66.09000;      0.36670; 88.84747;50.00000;20.00000;4.48595;2
310.49701; 66.10000;      0.36708; 88.83825;50.00000;20.00000;4.48567;2
310.54599; 66.11000;      0.36750; 88.82529;50.00000;20.00000;4.48540;2
310.59601; 66.12000;      0.36790; 88.80953;50.00000;20.00000;4.48512;2
310.64801; 66.13000;      0.36844; 88.78606;50.00000;20.00000;4.48483;2
310.69699; 66.14000;      0.36888; 88.78221;50.00000;20.00000;4.48456;2
310.74701; 66.15000;      0.36908; 88.76259;50.00000;20.00000;4.48428;2
310.79599; 66.16000;      0.36950; 88.75874;50.00000;20.00000;4.48401;2
310.84799; 66.17000;      0.36994; 88.73913;50.00000;20.00000;4.48372;2
310.89600; 66.18000;      0.37012; 88.73913;50.00000;20.00000;4.48345;2
310.94501; 66.19000;      0.37074; 88.72477;50.00000;20.00000;4.48318;2
310.99399; 66.20000;      0.37124; 88.71823;50.00000;20.00000;4.48290;2
311.04599; 66.21000;      0.37168; 88.71041;50.00000;20.00000;4.48261;2
311.09601; 66.22000;      0.37200; 88.69861;50.00000;20.00000;4.48234;2
311.14600; 66.23000;      0.37240; 88.68951;50.00000;20.00000;4.48206;2
311.19501; 66.24000;      0.37282; 88.67515;50.00000;20.00000;4.48179;2
311.24301; 66.25000;      0.37336; 88.66347;50.00000;20.00000;4.48152;2
311.29401; 66.26000;      0.37384; 88.64771;50.00000;20.00000;4.48123;2
311.34601; 66.27000;      0.37424; 88.63861;50.00000;20.00000;4.48095;2
311.39600; 66.28000;      0.37472; 88.62693;50.00000;20.00000;4.48067;2
311.44400; 66.29000;      0.37506; 88.62296;50.00000;20.00000;4.48040;2
311.49399; 66.30000;      0.37546; 88.61514;50.00000;20.00000;4.48012;2
311.54501; 66.31000;      0.37589; 88.62296;50.00000;20.00000;4.47984;2
311.59399; 66.32000;      0.37633; 88.61386;50.00000;20.00000;4.47957;2
311.64600; 66.33000;      0.37681; 88.60078;50.00000;20.00000;4.47928;2
311.69400; 66.34000;      0.37731; 88.59681;50.00000;20.00000;4.47901;2
311.74500; 66.35000;      0.37779; 88.58245;50.00000;20.00000;4.47873;2
311.79599; 66.36000;      0.37837; 88.58245;50.00000;20.00000;4.47844;2
311.84399; 66.37000;      0.37877; 88.56681;50.00000;20.00000;4.47817;2
311.89499; 66.38000;      0.37905; 88.55898;50.00000;20.00000;4.47789;2
311.94501; 66.39000;      0.37936; 88.54334;50.00000;20.00000;4.47761;2
311.99301; 66.40000;      0.37986; 88.53552;50.00000;20.00000;4.47735;2
312.04501; 66.41000;      0.38040; 88.51590;50.00000;20.00000;4.47706;2
312.09299; 66.42000;      0.38090; 88.49500;50.00000;20.00000;4.47679;2
312.14001; 66.43000;      0.38132; 88.47551;50.00000;20.00000;4.47653;2
312.19000; 66.44000;      0.38184; 88.46897;50.00000;20.00000;4.47625;2
312.24301; 66.45000;      0.38236; 88.45986;50.00000;20.00000;4.47596;2
312.29001; 66.46000;      0.38282; 88.44807;50.00000;20.00000;4.47569;2
312.34100; 66.47000;      0.38316; 88.44410;50.00000;20.00000;4.47541;2
312.39099; 66.48000;      0.38390; 88.42717;50.00000;20.00000;4.47513;2
312.43900; 66.49000;      0.38448; 88.42332;50.00000;20.00000;4.47486;2
312.48999; 66.50000;      0.38489; 88.40371;50.00000;20.00000;4.47458;2
312.53900; 66.51000;      0.38541; 88.39845;50.00000;20.00000;4.47431;2
312.58899; 66.52000;      0.38581; 88.37499;50.00000;20.00000;4.47403;2
312.63901; 66.53000;      0.38617; 88.37102;50.00000;20.00000;4.47375;2
312.68900; 66.54000;      0.38670; 88.35281;50.00000;20.00000;4.47347;2
312.73700; 66.55000;      0.38714; 88.35281;50.00000;20.00000;4.47321;2
312.78900; 66.56000;      0.38768; 88.33844;50.00000;20.00000;4.47292;2
312.84100; 66.57000;      0.38818; 88.33191;50.00000;20.00000;4.47263;2
312.89001; 66.58000;      0.38872; 88.32805;50.00000;20.00000;4.47236;2
312.93900; 66.59000;      0.38919; 88.30972;50.00000;20.00000;4.47208;2
312.98700; 66.60000;      0.38975; 88.30576;50.00000;20.00000;4.47182;2
313.03699; 66.61000;      0.39041; 88.28754;50.00000;20.00000;4.47154;2
313.08801; 66.62000;      0.39069; 88.28357;50.00000;20.00000;4.47125;2
313.13599; 66.63000;      0.39123; 88.26408;50.00000;20.00000;4.47099;2
313.18701; 66.64000;      0.39182; 88.26011;50.00000;20.00000;4.47070;2
313.23599; 66.65000;      0.39242; 88.24189;50.00000;20.00000;4.47043;2
313.28400; 66.66000;      0.39294; 88.23792;50.00000;20.00000;4.47016;2
313.33600; 66.67000;      0.39340; 88.21831;50.00000;20.00000;4.46987;2
313.38599; 66.68000;      0.39381; 88.21446;50.00000;20.00000;4.46960;2
313.43701; 66.69000;      0.39445; 88.19484;50.00000;20.00000;4.46931;2
313.48599; 66.70000;      0.39501; 88.19099;50.00000;20.00000;4.46904;2
313.53299; 66.71000;      0.39547; 88.17266;50.00000;20.00000;4.46878;2
313.58200; 66.72000;      0.39586; 88.16881;50.00000;20.00000;4.46851;2
313.63501; 66.73000;      0.39640; 88.14920;50.00000;20.00000;4.46821;2
313.68500; 66.74000;      0.39700; 88.14394;50.00000;20.00000;4.46793;2
313.73300; 66.75000;      0.39760; 88.12048;50.00000;20.00000;4.46767;2
313.78400; 66.76000;      0.39817; 88.11662;50.00000;20.00000;4.46738;2
313.83401; 66.77000;      0.39865; 88.09701;50.00000;20.00000;4.46710;2
313.88300; 66.78000;      0.39919; 88.09701;50.00000;20.00000;4.46683;2
313.93399; 66.79000;      0.39980; 88.08790;50.00000;20.00000;4.46655;2
313.98300; 66.80000;      0.40038; 88.07611;50.00000;20.00000;4.46628;2
314.03201; 66.81000;      0.40090; 88.07214;50.00000;20.00000;4.46600;2
314.08099; 66.82000;      0.40147; 88.06047;50.00000;20.00000;4.46573;2
314.12900; 66.83000;      0.40217; 88.06303;50.00000;20.00000;4.46546;2
314.18201; 66.84000;      0.40258; 88.03957;50.00000;20.00000;4.46517;2
314.22900; 66.85000;      0.40312; 88.03431;50.00000;20.00000;4.46491;2
314.28000; 66.86000;      0.40380; 88.01213;50.00000;20.00000;4.46462;2
314.33099; 66.87000;      0.40445; 88.00816;50.00000;20.00000;4.46434;2
314.38000; 66.88000;      0.40501; 87.98867;50.00000;20.00000;4.46407;2
314.42999; 66.89000;      0.40557; 87.98470;50.00000;20.00000;4.46379;2
314.48001; 66.90000;      0.40618; 87.96520;50.00000;20.00000;4.46351;2
314.52899; 66.91000;      0.40684; 87.96123;50.00000;20.00000;4.46324;2
314.57901; 66.92000;      0.40752; 87.94162;50.00000;20.00000;4.46296;2
314.62900; 66.93000;      0.40805; 87.93776;50.00000;20.00000;4.46268;2
314.67899; 66.94000;      0.40859; 87.91815;50.00000;20.00000;4.46241;2
314.72800; 66.95000;      0.40908; 87.91033;50.00000;20.00000;4.46213;2
314.77802; 66.96000;      0.40950; 87.88032;50.00000;20.00000;4.46185;2
314.82800; 66.97000;      0.41007; 87.87647;50.00000;20.00000;4.46158;2
314.87799; 66.98000;      0.41075; 87.85943;50.00000;20.00000;4.46130;2
314.92899; 66.99000;      0.41144; 87.85557;50.00000;20.00000;4.46102;2
314.97800; 67.00000;      0.41184; 87.83199;50.00000;20.00000;4.46074;2
315.02701; 67.01000;      0.41240; 87.82288;50.00000;20.00000;4.46047;2
315.07700; 67.02000;      0.41303; 87.80852;50.00000;20.00000;4.46019;2
315.12799; 67.03000;      0.41361; 87.79031;50.00000;20.00000;4.45991;2
315.17401; 67.04000;      0.41422; 87.77723;50.00000;20.00000;4.45965;2
315.22699; 67.05000;      0.41484; 87.75762;50.00000;20.00000;4.45936;2
315.27600; 67.06000;      0.41543; 87.75377;50.00000;20.00000;4.45909;2
315.32700; 67.07000;      0.41611; 87.73287;50.00000;20.00000;4.45880;2
315.37500; 67.08000;      0.41672; 87.72762;50.00000;20.00000;4.45854;2
315.42200; 67.09000;      0.41742; 87.70543;50.00000;20.00000;4.45827;2
315.47501; 67.10000;      0.41805; 87.70158;50.00000;20.00000;4.45798;2
315.52499; 67.11000;      0.41860; 87.68068;50.00000;20.00000;4.45770;2
315.57501; 67.12000;      0.41920; 87.67671;50.00000;20.00000;4.45742;2
315.62299; 67.13000;      0.41993; 87.65710;50.00000;20.00000;4.45716;2
315.67599; 67.14000;      0.42061; 87.65325;50.00000;20.00000;4.45686;2
315.72400; 67.15000;      0.42138; 87.63363;50.00000;20.00000;4.45659;2
315.77499; 67.16000;      0.42194; 87.62978;50.00000;20.00000;4.45631;2
315.82401; 67.17000;      0.42249; 87.61017;50.00000;20.00000;4.45604;2
315.87399; 67.18000;      0.42304; 87.60620;50.00000;20.00000;4.45576;2
315.92099; 67.19000;      0.42352; 87.58670;50.00000;20.00000;4.45550;2
315.97299; 67.20000;      0.42407; 87.58273;50.00000;20.00000;4.45521;2
316.02301; 67.21000;      0.42473; 87.56323;50.00000;20.00000;4.45493;2
316.07300; 67.22000;      0.42552; 87.55798;50.00000;20.00000;4.45465;2
316.12299; 67.23000;      0.42595; 87.53580;50.00000;20.00000;4.45438;2
316.17001; 67.24000;      0.42679; 87.53054;50.00000;20.00000;4.45412;2
316.22000; 67.25000;      0.42758; 87.50708;50.00000;20.00000;4.45384;2
316.27100; 67.26000;      0.42827; 87.50311;50.00000;20.00000;4.45355;2
316.32001; 67.27000;      0.42885; 87.48361;50.00000;20.00000;4.45328;2
316.37201; 67.28000;      0.42944; 87.47964;50.00000;20.00000;4.45299;2
316.42099; 67.29000;      0.43007; 87.46003;50.00000;20.00000;4.45272;2
316.47198; 67.30000;      0.43079; 87.45489;50.00000;20.00000;4.45244;2
316.52100; 67.31000;      0.43144; 87.42605;50.00000;20.00000;4.45216;2
316.57101; 67.32000;      0.43211; 87.40913;50.00000;20.00000;4.45189;2
316.62000; 67.33000;      0.43279; 87.38554;50.00000;20.00000;4.45161;2
316.67200; 67.34000;      0.43344; 87.38041;50.00000;20.00000;4.45132;2
316.72000; 67.35000;      0.43417; 87.35682;50.00000;20.00000;4.45106;2
316.76599; 67.36000;      0.43475; 87.35169;50.00000;20.00000;4.45080;2
316.82001; 67.37000;      0.43552; 87.32810;50.00000;20.00000;4.45050;2
316.86899; 67.38000;      0.43615; 87.31900;50.00000;20.00000;4.45023;2
316.91901; 67.39000;      0.43692; 87.30464;50.00000;20.00000;4.44995;2
316.96799; 67.40000;      0.43761; 87.29296;50.00000;20.00000;4.44968;2
317.01901; 67.41000;      0.43819; 87.27592;50.00000;20.00000;4.44940;2
317.06900; 67.42000;      0.43890; 87.26424;50.00000;20.00000;4.44912;2
317.11801; 67.43000;      0.43963; 87.24720;50.00000;20.00000;4.44885;2
317.17001; 67.44000;      0.44038; 87.23155;50.00000;20.00000;4.44856;2
317.21799; 67.45000;      0.44081; 87.21848;50.00000;20.00000;4.44829;2
317.26801; 67.46000;      0.44188; 87.19501;50.00000;20.00000;4.44801;2
317.31799; 67.47000;      0.44274; 87.18462;50.00000;20.00000;4.44773;2
317.36801; 67.48000;      0.44307; 87.16757;50.00000;20.00000;4.44746;2
317.41901; 67.49000;      0.44366; 87.15193;50.00000;20.00000;4.44717;2
317.46799; 67.50000;      0.44453; 87.14411;50.00000;20.00000;4.44690;2
317.51599; 67.51000;      0.44530; 87.12321;50.00000;20.00000;4.44663;2
317.56799; 67.52000;      0.44601; 87.11807;50.00000;20.00000;4.44634;2
317.61801; 67.53000;      0.44664; 87.09729;50.00000;20.00000;4.44607;2
317.66699; 67.54000;      0.44745; 87.08807;50.00000;20.00000;4.44579;2
317.71701; 67.55000;      0.44813; 87.07114;50.00000;20.00000;4.44552;2
317.76700; 67.56000;      0.44878; 87.05935;50.00000;20.00000;4.44524;2
317.81699; 67.57000;      0.44953; 87.04242;50.00000;20.00000;4.44496;2
317.86401; 67.58000;      0.45022; 87.03063;50.00000;20.00000;4.44470;2
317.91699; 67.59000;      0.45101; 87.01498;50.00000;20.00000;4.44440;2
317.96600; 67.60000;      0.45186; 87.00331;50.00000;20.00000;4.44413;2
318.01599; 67.61000;      0.45243; 86.98626;50.00000;20.00000;4.44385;2
318.06699; 67.62000;      0.45306; 86.97459;50.00000;20.00000;4.44357;2
318.11600; 67.63000;      0.45387; 86.95894;50.00000;20.00000;4.44330;2
318.16501; 67.64000;      0.45472; 86.94715;50.00000;20.00000;4.44303;2
318.21500; 67.65000;      0.45543; 86.93022;50.00000;20.00000;4.44275;2
318.26599; 67.66000;      0.45624; 86.91318;50.00000;20.00000;4.44247;2
318.31400; 67.67000;      0.45693; 86.89882;50.00000;20.00000;4.44220;2
318.36200; 67.68000;      0.45778; 86.87278;50.00000;20.00000;4.44193;2
318.41299; 67.69000;      0.45855; 86.86099;50.00000;20.00000;4.44165;2
318.46399; 67.70000;      0.45934; 86.84138;50.00000;20.00000;4.44137;2
318.51401; 67.71000;      0.46009; 86.82060;50.00000;20.00000;4.44109;2
318.56601; 67.72000;      0.46079; 86.80624;50.00000;20.00000;4.44080;2
318.61301; 67.73000;      0.46151; 86.78405;50.00000;20.00000;4.44054;2
318.66400; 67.74000;      0.46241; 86.77880;50.00000;20.00000;4.44025;2
318.71301; 67.75000;      0.46334; 86.75533;50.00000;20.00000;4.43998;2
318.76300; 67.76000;      0.46415; 86.75008;50.00000;20.00000;4.43970;2
318.81201; 67.77000;      0.46488; 86.72393;50.00000;20.00000;4.43943;2
318.86301; 67.78000;      0.46551; 86.71482;50.00000;20.00000;4.43915;2
318.91501; 67.79000;      0.46626; 86.69789;50.00000;20.00000;4.43886;2
318.96399; 67.80000;      0.46710; 86.67956;50.00000;20.00000;4.43859;2
319.01199; 67.81000;      0.46789; 86.66649;50.00000;20.00000;4.43832;2
319.06299; 67.82000;      0.46880; 86.64699;50.00000;20.00000;4.43804;2
319.11099; 67.83000;      0.46957; 86.63788;50.00000;20.00000;4.43777;2
319.16299; 67.84000;      0.47038; 86.62084;50.00000;20.00000;4.43748;2
319.21100; 67.85000;      0.47117; 86.60263;50.00000;20.00000;4.43721;2
319.26199; 67.86000;      0.47195; 86.58698;50.00000;20.00000;4.43693;2
319.31100; 67.87000;      0.47270; 86.55955;50.00000;20.00000;4.43666;2
319.36200; 67.88000;      0.47355; 86.54904;50.00000;20.00000;4.43638;2
319.41299; 67.89000;      0.47441; 86.53211;50.00000;20.00000;4.43609;2
319.46201; 67.90000;      0.47522; 86.51518;50.00000;20.00000;4.43582;2
319.51099; 67.91000;      0.47601; 86.50211;50.00000;20.00000;4.43555;2
319.56201; 67.92000;      0.47686; 86.47724;50.00000;20.00000;4.43526;2
319.61200; 67.93000;      0.47782; 86.46031;50.00000;20.00000;4.43499;2
319.66101; 67.94000;      0.47865; 86.42890;50.00000;20.00000;4.43471;2
319.70999; 67.95000;      0.47934; 86.40801;50.00000;20.00000;4.43444;2
319.76001; 67.96000;      0.48010; 86.39365;50.00000;20.00000;4.43416;2
319.81299; 67.97000;      0.48103; 86.37018;50.00000;20.00000;4.43387;2
319.86200; 67.98000;      0.48197; 86.36107;50.00000;20.00000;4.43360;2
319.91101; 67.99000;      0.48280; 86.34671;50.00000;20.00000;4.43333;2
319.96201; 68.00000;      0.48375; 86.32838;50.00000;20.00000;4.43304;2
320.01001; 68.01000;      0.48461; 86.31531;50.00000;20.00000;4.43278;2
320.06299; 68.02000;      0.48528; 86.29056;50.00000;20.00000;4.43248;2
320.11200; 68.03000;      0.48622; 86.28017;50.00000;20.00000;4.43221;2
320.16101; 68.04000;      0.48697; 86.26055;50.00000;20.00000;4.43194;2
320.21100; 68.05000;      0.48784; 86.24222;50.00000;20.00000;4.43166;2
320.26199; 68.06000;      0.48874; 86.22786;50.00000;20.00000;4.43138;2
320.31100; 68.07000;      0.48967; 86.20183;50.00000;20.00000;4.43110;2
320.36099; 68.08000;      0.49059; 86.18875;50.00000;20.00000;4.43083;2
320.41199; 68.09000;      0.49149; 86.16785;50.00000;20.00000;4.43054;2
320.46100; 68.10000;      0.49232; 86.14696;50.00000;20.00000;4.43027;2
320.51199; 68.11000;      0.49324; 86.13260;50.00000;20.00000;4.42999;2
320.56400; 68.12000;      0.49415; 86.10913;50.00000;20.00000;4.42970;2
320.61301; 68.13000;      0.49511; 86.09874;50.00000;20.00000;4.42943;2
320.66199; 68.14000;      0.49618; 86.08169;50.00000;20.00000;4.42916;2
320.71100; 68.15000;      0.49702; 86.06220;50.00000;20.00000;4.42888;2
320.76099; 68.16000;      0.49786; 86.04784;50.00000;20.00000;4.42861;2
320.81201; 68.17000;      0.49863; 86.02168;50.00000;20.00000;4.42832;2
320.86301; 68.18000;      0.49961; 86.01129;50.00000;20.00000;4.42804;2
320.91000; 68.19000;      0.50048; 85.99168;50.00000;20.00000;4.42778;2
320.96201; 68.20000;      0.50140; 85.97335;50.00000;20.00000;4.42749;2
321.01300; 68.21000;      0.50222; 85.96039;50.00000;20.00000;4.42721;2
321.06201; 68.22000;      0.50311; 85.93424;50.00000;20.00000;4.42693;2
321.11200; 68.23000;      0.50421; 85.92116;50.00000;20.00000;4.42666;2
321.16299; 68.24000;      0.50509; 85.89898;50.00000;20.00000;4.42637;2
321.21201; 68.25000;      0.50601; 85.87552;50.00000;20.00000;4.42610;2
321.26401; 68.26000;      0.50698; 85.85859;50.00000;20.00000;4.42581;2
321.31400; 68.27000;      0.50780; 85.82987;50.00000;20.00000;4.42553;2
321.36200; 68.28000;      0.50872; 85.81808;50.00000;20.00000;4.42527;2
321.41199; 68.29000;      0.50959; 85.79846;50.00000;20.00000;4.42499;2
