Repository: TristanHehnen/BESKID_ExperimentalData

# Experimental Data of the BESKID Project

The repository contains the public experimental data of the BESKID project.

The primary material investigate is Poly(methyl methacrylate) (PMMA).

The materials have been examined in various experimental setups, across different sizes, from micro- to real-scale. Data of the following setups is available:
- Thermogravimetric analysis (TGA)
- Micro-scale combustion calorimetry (MCC)
- Differential scanning calorimetry (DSC)
- Cone calorimetry

File: ExpData/TGA/DE_6mm/ExpDat_PMMA_DE_6mm_5Kmin_01.txt (part 12 of 25)
#SEG. 2:                     ;30�C/5.0(K/min)/700�C
#SEG. 3:                     ;700�C/00:10/700�C
##Temp./�C;Time/min;DSC/(mW/mg);Mass/%;Gas Flow(purge2)/(ml/min);Gas Flow(protective)/(ml/min);Sensit./(uV/mW);Segment
325.82101; 69.17000;     0.49281; 84.32009;50.00000;20.00000;4.40053;2
325.87000; 69.18000;     0.49404; 84.29340;50.00000;20.00000;4.40026;2
325.92001; 69.19000;     0.49523; 84.26297;50.00000;20.00000;4.39998;2
325.97000; 69.20000;     0.49635; 84.22606;50.00000;20.00000;4.39970;2
326.01901; 69.21000;     0.49762; 84.20323;50.00000;20.00000;4.39943;2
326.06900; 69.22000;     0.49879; 84.18676;50.00000;20.00000;4.39915;2
326.12100; 69.23000;     0.50003; 84.16132;50.00000;20.00000;4.39887;2
326.16901; 69.24000;     0.50124; 84.14485;50.00000;20.00000;4.39860;2
326.21899; 69.25000;     0.50263; 84.11305;50.00000;20.00000;4.39832;2
326.26901; 69.26000;     0.50382; 84.08262;50.00000;20.00000;4.39804;2
326.31799; 69.27000;     0.50500; 84.05718;50.00000;20.00000;4.39777;2
326.36899; 69.28000;     0.50613; 84.02799;50.00000;20.00000;4.39749;2
326.41599; 69.29000;     0.50744; 83.99630;50.00000;20.00000;4.39723;2
326.46799; 69.30000;     0.50878; 83.96575;50.00000;20.00000;4.39694;2
326.51801; 69.31000;     0.50997; 83.94554;50.00000;20.00000;4.39666;2
326.56900; 69.32000;     0.51111; 83.92646;50.00000;20.00000;4.39638;2
326.61801; 69.33000;     0.51236; 83.89091;50.00000;20.00000;4.39611;2
326.66699; 69.34000;     0.51370; 83.87444;50.00000;20.00000;4.39584;2
326.71899; 69.35000;     0.51483; 83.84264;50.00000;20.00000;4.39555;2
326.76700; 69.36000;     0.51626; 83.81220;50.00000;20.00000;4.39528;2
326.81699; 69.37000;     0.51756; 83.78938;50.00000;20.00000;4.39501;2
326.86499; 69.38000;     0.51871; 83.76269;50.00000;20.00000;4.39474;2
326.91599; 69.39000;     0.51993; 83.73214;50.00000;20.00000;4.39446;2
326.96600; 69.40000;     0.52115; 83.69920;50.00000;20.00000;4.39418;2
327.01599; 69.41000;     0.52254; 83.67637;50.00000;20.00000;4.39390;2
327.06400; 69.42000;     0.52385; 83.63958;50.00000;20.00000;4.39364;2
327.11600; 69.43000;     0.52517; 83.60653;50.00000;20.00000;4.39335;2
327.16299; 69.44000;     0.52632; 83.57223;50.00000;20.00000;4.39309;2
327.21399; 69.45000;     0.52760; 83.54679;50.00000;20.00000;4.39281;2
327.26599; 69.46000;     0.52892; 83.51896;50.00000;20.00000;4.39252;2
327.31500; 69.47000;     0.53021; 83.48592;50.00000;20.00000;4.39225;2
327.36700; 69.48000;     0.53153; 83.44776;50.00000;20.00000;4.39196;2
327.41599; 69.49000;     0.53287; 83.42243;50.00000;20.00000;4.39169;2
327.46500; 69.50000;     0.53418; 83.39574;50.00000;20.00000;4.39142;2
327.51501; 69.51000;     0.53540; 83.36530;50.00000;20.00000;4.39114;2
327.56400; 69.52000;     0.53671; 83.32851;50.00000;20.00000;4.39087;2
327.61301; 69.53000;     0.53807; 83.30432;50.00000;20.00000;4.39060;2
327.66400; 69.54000;     0.53937; 83.27763;50.00000;20.00000;4.39031;2
327.71399; 69.55000;     0.54076; 83.24844;50.00000;20.00000;4.39004;2
327.76501; 69.56000;     0.54212; 83.21550;50.00000;20.00000;4.38975;2
327.81400; 69.57000;     0.54336; 83.19256;50.00000;20.00000;4.38948;2
327.86301; 69.58000;     0.54460; 83.16724;50.00000;20.00000;4.38921;2
327.91501; 69.59000;     0.54593; 83.13680;50.00000;20.00000;4.38892;2
327.96301; 69.60000;     0.54711; 83.09864;50.00000;20.00000;4.38866;2
328.01300; 69.61000;     0.54859; 83.07331;50.00000;20.00000;4.38838;2
328.06400; 69.62000;     0.54997; 83.04276;50.00000;20.00000;4.38810;2
328.11301; 69.63000;     0.55126; 83.00722;50.00000;20.00000;4.38783;2
328.16199; 69.64000;     0.55250; 82.96917;50.00000;20.00000;4.38756;2
328.21100; 69.65000;     0.55362; 82.94373;50.00000;20.00000;4.38728;2
328.26401; 69.66000;     0.55502; 82.91579;50.00000;20.00000;4.38699;2
328.31299; 69.67000;     0.55648; 82.88410;50.00000;20.00000;4.38672;2
328.36301; 69.68000;     0.55770; 82.85117;50.00000;20.00000;4.38644;2
328.41299; 69.69000;     0.55902; 82.83198;50.00000;20.00000;4.38616;2
328.46399; 69.70000;     0.56028; 82.80540;50.00000;20.00000;4.38588;2
328.51300; 69.71000;     0.56158; 82.77110;50.00000;20.00000;4.38561;2
328.56400; 69.72000;     0.56286; 82.73169;50.00000;20.00000;4.38533;2
328.61401; 69.73000;     0.56418; 82.70251;50.00000;20.00000;4.38505;2
328.66299; 69.74000;     0.56552; 82.67082;50.00000;20.00000;4.38478;2
328.71399; 69.75000;     0.56686; 82.63527;50.00000;20.00000;4.38450;2
328.76300; 69.76000;     0.56816; 82.59711;50.00000;20.00000;4.38423;2
328.81299; 69.77000;     0.56946; 82.57179;50.00000;20.00000;4.38395;2
328.86099; 69.78000;     0.57080; 82.54260;50.00000;20.00000;4.38368;2
328.91501; 69.79000;     0.57203; 82.51080;50.00000;20.00000;4.38338;2
328.96500; 69.80000;     0.57335; 82.47400;50.00000;20.00000;4.38311;2
329.01501; 69.81000;     0.57463; 82.45117;50.00000;20.00000;4.38283;2
329.06299; 69.82000;     0.57605; 82.42448;50.00000;20.00000;4.38257;2
329.11401; 69.83000;     0.57733; 82.39530;50.00000;20.00000;4.38228;2
329.16400; 69.84000;     0.57849; 82.35714;50.00000;20.00000;4.38201;2
329.21399; 69.85000;     0.57978; 82.32931;50.00000;20.00000;4.38173;2
329.26401; 69.86000;     0.58114; 82.29751;50.00000;20.00000;4.38145;2
329.31400; 69.87000;     0.58246; 82.25947;50.00000;20.00000;4.38118;2
329.36499; 69.88000;     0.58372; 82.21756;50.00000;20.00000;4.38089;2
329.41400; 69.89000;     0.58501; 82.18462;50.00000;20.00000;4.38062;2
329.46201; 69.90000;     0.58645; 82.15146;50.00000;20.00000;4.38036;2
329.51599; 69.91000;     0.58767; 82.11977;50.00000;20.00000;4.38006;2
329.56400; 69.92000;     0.58905; 82.08298;50.00000;20.00000;4.37979;2
329.61301; 69.93000;     0.59036; 82.05754;50.00000;20.00000;4.37952;2
329.66400; 69.94000;     0.59162; 82.02835;50.00000;20.00000;4.37924;2
329.71600; 69.95000;     0.59289; 81.99405;50.00000;20.00000;4.37895;2
329.76501; 69.96000;     0.59425; 81.95214;50.00000;20.00000;4.37868;2
329.81400; 69.97000;     0.59553; 81.92296;50.00000;20.00000;4.37841;2
329.86401; 69.98000;     0.59690; 81.89127;50.00000;20.00000;4.37813;2
329.91599; 69.99000;     0.59816; 81.85572;50.00000;20.00000;4.37784;2
329.96500; 70.00000;     0.59943; 81.81381;50.00000;20.00000;4.37757;2
330.01599; 70.01000;     0.60073; 81.78338;50.00000;20.00000;4.37729;2
330.06400; 70.02000;     0.60208; 81.75033;50.00000;20.00000;4.37702;2
330.11700; 70.03000;     0.60301; 81.71217;50.00000;20.00000;4.37673;2
330.16599; 70.04000;     0.60431; 81.67037;50.00000;20.00000;4.37646;2
330.21701; 70.05000;     0.60580; 81.64107;50.00000;20.00000;4.37618;2
330.26599; 70.06000;     0.60710; 81.60939;50.00000;20.00000;4.37591;2
330.31601; 70.07000;     0.60819; 81.57384;50.00000;20.00000;4.37563;2
330.36700; 70.08000;     0.60936; 81.53318;50.00000;20.00000;4.37535;2
330.41699; 70.09000;     0.61044; 81.50274;50.00000;20.00000;4.37507;2
330.46500; 70.10000;     0.61161; 81.46720;50.00000;20.00000;4.37480;2
330.51801; 70.11000;     0.61286; 81.42654;50.00000;20.00000;4.37451;2
330.56699; 70.12000;     0.61415; 81.38338;50.00000;20.00000;4.37424;2
330.61700; 70.13000;     0.61533; 81.35294;50.00000;20.00000;4.37396;2
330.66699; 70.14000;     0.61646; 81.31865;50.00000;20.00000;4.37369;2
330.71701; 70.15000;     0.61771; 81.28185;50.00000;20.00000;4.37341;2
330.76700; 70.16000;     0.61888; 81.23994;50.00000;20.00000;4.37313;2
330.81699; 70.17000;     0.62001; 81.21075;50.00000;20.00000;4.37286;2
330.86801; 70.18000;     0.62116; 81.17771;50.00000;20.00000;4.37257;2
330.91699; 70.19000;     0.62227; 81.13966;50.00000;20.00000;4.37230;2
330.96899; 70.20000;     0.62340; 81.09775;50.00000;20.00000;4.37202;2
331.01801; 70.21000;     0.62447; 81.06856;50.00000;20.00000;4.37174;2
331.06900; 70.22000;     0.62568; 81.03427;50.00000;20.00000;4.37146;2
331.11801; 70.23000;     0.62686; 81.00633;50.00000;20.00000;4.37119;2
331.16699; 70.24000;     0.62789; 80.96692;50.00000;20.00000;4.37092;2
331.21701; 70.25000;     0.62910; 80.93648;50.00000;20.00000;4.37064;2
331.26901; 70.26000;     0.63000; 80.90218;50.00000;20.00000;4.37036;2
331.31699; 70.27000;     0.63117; 80.86277;50.00000;20.00000;4.37009;2
331.36801; 70.28000;     0.63234; 80.81587;50.00000;20.00000;4.36981;2
331.42001; 70.29000;     0.63347; 80.77146;50.00000;20.00000;4.36952;2
331.46701; 70.30000;     0.63456; 80.73205;50.00000;20.00000;4.36926;2
331.51999; 70.31000;     0.63581; 80.69276;50.00000;20.00000;4.36897;2
331.56900; 70.32000;     0.63696; 80.64949;50.00000;20.00000;4.36870;2
331.61600; 70.33000;     0.63805; 80.62030;50.00000;20.00000;4.36844;2
331.66699; 70.34000;     0.63912; 80.58736;50.00000;20.00000;4.36815;2
331.71799; 70.35000;     0.64027; 80.54796;50.00000;20.00000;4.36787;2
331.76801; 70.36000;     0.64139; 80.50094;50.00000;20.00000;4.36760;2
331.81699; 70.37000;     0.64254; 80.46675;50.00000;20.00000;4.36732;2
331.86700; 70.38000;     0.64373; 80.42859;50.00000;20.00000;4.36705;2
331.91800; 70.39000;     0.64482; 80.38544;50.00000;20.00000;4.36677;2
331.96799; 70.40000;     0.64625; 80.33717;50.00000;20.00000;4.36649;2
332.01599; 70.41000;     0.64720; 80.30298;50.00000;20.00000;4.36622;2
332.06900; 70.42000;     0.64832; 80.26744;50.00000;20.00000;4.36593;2
332.11700; 70.43000;     0.64949; 80.22803;50.00000;20.00000;4.36567;2
332.16901; 70.44000;     0.65066; 80.18362;50.00000;20.00000;4.36538;2
332.21799; 70.45000;     0.65190; 80.15182;50.00000;20.00000;4.36511;2
332.26801; 70.46000;     0.65309; 80.11752;50.00000;20.00000;4.36483;2
332.31699; 70.47000;     0.65430; 80.07823;50.00000;20.00000;4.36456;2
332.36899; 70.48000;     0.65555; 80.02871;50.00000;20.00000;4.36427;2
332.42001; 70.49000;     0.65699; 79.98680;50.00000;20.00000;4.36399;2
332.46600; 70.50000;     0.65871; 79.95126;50.00000;20.00000;4.36374;2
332.51700; 70.51000;     0.66009; 79.91060;50.00000;20.00000;4.36345;2
332.56799; 70.52000;     0.66164; 79.86233;50.00000;20.00000;4.36317;2
332.61700; 70.53000;     0.66331; 79.82553;50.00000;20.00000;4.36290;2
332.66699; 70.54000;     0.66514; 79.78499;50.00000;20.00000;4.36262;2
332.71799; 70.55000;     0.66730; 79.73922;50.00000;20.00000;4.36234;2
332.76801; 70.56000;     0.66967; 79.68720;50.00000;20.00000;4.36207;2
332.81900; 70.57000;     0.67194; 79.65291;50.00000;20.00000;4.36178;2
332.86899; 70.58000;     0.67405; 79.61611;50.00000;20.00000;4.36151;2
332.92001; 70.59000;     0.67578; 79.57670;50.00000;20.00000;4.36123;2
332.97000; 70.60000;     0.67769; 79.53104;50.00000;20.00000;4.36095;2
333.01901; 70.61000;     0.67960; 79.49924;50.00000;20.00000;4.36068;2
333.06799; 70.62000;     0.68141; 79.46370;50.00000;20.00000;4.36041;2
333.11899; 70.63000;     0.68316; 79.42179;50.00000;20.00000;4.36013;2
333.16901; 70.64000;     0.68488; 79.37613;50.00000;20.00000;4.35985;2
333.21899; 70.65000;     0.68663; 79.34184;50.00000;20.00000;4.35957;2
333.26901; 70.66000;     0.68824; 79.30243;50.00000;20.00000;4.35930;2
333.31699; 70.67000;     0.68984; 79.25677;50.00000;20.00000;4.35903;2
333.37000; 70.68000;     0.69149; 79.20476;50.00000;20.00000;4.35874;2
333.41901; 70.69000;     0.69323; 79.16660;50.00000;20.00000;4.35847;2
333.47000; 70.70000;     0.69494; 79.12469;50.00000;20.00000;4.35819;2
333.51801; 70.71000;     0.69661; 79.07903;50.00000;20.00000;4.35792;2
333.56799; 70.72000;     0.69827; 79.02702;50.00000;20.00000;4.35764;2
333.61801; 70.73000;     0.70022; 79.00158;50.00000;20.00000;4.35737;2
333.66800; 70.74000;     0.70192; 78.96342;50.00000;20.00000;4.35709;2
333.71899; 70.75000;     0.70363; 78.91651;50.00000;20.00000;4.35681;2
333.76801; 70.76000;     0.70533; 78.86313;50.00000;20.00000;4.35654;2
333.81699; 70.77000;     0.70676; 78.82634;50.00000;20.00000;4.35627;2
333.86801; 70.78000;     0.70822; 78.78829;50.00000;20.00000;4.35599;2
333.91901; 70.79000;     0.71000; 78.74513;50.00000;20.00000;4.35570;2
333.96701; 70.80000;     0.71215; 78.69426;50.00000;20.00000;4.35544;2
334.01801; 70.81000;     0.71490; 78.65746;50.00000;20.00000;4.35516;2
334.06900; 70.82000;     0.71757; 78.61691;50.00000;20.00000;4.35488;2
334.11899; 70.83000;     0.71993; 78.56990;50.00000;20.00000;4.35460;2
334.16800; 70.84000;     0.72222; 78.51527;50.00000;20.00000;4.35433;2
334.21701; 70.85000;     0.72443; 78.47847;50.00000;20.00000;4.35406;2
334.26700; 70.86000;     0.72667; 78.43781;50.00000;20.00000;4.35378;2
334.31900; 70.87000;     0.72885; 78.39216;50.00000;20.00000;4.35349;2
334.36899; 70.88000;     0.73100; 78.33242;50.00000;20.00000;4.35322;2
334.41699; 70.89000;     0.73304; 78.28801;50.00000;20.00000;4.35295;2
334.46799; 70.90000;     0.73510; 78.24747;50.00000;20.00000;4.35267;2
334.51801; 70.91000;     0.73747; 78.20170;50.00000;20.00000;4.35240;2
334.56900; 70.92000;     0.73955; 78.14843;50.00000;20.00000;4.35211;2
334.61700; 70.93000;     0.74165; 78.11152;50.00000;20.00000;4.35185;2
334.66800; 70.94000;     0.74385; 78.06962;50.00000;20.00000;4.35157;2
334.71799; 70.95000;     0.74594; 78.02146;50.00000;20.00000;4.35129;2
334.76801; 70.96000;     0.74808; 77.96048;50.00000;20.00000;4.35102;2
334.81900; 70.97000;     0.75026; 77.91482;50.00000;20.00000;4.35073;2
334.86600; 70.98000;     0.75256; 77.87291;50.00000;20.00000;4.35047;2
334.91901; 70.99000;     0.75474; 77.82464;50.00000;20.00000;4.35018;2
334.96799; 71.00000;     0.75682; 77.76877;50.00000;20.00000;4.34991;2
335.01801; 71.01000;     0.75890; 77.73072;50.00000;20.00000;4.34963;2
335.06799; 71.02000;     0.76118; 77.68756;50.00000;20.00000;4.34936;2
335.11700; 71.03000;     0.76342; 77.63805;50.00000;20.00000;4.34909;2
335.16699; 71.04000;     0.76562; 77.58592;50.00000;20.00000;4.34881;2
335.21799; 71.05000;     0.76792; 77.54912;50.00000;20.00000;4.34853;2
335.26901; 71.06000;     0.77026; 77.50846;50.00000;20.00000;4.34825;2
335.31601; 71.07000;     0.77272; 77.46031;50.00000;20.00000;4.34799;2
335.36700; 71.08000;     0.77498; 77.40443;50.00000;20.00000;4.34771;2
335.41699; 71.09000;     0.77724; 77.36253;50.00000;20.00000;4.34743;2
335.46701; 71.10000;     0.77952; 77.31551;50.00000;20.00000;4.34716;2
335.51801; 71.11000;     0.78204; 77.26474;50.00000;20.00000;4.34687;2
335.56799; 71.12000;     0.78474; 77.20762;50.00000;20.00000;4.34660;2
335.61700; 71.13000;     0.78723; 77.16821;50.00000;20.00000;4.34633;2
335.66699; 71.14000;     0.78981; 77.12630;50.00000;20.00000;4.34605;2
335.71701; 71.15000;     0.79255; 77.07814;50.00000;20.00000;4.34578;2
335.76700; 71.16000;     0.79539; 77.02352;50.00000;20.00000;4.34550;2
335.81699; 71.17000;     0.79809; 76.99308;50.00000;20.00000;4.34522;2
335.86801; 71.18000;     0.79984; 76.95878;50.00000;20.00000;4.34494;2
335.91699; 71.19000;     0.80141; 76.91051;50.00000;20.00000;4.34467;2
335.96701; 71.20000;     0.80345; 76.85339;50.00000;20.00000;4.34440;2
336.01700; 71.21000;     0.80610; 76.81398;50.00000;20.00000;4.34412;2
336.06699; 71.22000;     0.80920; 76.76832;50.00000;20.00000;4.34384;2
336.11600; 71.23000;     0.81222; 76.71495;50.00000;20.00000;4.34357;2
336.16800; 71.24000;     0.81475; 76.65532;50.00000;20.00000;4.34329;2
336.21500; 71.25000;     0.81731; 76.61341;50.00000;20.00000;4.34303;2
336.26700; 71.26000;     0.81988; 76.56515;50.00000;20.00000;4.34274;2
336.31500; 71.27000;     0.82240; 76.51052;50.00000;20.00000;4.34247;2
336.36801; 71.28000;     0.82481; 76.45089;50.00000;20.00000;4.34218;2
336.41599; 71.29000;     0.82740; 76.41024;50.00000;20.00000;4.34192;2
336.46701; 71.30000;     0.82999; 76.36583;50.00000;20.00000;4.34164;2
336.51599; 71.31000;     0.83253; 76.31631;50.00000;20.00000;4.34137;2
336.56699; 71.32000;     0.83500; 76.26169;50.00000;20.00000;4.34108;2
336.61600; 71.33000;     0.83713; 76.22239;50.00000;20.00000;4.34081;2
336.66599; 71.34000;     0.83834; 76.17662;50.00000;20.00000;4.34054;2
336.71399; 71.35000;     0.83867; 76.12336;50.00000;20.00000;4.34027;2
336.76599; 71.36000;     0.83867; 76.05987;50.00000;20.00000;4.33999;2
336.81601; 71.37000;     0.83892; 76.01285;50.00000;20.00000;4.33971;2
336.86600; 71.38000;     0.83961; 75.96209;50.00000;20.00000;4.33943;2
336.91400; 71.39000;     0.84080; 75.89474;50.00000;20.00000;4.33917;2
336.96399; 71.40000;     0.84305; 75.83000;50.00000;20.00000;4.33889;2
337.01401; 71.41000;     0.84616; 75.79071;50.00000;20.00000;4.33862;2
337.06400; 71.42000;     0.84921; 75.74494;50.00000;20.00000;4.33834;2
337.11301; 71.43000;     0.85188; 75.69167;50.00000;20.00000;4.33807;2
337.16501; 71.44000;     0.85455; 75.63194;50.00000;20.00000;4.33778;2
337.21500; 71.45000;     0.85716; 75.58753;50.00000;20.00000;4.33751;2
337.26199; 71.46000;     0.86013; 75.53801;50.00000;20.00000;4.33725;2
337.31500; 71.47000;     0.86297; 75.48214;50.00000;20.00000;4.33696;2
337.36401; 71.48000;     0.86622; 75.42887;50.00000;20.00000;4.33669;2
337.41400; 71.49000;     0.87043; 75.38696;50.00000;20.00000;4.33641;2
337.46201; 71.50000;     0.87546; 75.33995;50.00000;20.00000;4.33615;2
337.51401; 71.51000;     0.87991; 75.28793;50.00000;20.00000;4.33586;2
337.56100; 71.52000;     0.88376; 75.22819;50.00000;20.00000;4.33560;2
337.61200; 71.53000;     0.88740; 75.18628;50.00000;20.00000;4.33532;2
337.66199; 71.54000;     0.89109; 75.13813;50.00000;20.00000;4.33504;2
337.71399; 71.55000;     0.89469; 75.08350;50.00000;20.00000;4.33476;2
337.76199; 71.56000;     0.89778; 75.02002;50.00000;20.00000;4.33449;2
337.81299; 71.57000;     0.90058; 74.97561;50.00000;20.00000;4.33421;2
337.86301; 71.58000;     0.90338; 74.92609;50.00000;20.00000;4.33394;2
337.91299; 71.59000;     0.90619; 74.86760;50.00000;20.00000;4.33366;2
337.96301; 71.60000;     0.90895; 74.80037;50.00000;20.00000;4.33338;2
338.01501; 71.61000;     0.91163; 74.75210;50.00000;20.00000;4.33310;2
338.06299; 71.62000;     0.91422; 74.69884;50.00000;20.00000;4.33283;2
338.11301; 71.63000;     0.91690; 74.64035;50.00000;20.00000;4.33256;2
338.16400; 71.64000;     0.91956; 74.57686;50.00000;20.00000;4.33228;2
338.21301; 71.65000;     0.92216; 74.53246;50.00000;20.00000;4.33201;2
338.26401; 71.66000;     0.92476; 74.48294;50.00000;20.00000;4.33172;2
338.31299; 71.67000;     0.92710; 74.42831;50.00000;20.00000;4.33145;2
338.36200; 71.68000;     0.92954; 74.36494;50.00000;20.00000;4.33118;2
338.41101; 71.69000;     0.93226; 74.31281;50.00000;20.00000;4.33091;2
338.46301; 71.70000;     0.93480; 74.25569;50.00000;20.00000;4.33063;2
338.51199; 71.71000;     0.93732; 74.19981;50.00000;20.00000;4.33036;2
338.56201; 71.72000;     0.93974; 74.13632;50.00000;20.00000;4.33008;2
338.60999; 71.73000;     0.94220; 74.08942;50.00000;20.00000;4.32982;2
338.66199; 71.74000;     0.94460; 74.03729;50.00000;20.00000;4.32953;2
338.71201; 71.75000;     0.94686; 73.97642;50.00000;20.00000;4.32925;2
338.76199; 71.76000;     0.94924; 73.90907;50.00000;20.00000;4.32898;2
338.80899; 71.77000;     0.95172; 73.86091;50.00000;20.00000;4.32872;2
338.86099; 71.78000;     0.95411; 73.81003;50.00000;20.00000;4.32843;2
338.91199; 71.79000;     0.95643; 73.75416;50.00000;20.00000;4.32815;2
338.96201; 71.80000;     0.95888; 73.68817;50.00000;20.00000;4.32788;2
339.01300; 71.81000;     0.96128; 73.64252;50.00000;20.00000;4.32760;2
339.06000; 71.82000;     0.96388; 73.59800;50.00000;20.00000;4.32734;2
339.10999; 71.83000;     0.96619; 73.54723;50.00000;20.00000;4.32706;2
339.16000; 71.84000;     0.96843; 73.48000;50.00000;20.00000;4.32679;2
339.21201; 71.85000;     0.97072; 73.43298;50.00000;20.00000;4.32650;2
339.26300; 71.86000;     0.97298; 73.38096;50.00000;20.00000;4.32622;2
339.31201; 71.87000;     0.97495; 73.31998;50.00000;20.00000;4.32595;2
339.36200; 71.88000;     0.97703; 73.25013;50.00000;20.00000;4.32567;2
339.41299; 71.89000;     0.97912; 73.20061;50.00000;20.00000;4.32539;2
339.46399; 71.90000;     0.98113; 73.14599;50.00000;20.00000;4.32511;2
339.51199; 71.91000;     0.98295; 73.08636;50.00000;20.00000;4.32485;2
339.56100; 71.92000;     0.98491; 73.01913;50.00000;20.00000;4.32458;2
339.61200; 71.93000;     0.98712; 72.97211;50.00000;20.00000;4.32430;2
339.66199; 71.94000;     0.98921; 72.92010;50.00000;20.00000;4.32402;2
339.71301; 71.95000;     0.99098; 72.85911;50.00000;20.00000;4.32374;2
339.76300; 71.96000;     0.99302; 72.78926;50.00000;20.00000;4.32346;2
339.81299; 71.97000;     0.99507; 72.74099;50.00000;20.00000;4.32319;2
339.86301; 71.98000;     0.99668; 72.68012;50.00000;20.00000;4.32291;2
339.91101; 71.99000;     0.99802; 72.61152;50.00000;20.00000;4.32265;2
339.96100; 72.00000;     0.99953; 72.54293;50.00000;20.00000;4.32237;2
340.01001; 72.01000;     1.00133; 72.49341;50.00000;20.00000;4.32210;2
340.06100; 72.02000;     1.00393; 72.43890;50.00000;20.00000;4.32182;2
340.11200; 72.03000;     1.00580; 72.37666;50.00000;20.00000;4.32154;2
340.16199; 72.04000;     1.00750; 72.30307;50.00000;20.00000;4.32127;2
340.21100; 72.05000;     1.00989; 72.25219;50.00000;20.00000;4.32100;2
340.26099; 72.06000;     1.01218; 72.19642;50.00000;20.00000;4.32072;2
340.31201; 72.07000;     1.01462; 72.13294;50.00000;20.00000;4.32044;2
340.36200; 72.08000;     1.01671; 72.06309;50.00000;20.00000;4.32017;2
340.41000; 72.09000;     1.01877; 72.01357;50.00000;20.00000;4.31990;2
340.46201; 72.10000;     1.02073; 71.95895;50.00000;20.00000;4.31961;2
340.51199; 72.11000;     1.02224; 71.89796;50.00000;20.00000;4.31934;2
340.56100; 72.12000;     1.02186; 71.82686;50.00000;20.00000;4.31907;2
340.61200; 72.13000;     1.02090; 71.77485;50.00000;20.00000;4.31879;2
340.66000; 72.14000;     1.02004; 71.71772;50.00000;20.00000;4.31852;2
340.70999; 72.15000;     1.01936; 71.65673;50.00000;20.00000;4.31825;2
340.75900; 72.16000;     1.01867; 71.59450;50.00000;20.00000;4.31798;2
340.81000; 72.17000;     1.01797; 71.54373;50.00000;20.00000;4.31770;2
340.85800; 72.18000;     1.01809; 71.48661;50.00000;20.00000;4.31743;2
340.91000; 72.19000;     1.01908; 71.42312;50.00000;20.00000;4.31715;2
340.96399; 72.20000;     1.02178; 71.35327;50.00000;20.00000;4.31685;2
341.01199; 72.21000;     1.02584; 71.30376;50.00000;20.00000;4.31659;2
341.05899; 72.22000;     1.03080; 71.24663;50.00000;20.00000;4.31633;2
341.11099; 72.23000;     1.03749; 71.18190;50.00000;20.00000;4.31604;2
341.16199; 72.24000;     1.04326; 71.10705;50.00000;20.00000;4.31576;2
341.20999; 72.25000;     1.04794; 71.05367;50.00000;20.00000;4.31550;2
341.26001; 72.26000;     1.05193; 70.99405;50.00000;20.00000;4.31522;2
341.31000; 72.27000;     1.05509; 70.92670;50.00000;20.00000;4.31495;2
341.36099; 72.28000;     1.05859; 70.85436;50.00000;20.00000;4.31467;2
341.41101; 72.29000;     1.06241; 70.80484;50.00000;20.00000;4.31439;2
341.45901; 72.30000;     1.06565; 70.74896;50.00000;20.00000;4.31413;2
341.51099; 72.31000;     1.06827; 70.68548;50.00000;20.00000;4.31384;2
341.55899; 72.32000;     1.07063; 70.61313;50.00000;20.00000;4.31358;2
341.60999; 72.33000;     1.07317; 70.56112;50.00000;20.00000;4.31330;2
341.66000; 72.34000;     1.07571; 70.50263;50.00000;20.00000;4.31302;2
341.70901; 72.35000;     1.07778; 70.43789;50.00000;20.00000;4.31275;2
341.76001; 72.36000;     1.08012; 70.35408;50.00000;20.00000;4.31247;2
341.80899; 72.37000;     1.08242; 70.29832;50.00000;20.00000;4.31220;2
341.85999; 72.38000;     1.08482; 70.23858;50.00000;20.00000;4.31192;2
341.91101; 72.39000;     1.08720; 70.16873;50.00000;20.00000;4.31164;2
341.95901; 72.40000;     1.08944; 70.09003;50.00000;20.00000;4.31138;2
342.01001; 72.41000;     1.09148; 70.03551;50.00000;20.00000;4.31110;2
342.06000; 72.42000;     1.09368; 69.97702;50.00000;20.00000;4.31082;2
342.10901; 72.43000;     1.09580; 69.90979;50.00000;20.00000;4.31055;2
342.15900; 72.44000;     1.09784; 69.83358;50.00000;20.00000;4.31028;2
342.20901; 72.45000;     1.10014; 69.78157;50.00000;20.00000;4.31000;2
342.25699; 72.46000;     1.10232; 69.72183;50.00000;20.00000;4.30974;2
342.30801; 72.47000;     1.10454; 69.65460;50.00000;20.00000;4.30946;2
342.35901; 72.48000;     1.10689; 69.58339;50.00000;20.00000;4.30918;2
342.40799; 72.49000;     1.10893; 69.53137;50.00000;20.00000;4.30891;2
342.45700; 72.50000;     1.11115; 69.47300;50.00000;20.00000;4.30864;2
342.50800; 72.51000;     1.11353; 69.40565;50.00000;20.00000;4.30836;2
342.56000; 72.52000;     1.11568; 69.32820;50.00000;20.00000;4.30807;2
342.60999; 72.53000;     1.11786; 69.27618;50.00000;20.00000;4.30780;2
342.66000; 72.54000;     1.12013; 69.21644;50.00000;20.00000;4.30752;2
342.70999; 72.55000;     1.12233; 69.14796;50.00000;20.00000;4.30725;2
342.75800; 72.56000;     1.12445; 69.06925;50.00000;20.00000;4.30698;2
342.80701; 72.57000;     1.12663; 69.01463;50.00000;20.00000;4.30671;2
342.85800; 72.58000;     1.12892; 68.95239;50.00000;20.00000;4.30643;2
342.90799; 72.59000;     1.13117; 68.88005;50.00000;20.00000;4.30616;2
342.95801; 72.60000;     1.13347; 68.80134;50.00000;20.00000;4.30588;2
343.00800; 72.61000;     1.13578; 68.74546;50.00000;20.00000;4.30561;2
343.05801; 72.62000;     1.13806; 68.68323;50.00000;20.00000;4.30533;2
343.10800; 72.63000;     1.14035; 68.61338;50.00000;20.00000;4.30506;2
343.15701; 72.64000;     1.14266; 68.53218;50.00000;20.00000;4.30479;2
343.20700; 72.65000;     1.14502; 68.47505;50.00000;20.00000;4.30451;2
343.26001; 72.66000;     1.14760; 68.41032;50.00000;20.00000;4.30422;2
343.30899; 72.67000;     1.15033; 68.33786;50.00000;20.00000;4.30395;2
343.35901; 72.68000;     1.15310; 68.25279;50.00000;20.00000;4.30368;2
343.41000; 72.69000;     1.15509; 68.19442;50.00000;20.00000;4.30340;2
343.45801; 72.70000;     1.15759; 68.13343;50.00000;20.00000;4.30313;2
343.50900; 72.71000;     1.16023; 68.06745;50.00000;20.00000;4.30285;2
343.55801; 72.72000;     1.16247; 67.99260;50.00000;20.00000;4.30258;2
343.60901; 72.73000;     1.16497; 67.94309;50.00000;20.00000;4.30230;2
343.65601; 72.74000;     1.16737; 67.89107;50.00000;20.00000;4.30205;2
343.70801; 72.75000;     1.16975; 67.82123;50.00000;20.00000;4.30176;2
343.75800; 72.76000;     1.17212; 67.74116;50.00000;20.00000;4.30149;2
343.80801; 72.77000;     1.17461; 67.68403;50.00000;20.00000;4.30121;2
343.85800; 72.78000;     1.17694; 67.62055;50.00000;20.00000;4.30094;2
343.90601; 72.79000;     1.17943; 67.54820;50.00000;20.00000;4.30067;2
343.95901; 72.80000;     1.18181; 67.46950;50.00000;20.00000;4.30038;2
344.00699; 72.81000;     1.18414; 67.40987;50.00000;20.00000;4.30012;2
344.05701; 72.82000;     1.18657; 67.34378;50.00000;20.00000;4.29984;2
344.10800; 72.83000;     1.18909; 67.26893;50.00000;20.00000;4.29956;2
344.15601; 72.84000;     1.19164; 67.18637;50.00000;20.00000;4.29930;2
344.20599; 72.85000;     1.19423; 67.12799;50.00000;20.00000;4.29902;2
344.25601; 72.86000;     1.19671; 67.06450;50.00000;20.00000;4.29875;2
344.30701; 72.87000;     1.19919; 66.99216;50.00000;20.00000;4.29847;2
344.35699; 72.88000;     1.20158; 66.91084;50.00000;20.00000;4.29819;2
344.40900; 72.89000;     1.20398; 66.85247;50.00000;20.00000;4.29791;2
344.45599; 72.90000;     1.20641; 66.78773;50.00000;20.00000;4.29765;2
344.50699; 72.91000;     1.20873; 66.71539;50.00000;20.00000;4.29737;2
344.55801; 72.92000;     1.21098; 66.63407;50.00000;20.00000;4.29709;2
344.60699; 72.93000;     1.21322; 66.57570;50.00000;20.00000;4.29682;2
344.65500; 72.94000;     1.21537; 66.50971;50.00000;20.00000;4.29656;2
344.70700; 72.95000;     1.21761; 66.43476;50.00000;20.00000;4.29627;2
344.75800; 72.96000;     1.21976; 66.34844;50.00000;20.00000;4.29599;2
344.80600; 72.97000;     1.22210; 66.28870;50.00000;20.00000;4.29573;2
344.85699; 72.98000;     1.22476; 66.22147;50.00000;20.00000;4.29545;2
344.90601; 72.99000;     1.22716; 66.14651;50.00000;20.00000;4.29518;2
344.95700; 73.00000;     1.22917; 66.06406;50.00000;20.00000;4.29490;2
345.00601; 73.01000;     1.23129; 66.00693;50.00000;20.00000;4.29463;2
345.05600; 73.02000;     1.23369; 65.94345;50.00000;20.00000;4.29436;2
345.10599; 73.03000;     1.23595; 65.87099;50.00000;20.00000;4.29408;2
345.15601; 73.04000;     1.23814; 65.78729;50.00000;20.00000;4.29381;2
345.20401; 73.05000;     1.24032; 65.72755;50.00000;20.00000;4.29354;2
345.25500; 73.06000;     1.24244; 65.66032;50.00000;20.00000;4.29326;2
345.30701; 73.07000;     1.24470; 65.58411;50.00000;20.00000;4.29298;2
345.35599; 73.08000;     1.24698; 65.49519;50.00000;20.00000;4.29271;2
345.40500; 73.09000;     1.24934; 65.43170;50.00000;20.00000;4.29244;2
345.45401; 73.10000;     1.25166; 65.36060;50.00000;20.00000;4.29217;2
345.50500; 73.11000;     1.25388; 65.28326;50.00000;20.00000;4.29189;2
345.55499; 73.12000;     1.25610; 65.19559;50.00000;20.00000;4.29162;2
345.60501; 73.13000;     1.25814; 65.13596;50.00000;20.00000;4.29134;2
345.65601; 73.14000;     1.26020; 65.06986;50.00000;20.00000;4.29106;2
345.70401; 73.15000;     1.26256; 64.99752;50.00000;20.00000;4.29080;2
345.75299; 73.16000;     1.26445; 64.91245;50.00000;20.00000;4.29053;2
345.80301; 73.17000;     1.26657; 64.85022;50.00000;20.00000;4.29026;2
345.85599; 73.18000;     1.26888; 64.78048;50.00000;20.00000;4.28996;2
345.90302; 73.19000;     1.27106; 64.70167;50.00000;20.00000;4.28971;2
345.95499; 73.20000;     1.27326; 64.61285;50.00000;20.00000;4.28942;2
346.00299; 73.21000;     1.27528; 64.55312;50.00000;20.00000;4.28916;2
346.05301; 73.22000;     1.27749; 64.48713;50.00000;20.00000;4.28888;2
346.10300; 73.23000;     1.27977; 64.41229;50.00000;20.00000;4.28861;2
346.15302; 73.24000;     1.28205; 64.32722;50.00000;20.00000;4.28833;2
346.20200; 73.25000;     1.28415; 64.26749;50.00000;20.00000;4.28807;2
346.25201; 73.26000;     1.28628; 64.19889;50.00000;20.00000;4.28779;2
346.30301; 73.27000;     1.28820; 64.12280;50.00000;20.00000;4.28751;2
346.35300; 73.28000;     1.29018; 64.03773;50.00000;20.00000;4.28724;2
346.40201; 73.29000;     1.29231; 63.97799;50.00000;20.00000;4.28697;2
346.45200; 73.30000;     1.29413; 63.91201;50.00000;20.00000;4.28670;2
346.50000; 73.31000;     1.29611; 63.83580;50.00000;20.00000;4.28643;2
346.55200; 73.32000;     1.29834; 63.74949;50.00000;20.00000;4.28615;2
346.60101; 73.33000;     1.30054; 63.68725;50.00000;20.00000;4.28588;2
346.65201; 73.34000;     1.30248; 63.61877;50.00000;20.00000;4.28560;2
346.70099; 73.35000;     1.30424; 63.54132;50.00000;20.00000;4.28533;2
346.75299; 73.36000;     1.30615; 63.45239;50.00000;20.00000;4.28504;2
346.80099; 73.37000;     1.30821; 63.38890;50.00000;20.00000;4.28478;2
346.85101; 73.38000;     1.31038; 63.31781;50.00000;20.00000;4.28451;2
346.90201; 73.39000;     1.31267; 63.22900;50.00000;20.00000;4.28423;2
346.95099; 73.40000;     1.31520; 63.12996;50.00000;20.00000;4.28396;2
346.99899; 73.41000;     1.31755; 63.06648;50.00000;20.00000;4.28369;2
347.04999; 73.42000;     1.31998; 62.99538;50.00000;20.00000;4.28342;2
347.10101; 73.43000;     1.32239; 62.91531;50.00000;20.00000;4.28314;2
347.15201; 73.44000;     1.32476; 62.82525;50.00000;20.00000;4.28286;2
347.20099; 73.45000;     1.32729; 62.76052;50.00000;20.00000;4.28259;2
347.25101; 73.46000;     1.32963; 62.68806;50.00000;20.00000;4.28231;2
347.30200; 73.47000;     1.33194; 62.60561;50.00000;20.00000;4.28203;2
347.35101; 73.48000;     1.33396; 62.51293;50.00000;20.00000;4.28176;2
347.40201; 73.49000;     1.33573; 62.44808;50.00000;20.00000;4.28149;2
347.45001; 73.50000;     1.33763; 62.37699;50.00000;20.00000;4.28122;2
347.50000; 73.51000;     1.33987; 62.29953;50.00000;20.00000;4.28095;2
347.55301; 73.52000;     1.34178; 62.21072;50.00000;20.00000;4.28066;2
347.60199; 73.53000;     1.34370; 62.14724;50.00000;20.00000;4.28039;2
347.64999; 73.54000;     1.34555; 62.07864;50.00000;20.00000;4.28013;2
347.70001; 73.55000;     1.34740; 61.99868;50.00000;20.00000;4.27985;2
347.74899; 73.56000;     1.34920; 61.90851;50.00000;20.00000;4.27958;2
347.80099; 73.57000;     1.35097; 61.84253;50.00000;20.00000;4.27930;2
347.85001; 73.58000;     1.35266; 61.77018;50.00000;20.00000;4.27903;2
347.89999; 73.59000;     1.35436; 61.69011;50.00000;20.00000;4.27876;2
347.95200; 73.60000;     1.35617; 61.59880;50.00000;20.00000;4.27847;2
348.00000; 73.61000;     1.35818; 61.53532;50.00000;20.00000;4.27821;2
348.04999; 73.62000;     1.36046; 61.46422;50.00000;20.00000;4.27793;2
348.10001; 73.63000;     1.36249; 61.38415;50.00000;20.00000;4.27766;2
348.14801; 73.64000;     1.36440; 61.29148;50.00000;20.00000;4.27740;2
348.19699; 73.65000;     1.36606; 61.22550;50.00000;20.00000;4.27713;2
348.25101; 73.66000;     1.36776; 61.15179;50.00000;20.00000;4.27683;2
348.29800; 73.67000;     1.36950; 61.06934;50.00000;20.00000;4.27658;2
348.35101; 73.68000;     1.37134; 60.97541;50.00000;20.00000;4.27628;2
348.39999; 73.69000;     1.37323; 60.90931;50.00000;20.00000;4.27602;2
348.44800; 73.70000;     1.37511; 60.83572;50.00000;20.00000;4.27575;2
348.49799; 73.71000;     1.37656; 60.75316;50.00000;20.00000;4.27548;2
348.54800; 73.72000;     1.37809; 60.66298;50.00000;20.00000;4.27521;2
348.60001; 73.73000;     1.37962; 60.59949;50.00000;20.00000;4.27492;2
348.64700; 73.74000;     1.38108; 60.52840;50.00000;20.00000;4.27466;2
348.69901; 73.75000;     1.38216; 60.44845;50.00000;20.00000;4.27438;2
348.75000; 73.76000;     1.38321; 60.35327;50.00000;20.00000;4.27410;2
348.79700; 73.77000;     1.38402; 60.29603;50.00000;20.00000;4.27384;2
348.84799; 73.78000;     1.38472; 60.22244;50.00000;20.00000;4.27356;2
348.89899; 73.79000;     1.38526; 60.13738;50.00000;20.00000;4.27328;2
348.94699; 73.80000;     1.38579; 60.04084;50.00000;20.00000;4.27302;2
348.99701; 73.81000;     1.38634; 59.97486;50.00000;20.00000;4.27275;2
349.04700; 73.82000;     1.38702; 59.90251;50.00000;20.00000;4.27247;2
349.09698; 73.83000;     1.38776; 59.82256;50.00000;20.00000;4.27220;2
349.14401; 73.84000;     1.38871; 59.73113;50.00000;20.00000;4.27194;2
349.19501; 73.85000;     1.38988; 59.66640;50.00000;20.00000;4.27166;2
349.24701; 73.86000;     1.39078; 59.59269;50.00000;20.00000;4.27138;2
349.29501; 73.87000;     1.39164; 59.51024;50.00000;20.00000;4.27111;2
349.34698; 73.88000;     1.39195; 59.41370;50.00000;20.00000;4.27083;2
349.39499; 73.89000;     1.39239; 59.34249;50.00000;20.00000;4.27057;2
349.44601; 73.90000;     1.39306; 59.26765;50.00000;20.00000;4.27029;2
349.49500; 73.91000;     1.39451; 59.18259;50.00000;20.00000;4.27002;2
349.54700; 73.92000;     1.39647; 59.08616;50.00000;20.00000;4.26974;2
349.59601; 73.93000;     1.39873; 59.02007;50.00000;20.00000;4.26947;2
349.64700; 73.94000;     1.40103; 58.94647;50.00000;20.00000;4.26919;2
349.69699; 73.95000;     1.40309; 58.85380;50.00000;20.00000;4.26891;2
349.74399; 73.96000;     1.40474; 58.75601;50.00000;20.00000;4.26866;2
349.79599; 73.97000;     1.40583; 58.68492;50.00000;20.00000;4.26837;2
349.84601; 73.98000;     1.40643; 58.60871;50.00000;20.00000;4.26810;2
349.89600; 73.99000;     1.40664; 58.52501;50.00000;20.00000;4.26783;2
349.94400; 74.00000;     1.40687; 58.43098;50.00000;20.00000;4.26756;2
349.99701; 74.01000;     1.40717; 58.36624;50.00000;20.00000;4.26727;2
350.04599; 74.02000;     1.40766; 58.29390;50.00000;20.00000;4.26700;2
350.09399; 74.03000;     1.40830; 58.21133;50.00000;20.00000;4.26674;2
350.14700; 74.04000;     1.40888; 58.11491;50.00000;20.00000;4.26645;2
350.19601; 74.05000;     1.40907; 58.04506;50.00000;20.00000;4.26618;2
350.24600; 74.06000;     1.40898; 57.97011;50.00000;20.00000;4.26591;2
350.29401; 74.07000;     1.40829; 57.88504;50.00000;20.00000;4.26565;2
350.34399; 74.08000;     1.40773; 57.78987;50.00000;20.00000;4.26537;2
350.39301; 74.09000;     1.40705; 57.72388;50.00000;20.00000;4.26511;2
350.44299; 74.10000;     1.40631; 57.65018;50.00000;20.00000;4.26483;2
350.49301; 74.11000;     1.40589; 57.56761;50.00000;20.00000;4.26456;2
350.54199; 74.12000;     1.40598; 57.47119;50.00000;20.00000;4.26429;2
350.59100; 74.13000;     1.40598; 57.40134;50.00000;20.00000;4.26402;2
350.64301; 74.14000;     1.40593; 57.32264;50.00000;20.00000;4.26374;2
350.69199; 74.15000;     1.40558; 57.23371;50.00000;20.00000;4.26347;2
350.74200; 74.16000;     1.40520; 57.13343;50.00000;20.00000;4.26320;2
350.79099; 74.17000;     1.40437; 57.06234;50.00000;20.00000;4.26293;2
350.84601; 74.18000;     1.40303; 56.98363;50.00000;20.00000;4.26263;2
350.89301; 74.19000;     1.40128; 56.89857;50.00000;20.00000;4.26237;2
350.94101; 74.20000;     1.39984; 56.80464;50.00000;20.00000;4.26211;2
350.99200; 74.21000;     1.39886; 56.73855;50.00000;20.00000;4.26183;2
351.04099; 74.22000;     1.39773; 56.65734;50.00000;20.00000;4.26156;2
351.09299; 74.23000;     1.39632; 56.56342;50.00000;20.00000;4.26128;2
351.14200; 74.24000;     1.39482; 56.46314;50.00000;20.00000;4.26101;2
351.19199; 74.25000;     1.39308; 56.39579;50.00000;20.00000;4.26074;2
351.24200; 74.26000;     1.39154; 56.32095;50.00000;20.00000;4.26046;2
351.29001; 74.27000;     1.38965; 56.23588;50.00000;20.00000;4.26020;2
351.34100; 74.28000;     1.38781; 56.13935;50.00000;20.00000;4.25992;2
351.39200; 74.29000;     1.38607; 56.07211;50.00000;20.00000;4.25964;2
351.44101; 74.30000;     1.38431; 55.99466;50.00000;20.00000;4.25938;2
351.49301; 74.31000;     1.38281; 55.90698;50.00000;20.00000;4.25909;2
351.54199; 74.32000;     1.38141; 55.80920;50.00000;20.00000;4.25882;2
351.59201; 74.33000;     1.38053; 55.74196;50.00000;20.00000;4.25855;2
351.64001; 74.34000;     1.37970; 55.66701;50.00000;20.00000;4.25829;2
351.69000; 74.35000;     1.37868; 55.58194;50.00000;20.00000;4.25801;2
351.74200; 74.36000;     1.37743; 55.49813;50.00000;20.00000;4.25773;2
351.79099; 74.37000;     1.37557; 55.43600;50.00000;20.00000;4.25746;2
351.83899; 74.38000;     1.37431; 55.36230;50.00000;20.00000;4.25720;2
351.89001; 74.39000;     1.37452; 55.27723;50.00000;20.00000;4.25692;2
351.94000; 74.40000;     1.37522; 55.18081;50.00000;20.00000;4.25665;2
351.99100; 74.41000;     1.37610; 55.11346;50.00000;20.00000;4.25637;2
352.03699; 74.42000;     1.37677; 55.03601;50.00000;20.00000;4.25612;2
352.09000; 74.43000;     1.37693; 54.94720;50.00000;20.00000;4.25583;2
352.14099; 74.44000;     1.37680; 54.84305;50.00000;20.00000;4.25555;2
352.19000; 74.45000;     1.37627; 54.76934;50.00000;20.00000;4.25528;2
352.23901; 74.46000;     1.37526; 54.68939;50.00000;20.00000;4.25501;2
352.28900; 74.47000;     1.37384; 54.60058;50.00000;20.00000;4.25474;2
352.34000; 74.48000;     1.37204; 54.49893;50.00000;20.00000;4.25446;2
352.39099; 74.49000;     1.36995; 54.42909;50.00000;20.00000;4.25418;2
352.43701; 74.50000;     1.36760; 54.35424;50.00000;20.00000;4.25393;2
352.48901; 74.51000;     1.36535; 54.27168;50.00000;20.00000;4.25365;2
352.53799; 74.52000;     1.36301; 54.17900;50.00000;20.00000;4.25338;2
352.59000; 74.53000;     1.36072; 54.11177;50.00000;20.00000;4.25310;2
352.63901; 74.54000;     1.35840; 54.03556;50.00000;20.00000;4.25283;2
352.69000; 74.55000;     1.35625; 53.94664;50.00000;20.00000;4.25255;2
352.73801; 74.56000;     1.35476; 53.84635;50.00000;20.00000;4.25229;2
352.79001; 74.57000;     1.35347; 53.77526;50.00000;20.00000;4.25201;2
352.83899; 74.58000;     1.35194; 53.69780;50.00000;20.00000;4.25174;2
352.89001; 74.59000;     1.34995; 53.61274;50.00000;20.00000;4.25146;2
352.93900; 74.60000;     1.34788; 53.51882;50.00000;20.00000;4.25119;2
352.98901; 74.61000;     1.34568; 53.45147;50.00000;20.00000;4.25092;2
353.03900; 74.62000;     1.34306; 53.37413;50.00000;20.00000;4.25065;2
353.08701; 74.63000;     1.34045; 53.28645;50.00000;20.00000;4.25038;2
353.13699; 74.64000;     1.33762; 53.19003;50.00000;20.00000;4.25011;2
353.19000; 74.65000;     1.33461; 53.12143;50.00000;20.00000;4.24982;2
353.23801; 74.66000;     1.33145; 53.04648;50.00000;20.00000;4.24956;2
353.28601; 74.67000;     1.32766; 52.96402;50.00000;20.00000;4.24930;2
353.33600; 74.68000;     1.32379; 52.86999;50.00000;20.00000;4.24902;2
353.38699; 74.69000;     1.31933; 52.80275;50.00000;20.00000;4.24875;2
353.43701; 74.70000;     1.31468; 52.72780;50.00000;20.00000;4.24847;2
353.48801; 74.71000;     1.31020; 52.64273;50.00000;20.00000;4.24820;2
353.53799; 74.72000;     1.30559; 52.54631;50.00000;20.00000;4.24792;2
353.58499; 74.73000;     1.30077; 52.47647;50.00000;20.00000;4.24767;2
353.63599; 74.74000;     1.29672; 52.40151;50.00000;20.00000;4.24739;2
353.68900; 74.75000;     1.29305; 52.31769;50.00000;20.00000;4.24710;2
353.73700; 74.76000;     1.28922; 52.22377;50.00000;20.00000;4.24684;2
353.78699; 74.77000;     1.28540; 52.15904;50.00000;20.00000;4.24656;2
353.83801; 74.78000;     1.28167; 52.08544;50.00000;20.00000;4.24628;2
353.88699; 74.79000;     1.27812; 52.00288;50.00000;20.00000;4.24602;2
