Repository: TristanHehnen/BESKID_ExperimentalData

# Experimental Data of the BESKID Project

The repository contains the public experimental data of the BESKID project.

The primary material investigate is Poly(methyl methacrylate) (PMMA).

The materials have been examined in various experimental setups, across different sizes, from micro- to real-scale. Data of the following setups is available:
- Thermogravimetric analysis (TGA)
- Micro-scale combustion calorimetry (MCC)
- Differential scanning calorimetry (DSC)
- Cone calorimetry

File: ExpData/TGA/DE_6mm/ExpDat_PMMA_DE_6mm_5Kmin_02.txt (part 12 of 25)
#SEG. 2:                     ;30�C/5.0(K/min)/700�C
#SEG. 3:                     ;700�C/00:10/700�C
##Temp./�C;Time/min;DSC/(mW/mg);Mass/%;Gas Flow(purge2)/(ml/min);Gas Flow(protective)/(ml/min);Sensit./(uV/mW);Segment
321.47501; 68.30000;      0.46420; 85.95802;50.00000;20.00000;4.42464;2
321.52499; 68.31000;      0.46497; 85.94903;50.00000;20.00000;4.42436;2
321.57599; 68.32000;      0.46603; 85.93234;50.00000;20.00000;4.42408;2
321.62500; 68.33000;      0.46693; 85.91426;50.00000;20.00000;4.42381;2
321.67700; 68.34000;      0.46768; 85.89882;50.00000;20.00000;4.42352;2
321.72501; 68.35000;      0.46840; 85.86796;50.00000;20.00000;4.42325;2
321.77600; 68.36000;      0.46956; 85.85253;50.00000;20.00000;4.42297;2
321.82401; 68.37000;      0.47053; 85.82800;50.00000;20.00000;4.42270;2
321.87500; 68.38000;      0.47149; 85.80485;50.00000;20.00000;4.42242;2
321.92300; 68.39000;      0.47245; 85.78942;50.00000;20.00000;4.42215;2
321.97501; 68.40000;      0.47316; 85.76362;50.00000;20.00000;4.42187;2
322.02802; 68.41000;      0.47402; 85.75337;50.00000;20.00000;4.42157;2
322.07700; 68.42000;      0.47495; 85.73403;50.00000;20.00000;4.42130;2
322.12500; 68.43000;      0.47593; 85.71215;50.00000;20.00000;4.42103;2
322.17599; 68.44000;      0.47691; 85.69545;50.00000;20.00000;4.42075;2
322.22601; 68.45000;      0.47782; 85.66459;50.00000;20.00000;4.42047;2
322.27600; 68.46000;      0.47890; 85.65169;50.00000;20.00000;4.42019;2
322.32401; 68.47000;      0.47987; 85.62854;50.00000;20.00000;4.41993;2
322.37500; 68.48000;      0.48075; 85.60401;50.00000;20.00000;4.41964;2
322.42300; 68.49000;      0.48156; 85.58605;50.00000;20.00000;4.41938;2
322.47601; 68.50000;      0.48238; 85.56025;50.00000;20.00000;4.41908;2
322.52600; 68.51000;      0.48333; 85.54735;50.00000;20.00000;4.41881;2
322.57300; 68.52000;      0.48421; 85.52674;50.00000;20.00000;4.41855;2
322.62500; 68.53000;      0.48524; 85.50486;50.00000;20.00000;4.41826;2
322.67401; 68.54000;      0.48626; 85.48816;50.00000;20.00000;4.41799;2
322.72400; 68.55000;      0.48725; 85.45856;50.00000;20.00000;4.41771;2
322.77499; 68.56000;      0.48823; 85.44566;50.00000;20.00000;4.41742;2
322.82401; 68.57000;      0.48932; 85.42505;50.00000;20.00000;4.41715;2
322.87299; 68.58000;      0.49026; 85.40317;50.00000;20.00000;4.41688;2
322.92401; 68.59000;      0.49135; 85.38647;50.00000;20.00000;4.41660;2
322.97299; 68.60000;      0.49227; 85.35687;50.00000;20.00000;4.41633;2
323.02499; 68.61000;      0.49308; 85.34398;50.00000;20.00000;4.41604;2
323.07501; 68.62000;      0.49403; 85.32210;50.00000;20.00000;4.41576;2
323.12500; 68.63000;      0.49505; 85.29895;50.00000;20.00000;4.41548;2
323.17499; 68.64000;      0.49624; 85.28213;50.00000;20.00000;4.41520;2
323.22601; 68.65000;      0.49729; 85.25254;50.00000;20.00000;4.41492;2
323.27600; 68.66000;      0.49829; 85.23964;50.00000;20.00000;4.41464;2
323.32599; 68.67000;      0.49920; 85.21649;50.00000;20.00000;4.41437;2
323.37601; 68.68000;      0.50021; 85.19334;50.00000;20.00000;4.41409;2
323.42499; 68.69000;      0.50111; 85.16386;50.00000;20.00000;4.41382;2
323.47501; 68.70000;      0.50210; 85.12770;50.00000;20.00000;4.41354;2
323.52499; 68.71000;      0.50313; 85.11480;50.00000;20.00000;4.41326;2
323.57501; 68.72000;      0.50423; 85.09292;50.00000;20.00000;4.41299;2
323.62299; 68.73000;      0.50526; 85.06978;50.00000;20.00000;4.41272;2
323.67300; 68.74000;      0.50615; 85.05308;50.00000;20.00000;4.41244;2
323.72299; 68.75000;      0.50702; 85.02348;50.00000;20.00000;4.41216;2
323.77399; 68.76000;      0.50804; 85.00932;50.00000;20.00000;4.41188;2
323.82401; 68.77000;      0.50913; 84.98605;50.00000;20.00000;4.41160;2
323.87500; 68.78000;      0.51016; 84.95646;50.00000;20.00000;4.41132;2
323.92599; 68.79000;      0.51121; 84.93584;50.00000;20.00000;4.41104;2
323.97501; 68.80000;      0.51220; 84.90498;50.00000;20.00000;4.41077;2
324.02499; 68.81000;      0.51336; 84.89980;50.00000;20.00000;4.41049;2
324.07401; 68.82000;      0.51451; 84.87792;50.00000;20.00000;4.41022;2
324.12500; 68.83000;      0.51546; 84.85604;50.00000;20.00000;4.40993;2
324.17401; 68.84000;      0.51651; 84.83934;50.00000;20.00000;4.40966;2
324.22501; 68.85000;      0.51754; 84.81101;50.00000;20.00000;4.40938;2
324.27600; 68.86000;      0.51845; 84.79684;50.00000;20.00000;4.40910;2
324.32599; 68.87000;      0.51968; 84.77231;50.00000;20.00000;4.40882;2
324.37601; 68.88000;      0.52057; 84.74537;50.00000;20.00000;4.40854;2
324.42700; 68.89000;      0.52164; 84.72475;50.00000;20.00000;4.40826;2
324.47400; 68.90000;      0.52276; 84.68871;50.00000;20.00000;4.40800;2
324.52301; 68.91000;      0.52403; 84.67328;50.00000;20.00000;4.40773;2
324.57599; 68.92000;      0.52504; 84.64748;50.00000;20.00000;4.40743;2
324.62500; 68.93000;      0.52611; 84.62433;50.00000;20.00000;4.40716;2
324.67599; 68.94000;      0.52722; 84.60625;50.00000;20.00000;4.40688;2
324.72699; 68.95000;      0.52827; 84.57539;50.00000;20.00000;4.40659;2
324.77701; 68.96000;      0.52920; 84.56122;50.00000;20.00000;4.40632;2
324.82401; 68.97000;      0.53025; 84.52909;50.00000;20.00000;4.40606;2
324.87601; 68.98000;      0.53138; 84.49167;50.00000;20.00000;4.40577;2
324.92499; 68.99000;      0.53263; 84.46979;50.00000;20.00000;4.40550;2
324.97400; 69.00000;      0.53348; 84.43121;50.00000;20.00000;4.40522;2
325.02600; 69.01000;      0.53454; 84.41577;50.00000;20.00000;4.40494;2
325.07501; 69.02000;      0.53571; 84.38998;50.00000;20.00000;4.40466;2
325.12601; 69.03000;      0.53684; 84.36303;50.00000;20.00000;4.40438;2
325.17599; 69.04000;      0.53789; 84.34368;50.00000;20.00000;4.40410;2
325.22699; 69.05000;      0.53904; 84.31017;50.00000;20.00000;4.40382;2
325.27600; 69.06000;      0.54013; 84.29474;50.00000;20.00000;4.40355;2
325.32700; 69.07000;      0.54120; 84.26894;50.00000;20.00000;4.40327;2
325.37701; 69.08000;      0.54241; 84.24200;50.00000;20.00000;4.40299;2
325.42599; 69.09000;      0.54359; 84.22138;50.00000;20.00000;4.40272;2
325.47699; 69.10000;      0.54466; 84.18660;50.00000;20.00000;4.40244;2
325.52499; 69.11000;      0.54575; 84.17117;50.00000;20.00000;4.40217;2
325.57800; 69.12000;      0.54680; 84.14538;50.00000;20.00000;4.40188;2
325.62799; 69.13000;      0.54782; 84.11705;50.00000;20.00000;4.40160;2
325.67599; 69.14000;      0.54891; 84.09643;50.00000;20.00000;4.40133;2
325.72699; 69.15000;      0.55002; 84.06177;50.00000;20.00000;4.40105;2
325.77899; 69.16000;      0.55125; 84.04622;50.00000;20.00000;4.40076;2
325.82700; 69.17000;      0.55255; 84.02054;50.00000;20.00000;4.40049;2
325.87601; 69.18000;      0.55366; 83.99221;50.00000;20.00000;4.40022;2
325.92599; 69.19000;      0.55477; 83.97160;50.00000;20.00000;4.39995;2
325.97800; 69.20000;      0.55585; 83.93682;50.00000;20.00000;4.39966;2
326.02802; 69.21000;      0.55702; 83.92012;50.00000;20.00000;4.39938;2
326.07501; 69.22000;      0.55821; 83.89571;50.00000;20.00000;4.39912;2
326.12701; 69.23000;      0.55941; 83.87762;50.00000;20.00000;4.39883;2
326.17599; 69.24000;      0.56060; 83.85701;50.00000;20.00000;4.39856;2
326.22800; 69.25000;      0.56181; 83.82097;50.00000;20.00000;4.39827;2
326.27899; 69.26000;      0.56295; 83.80427;50.00000;20.00000;4.39799;2
326.32599; 69.27000;      0.56392; 83.77594;50.00000;20.00000;4.39773;2
326.37601; 69.28000;      0.56520; 83.74634;50.00000;20.00000;4.39745;2
326.42499; 69.29000;      0.56653; 83.72308;50.00000;20.00000;4.39718;2
326.47601; 69.30000;      0.56778; 83.68323;50.00000;20.00000;4.39690;2
326.52600; 69.31000;      0.56890; 83.66642;50.00000;20.00000;4.39662;2
326.57800; 69.32000;      0.57004; 83.63820;50.00000;20.00000;4.39633;2
326.62900; 69.33000;      0.57119; 83.60849;50.00000;20.00000;4.39605;2
326.67700; 69.34000;      0.57239; 83.58799;50.00000;20.00000;4.39578;2
326.72800; 69.35000;      0.57344; 83.55321;50.00000;20.00000;4.39550;2
326.77701; 69.36000;      0.57460; 83.53640;50.00000;20.00000;4.39523;2
326.82901; 69.37000;      0.57579; 83.50427;50.00000;20.00000;4.39494;2
326.87900; 69.38000;      0.57705; 83.47203;50.00000;20.00000;4.39466;2
326.92899; 69.39000;      0.57827; 83.44635;50.00000;20.00000;4.39439;2
326.98001; 69.40000;      0.57936; 83.41675;50.00000;20.00000;4.39410;2
327.02899; 69.41000;      0.58046; 83.38197;50.00000;20.00000;4.39383;2
327.07999; 69.42000;      0.58156; 83.33314;50.00000;20.00000;4.39355;2
327.12900; 69.43000;      0.58279; 83.30596;50.00000;20.00000;4.39328;2
327.17999; 69.44000;      0.58393; 83.28028;50.00000;20.00000;4.39300;2
327.22900; 69.45000;      0.58511; 83.25069;50.00000;20.00000;4.39272;2
327.27701; 69.46000;      0.58632; 83.21717;50.00000;20.00000;4.39246;2
327.32901; 69.47000;      0.58760; 83.19138;50.00000;20.00000;4.39217;2
327.37701; 69.48000;      0.58878; 83.16316;50.00000;20.00000;4.39190;2
327.42899; 69.49000;      0.58971; 83.13218;50.00000;20.00000;4.39162;2
327.47699; 69.50000;      0.59095; 83.09879;50.00000;20.00000;4.39135;2
327.52899; 69.51000;      0.59241; 83.07553;50.00000;20.00000;4.39106;2
327.57800; 69.52000;      0.59361; 83.04858;50.00000;20.00000;4.39079;2
327.62900; 69.53000;      0.59473; 83.01887;50.00000;20.00000;4.39051;2
327.67999; 69.54000;      0.59580; 82.98674;50.00000;20.00000;4.39023;2
327.72900; 69.55000;      0.59684; 82.96359;50.00000;20.00000;4.38995;2
327.77802; 69.56000;      0.59804; 82.93779;50.00000;20.00000;4.38968;2
327.82999; 69.57000;      0.59938; 82.90820;50.00000;20.00000;4.38939;2
327.88000; 69.58000;      0.60066; 82.87468;50.00000;20.00000;4.38912;2
327.93100; 69.59000;      0.60190; 82.85154;50.00000;20.00000;4.38883;2
327.97699; 69.60000;      0.60300; 82.82586;50.00000;20.00000;4.38858;2
328.02899; 69.61000;      0.60422; 82.79753;50.00000;20.00000;4.38829;2
328.07999; 69.62000;      0.60534; 82.76401;50.00000;20.00000;4.38801;2
328.13000; 69.63000;      0.60646; 82.73960;50.00000;20.00000;4.38773;2
328.18100; 69.64000;      0.60778; 82.70989;50.00000;20.00000;4.38745;2
328.22900; 69.65000;      0.60906; 82.67384;50.00000;20.00000;4.38718;2
328.27899; 69.66000;      0.61015; 82.63273;50.00000;20.00000;4.38691;2
328.32800; 69.67000;      0.61153; 82.60693;50.00000;20.00000;4.38664;2
328.37799; 69.68000;      0.61269; 82.58379;50.00000;20.00000;4.38636;2
328.42899; 69.69000;      0.61406; 82.55799;50.00000;20.00000;4.38608;2
328.47900; 69.70000;      0.61518; 82.52713;50.00000;20.00000;4.38580;2
328.53101; 69.71000;      0.61634; 82.50398;50.00000;20.00000;4.38551;2
328.57800; 69.72000;      0.61750; 82.47692;50.00000;20.00000;4.38525;2
328.62900; 69.73000;      0.61868; 82.44340;50.00000;20.00000;4.38497;2
328.67801; 69.74000;      0.62004; 82.40482;50.00000;20.00000;4.38470;2
328.72900; 69.75000;      0.62134; 82.37903;50.00000;20.00000;4.38441;2
328.78101; 69.76000;      0.62265; 82.34817;50.00000;20.00000;4.38413;2
328.83099; 69.77000;      0.62395; 82.31465;50.00000;20.00000;4.38385;2
328.88000; 69.78000;      0.62515; 82.27607;50.00000;20.00000;4.38358;2
328.93100; 69.79000;      0.62631; 82.24774;50.00000;20.00000;4.38330;2
328.98001; 69.80000;      0.62753; 82.21561;50.00000;20.00000;4.38302;2
329.03201; 69.81000;      0.62874; 82.17957;50.00000;20.00000;4.38274;2
329.07800; 69.82000;      0.63006; 82.13961;50.00000;20.00000;4.38248;2
329.13101; 69.83000;      0.63144; 82.11254;50.00000;20.00000;4.38219;2
329.18100; 69.84000;      0.63251; 82.08295;50.00000;20.00000;4.38191;2
329.22900; 69.85000;      0.63371; 82.04944;50.00000;20.00000;4.38165;2
329.27899; 69.86000;      0.63497; 82.01212;50.00000;20.00000;4.38137;2
329.32800; 69.87000;      0.63629; 81.98771;50.00000;20.00000;4.38110;2
329.38101; 69.88000;      0.63768; 81.95938;50.00000;20.00000;4.38080;2
329.42899; 69.89000;      0.63896; 81.92472;50.00000;20.00000;4.38054;2
329.47900; 69.90000;      0.64029; 81.88211;50.00000;20.00000;4.38026;2
329.53000; 69.91000;      0.64155; 81.85251;50.00000;20.00000;4.37998;2
329.57999; 69.92000;      0.64277; 81.82038;50.00000;20.00000;4.37970;2
329.62900; 69.93000;      0.64404; 81.78295;50.00000;20.00000;4.37943;2
329.67899; 69.94000;      0.64530; 81.74184;50.00000;20.00000;4.37915;2
329.73001; 69.95000;      0.64657; 81.71478;50.00000;20.00000;4.37887;2
329.77899; 69.96000;      0.64783; 81.68518;50.00000;20.00000;4.37860;2
329.82901; 69.97000;      0.64910; 81.65294;50.00000;20.00000;4.37832;2
329.88101; 69.98000;      0.65018; 81.61436;50.00000;20.00000;4.37804;2
329.93100; 69.99000;      0.65141; 81.58856;50.00000;20.00000;4.37776;2
329.98199; 70.00000;      0.65306; 81.55770;50.00000;20.00000;4.37748;2
330.02899; 70.01000;      0.65438; 81.52165;50.00000;20.00000;4.37722;2
330.07901; 70.02000;      0.65595; 81.47916;50.00000;20.00000;4.37694;2
330.13000; 70.03000;      0.65707; 81.44829;50.00000;20.00000;4.37666;2
330.18100; 70.04000;      0.65836; 81.41225;50.00000;20.00000;4.37638;2
330.23001; 70.05000;      0.65953; 81.37229;50.00000;20.00000;4.37610;2
330.28101; 70.06000;      0.66077; 81.32979;50.00000;20.00000;4.37582;2
330.33099; 70.07000;      0.66206; 81.30020;50.00000;20.00000;4.37555;2
330.37701; 70.08000;      0.66332; 81.26933;50.00000;20.00000;4.37529;2
330.42899; 70.09000;      0.66465; 81.23329;50.00000;20.00000;4.37500;2
330.48001; 70.10000;      0.66590; 81.19459;50.00000;20.00000;4.37472;2
330.53000; 70.11000;      0.66723; 81.16638;50.00000;20.00000;4.37444;2
330.58200; 70.12000;      0.66858; 81.13413;50.00000;20.00000;4.37416;2
330.63000; 70.13000;      0.66992; 81.09682;50.00000;20.00000;4.37389;2
330.68100; 70.14000;      0.67115; 81.05433;50.00000;20.00000;4.37361;2
330.73001; 70.15000;      0.67244; 81.02473;50.00000;20.00000;4.37334;2
330.78101; 70.16000;      0.67375; 80.99122;50.00000;20.00000;4.37306;2
330.82999; 70.17000;      0.67483; 80.95264;50.00000;20.00000;4.37278;2
330.88000; 70.18000;      0.67614; 80.90888;50.00000;20.00000;4.37251;2
330.92999; 70.19000;      0.67755; 80.87928;50.00000;20.00000;4.37223;2
330.98099; 70.20000;      0.67890; 80.84577;50.00000;20.00000;4.37195;2
331.03000; 70.21000;      0.68023; 80.80581;50.00000;20.00000;4.37168;2
331.08099; 70.22000;      0.68158; 80.76205;50.00000;20.00000;4.37140;2
331.12900; 70.23000;      0.68305; 80.74408;50.00000;20.00000;4.37113;2
331.17899; 70.24000;      0.68432; 80.71575;50.00000;20.00000;4.37085;2
331.23001; 70.25000;      0.68565; 80.67971;50.00000;20.00000;4.37057;2
331.27899; 70.26000;      0.68692; 80.63974;50.00000;20.00000;4.37030;2
331.33099; 70.27000;      0.68819; 80.61015;50.00000;20.00000;4.37001;2
331.38000; 70.28000;      0.68950; 80.57664;50.00000;20.00000;4.36974;2
331.42999; 70.29000;      0.69089; 80.52781;50.00000;20.00000;4.36947;2
331.48099; 70.30000;      0.69216; 80.47760;50.00000;20.00000;4.36918;2
331.52899; 70.31000;      0.69365; 80.44409;50.00000;20.00000;4.36892;2
331.57901; 70.32000;      0.69500; 80.40931;50.00000;20.00000;4.36864;2
331.62900; 70.33000;      0.69640; 80.36946;50.00000;20.00000;4.36836;2
331.68100; 70.34000;      0.69789; 80.32178;50.00000;20.00000;4.36808;2
331.73099; 70.35000;      0.69938; 80.28965;50.00000;20.00000;4.36780;2
331.77802; 70.36000;      0.70075; 80.25488;50.00000;20.00000;4.36754;2
331.82700; 70.37000;      0.70222; 80.21745;50.00000;20.00000;4.36727;2
331.87799; 70.38000;      0.70366; 80.17634;50.00000;20.00000;4.36699;2
331.93100; 70.39000;      0.70497; 80.14536;50.00000;20.00000;4.36669;2
331.97900; 70.40000;      0.70640; 80.11069;50.00000;20.00000;4.36643;2
332.02802; 70.41000;      0.70775; 80.06682;50.00000;20.00000;4.36616;2
332.07700; 70.42000;      0.70919; 80.01799;50.00000;20.00000;4.36589;2
332.12799; 70.43000;      0.71070; 79.98321;50.00000;20.00000;4.36560;2
332.17700; 70.44000;      0.71201; 79.94716;50.00000;20.00000;4.36533;2
332.22800; 70.45000;      0.71347; 79.90985;50.00000;20.00000;4.36505;2
332.27701; 70.46000;      0.71488; 79.86862;50.00000;20.00000;4.36478;2
332.32800; 70.47000;      0.71626; 79.83776;50.00000;20.00000;4.36450;2
332.37701; 70.48000;      0.71771; 79.79791;50.00000;20.00000;4.36423;2
332.42899; 70.49000;      0.71921; 79.74379;50.00000;20.00000;4.36394;2
332.47900; 70.50000;      0.72090; 79.69611;50.00000;20.00000;4.36366;2
332.53000; 70.51000;      0.72236; 79.66260;50.00000;20.00000;4.36338;2
332.57901; 70.52000;      0.72384; 79.62529;50.00000;20.00000;4.36311;2
332.62601; 70.53000;      0.72531; 79.58544;50.00000;20.00000;4.36285;2
332.67899; 70.54000;      0.72685; 79.53903;50.00000;20.00000;4.36256;2
332.72800; 70.55000;      0.72842; 79.50690;50.00000;20.00000;4.36229;2
332.77701; 70.56000;      0.72994; 79.47212;50.00000;20.00000;4.36202;2
332.82800; 70.57000;      0.73148; 79.43216;50.00000;20.00000;4.36173;2
332.87799; 70.58000;      0.73311; 79.38713;50.00000;20.00000;4.36146;2
332.92801; 70.59000;      0.73499; 79.35362;50.00000;20.00000;4.36118;2
332.97800; 70.60000;      0.73689; 79.31504;50.00000;20.00000;4.36091;2
333.02802; 70.61000;      0.73871; 79.26875;50.00000;20.00000;4.36063;2
333.07700; 70.62000;      0.74057; 79.21589;50.00000;20.00000;4.36036;2
333.12900; 70.63000;      0.74246; 79.17858;50.00000;20.00000;4.36007;2
333.17899; 70.64000;      0.74428; 79.13862;50.00000;20.00000;4.35979;2
333.22900; 70.65000;      0.74590; 79.09485;50.00000;20.00000;4.35952;2
333.27899; 70.66000;      0.74754; 79.04603;50.00000;20.00000;4.35924;2
333.32700; 70.67000;      0.74929; 79.01251;50.00000;20.00000;4.35898;2
333.37900; 70.68000;      0.75100; 78.97520;50.00000;20.00000;4.35869;2
333.42801; 70.69000;      0.75270; 78.93524;50.00000;20.00000;4.35842;2
333.47699; 70.70000;      0.75448; 78.88756;50.00000;20.00000;4.35815;2
333.52600; 70.71000;      0.75612; 78.85290;50.00000;20.00000;4.35788;2
333.57599; 70.72000;      0.75788; 78.81421;50.00000;20.00000;4.35760;2
333.62701; 70.73000;      0.75974; 78.78208;50.00000;20.00000;4.35732;2
333.67499; 70.74000;      0.76132; 78.73693;50.00000;20.00000;4.35705;2
333.72699; 70.75000;      0.76306; 78.69962;50.00000;20.00000;4.35677;2
333.77802; 70.76000;      0.76493; 78.65839;50.00000;20.00000;4.35648;2
333.82700; 70.77000;      0.76665; 78.61210;50.00000;20.00000;4.35621;2
333.87799; 70.78000;      0.76846; 78.55935;50.00000;20.00000;4.35593;2
333.92700; 70.79000;      0.77022; 78.52193;50.00000;20.00000;4.35566;2
333.97601; 70.80000;      0.77200; 78.48081;50.00000;20.00000;4.35539;2
334.02701; 70.81000;      0.77385; 78.43314;50.00000;20.00000;4.35511;2
334.07501; 70.82000;      0.77569; 78.38039;50.00000;20.00000;4.35484;2
334.12701; 70.83000;      0.77743; 78.34308;50.00000;20.00000;4.35456;2
334.17801; 70.84000;      0.77920; 78.30185;50.00000;20.00000;4.35427;2
334.22699; 70.85000;      0.78113; 78.25544;50.00000;20.00000;4.35400;2
334.27701; 70.86000;      0.78295; 78.20270;50.00000;20.00000;4.35373;2
334.32599; 70.87000;      0.78461; 78.16792;50.00000;20.00000;4.35346;2
334.37500; 70.88000;      0.78654; 78.12162;50.00000;20.00000;4.35319;2
334.42499; 70.89000;      0.78857; 78.07015;50.00000;20.00000;4.35291;2
334.47699; 70.90000;      0.79054; 78.02120;50.00000;20.00000;4.35262;2
334.52701; 70.91000;      0.79238; 77.98516;50.00000;20.00000;4.35235;2
334.57501; 70.92000;      0.79433; 77.94393;50.00000;20.00000;4.35208;2
334.62601; 70.93000;      0.79656; 77.89625;50.00000;20.00000;4.35180;2
334.67599; 70.94000;      0.79877; 77.84098;50.00000;20.00000;4.35152;2
334.72699; 70.95000;      0.80103; 77.80228;50.00000;20.00000;4.35124;2
334.77499; 70.96000;      0.80321; 77.75207;50.00000;20.00000;4.35098;2
334.82501; 70.97000;      0.80545; 77.69806;50.00000;20.00000;4.35070;2
334.87399; 70.98000;      0.80780; 77.64532;50.00000;20.00000;4.35043;2
334.92499; 70.99000;      0.81044; 77.60789;50.00000;20.00000;4.35015;2
334.97400; 71.00000;      0.81309; 77.56678;50.00000;20.00000;4.34988;2
335.02399; 71.01000;      0.81565; 77.52037;50.00000;20.00000;4.34960;2
335.07501; 71.02000;      0.81829; 77.46636;50.00000;20.00000;4.34932;2
335.12299; 71.03000;      0.82104; 77.42904;50.00000;20.00000;4.34905;2
335.17401; 71.04000;      0.82364; 77.39035;50.00000;20.00000;4.34877;2
335.22601; 71.05000;      0.82622; 77.34659;50.00000;20.00000;4.34849;2
335.27399; 71.06000;      0.82888; 77.29258;50.00000;20.00000;4.34822;2
335.32599; 71.07000;      0.83128; 77.25262;50.00000;20.00000;4.34793;2
335.37399; 71.08000;      0.83380; 77.20759;50.00000;20.00000;4.34767;2
335.42599; 71.09000;      0.83640; 77.15611;50.00000;20.00000;4.34738;2
335.47400; 71.10000;      0.83897; 77.09554;50.00000;20.00000;4.34712;2
335.52499; 71.11000;      0.84156; 77.05431;50.00000;20.00000;4.34684;2
335.57599; 71.12000;      0.84410; 77.00928;50.00000;20.00000;4.34655;2
335.62299; 71.13000;      0.84665; 76.95780;50.00000;20.00000;4.34629;2
335.67300; 71.14000;      0.84923; 76.89861;50.00000;20.00000;4.34602;2
335.72400; 71.15000;      0.85168; 76.85611;50.00000;20.00000;4.34574;2
335.77499; 71.16000;      0.85395; 76.81109;50.00000;20.00000;4.34546;2
335.82401; 71.17000;      0.85641; 76.76986;50.00000;20.00000;4.34518;2
335.87500; 71.18000;      0.85881; 76.72345;50.00000;20.00000;4.34490;2
335.92300; 71.19000;      0.86113; 76.68487;50.00000;20.00000;4.34464;2
335.97400; 71.20000;      0.86345; 76.64238;50.00000;20.00000;4.34436;2
336.02499; 71.21000;      0.86565; 76.59597;50.00000;20.00000;4.34408;2
336.07199; 71.22000;      0.86801; 76.54195;50.00000;20.00000;4.34382;2
336.12500; 71.23000;      0.87038; 76.50338;50.00000;20.00000;4.34352;2
336.17200; 71.24000;      0.87267; 76.45950;50.00000;20.00000;4.34326;2
336.22501; 71.25000;      0.87502; 76.41067;50.00000;20.00000;4.34297;2
336.27399; 71.26000;      0.87734; 76.35274;50.00000;20.00000;4.34270;2
336.32501; 71.27000;      0.87964; 76.31278;50.00000;20.00000;4.34242;2
336.37500; 71.28000;      0.88200; 76.26902;50.00000;20.00000;4.34214;2
336.42300; 71.29000;      0.88440; 76.21881;50.00000;20.00000;4.34188;2
336.47299; 71.30000;      0.88671; 76.16089;50.00000;20.00000;4.34160;2
336.52301; 71.31000;      0.88907; 76.12092;50.00000;20.00000;4.34133;2
336.57401; 71.32000;      0.89133; 76.07463;50.00000;20.00000;4.34105;2
336.62500; 71.33000;      0.89352; 76.02050;50.00000;20.00000;4.34076;2
336.67599; 71.34000;      0.89590; 75.95878;50.00000;20.00000;4.34048;2
336.72299; 71.35000;      0.89837; 75.91755;50.00000;20.00000;4.34022;2
336.77399; 71.36000;      0.90053; 75.87125;50.00000;20.00000;4.33994;2
336.82501; 71.37000;      0.90273; 75.81713;50.00000;20.00000;4.33966;2
336.87299; 71.38000;      0.90508; 75.75667;50.00000;20.00000;4.33940;2
336.92300; 71.39000;      0.90722; 75.70254;50.00000;20.00000;4.33912;2
336.97299; 71.40000;      0.90948; 75.65233;50.00000;20.00000;4.33884;2
337.02499; 71.41000;      0.91193; 75.60085;50.00000;20.00000;4.33856;2
337.07300; 71.42000;      0.91418; 75.54166;50.00000;20.00000;4.33829;2
337.12201; 71.43000;      0.91644; 75.49917;50.00000;20.00000;4.33802;2
337.17401; 71.44000;      0.91871; 75.45276;50.00000;20.00000;4.33774;2
337.22198; 71.45000;      0.92093; 75.39875;50.00000;20.00000;4.33747;2
337.27200; 71.46000;      0.92324; 75.33437;50.00000;20.00000;4.33719;2
337.32300; 71.47000;      0.92541; 75.29061;50.00000;20.00000;4.33691;2
337.37399; 71.48000;      0.92747; 75.25065;50.00000;20.00000;4.33663;2
337.42300; 71.49000;      0.92940; 75.19664;50.00000;20.00000;4.33636;2
337.47299; 71.50000;      0.93124; 75.13733;50.00000;20.00000;4.33609;2
337.52399; 71.51000;      0.93312; 75.09748;50.00000;20.00000;4.33580;2
337.57401; 71.52000;      0.93496; 75.04981;50.00000;20.00000;4.33553;2
337.62701; 71.53000;      0.93679; 74.99580;50.00000;20.00000;4.33524;2
337.67099; 71.54000;      0.93861; 74.93395;50.00000;20.00000;4.33499;2
337.72400; 71.55000;      0.94056; 74.88893;50.00000;20.00000;4.33470;2
337.77200; 71.56000;      0.94266; 74.83872;50.00000;20.00000;4.33444;2
337.82300; 71.57000;      0.94450; 74.78206;50.00000;20.00000;4.33416;2
337.87399; 71.58000;      0.94667; 74.72160;50.00000;20.00000;4.33387;2
337.92300; 71.59000;      0.94834; 74.67645;50.00000;20.00000;4.33360;2
337.97299; 71.60000;      0.95014; 74.62751;50.00000;20.00000;4.33333;2
338.02301; 71.61000;      0.95196; 74.57097;50.00000;20.00000;4.33305;2
338.07001; 71.62000;      0.95379; 74.50659;50.00000;20.00000;4.33279;2
338.12201; 71.63000;      0.95567; 74.46018;50.00000;20.00000;4.33251;2
338.17001; 71.64000;      0.95748; 74.40744;50.00000;20.00000;4.33224;2
338.22101; 71.65000;      0.95928; 74.34824;50.00000;20.00000;4.33196;2
338.27200; 71.66000;      0.96111; 74.28122;50.00000;20.00000;4.33168;2
338.32300; 71.67000;      0.96267; 74.23619;50.00000;20.00000;4.33140;2
338.37000; 71.68000;      0.96374; 74.18598;50.00000;20.00000;4.33114;2
338.42001; 71.69000;      0.96452; 74.12161;50.00000;20.00000;4.33086;2
338.46899; 71.70000;      0.96518; 74.04951;50.00000;20.00000;4.33059;2
338.51801; 71.71000;      0.96610; 74.00575;50.00000;20.00000;4.33032;2
338.56900; 71.72000;      0.96703; 73.95681;50.00000;20.00000;4.33004;2
338.61801; 71.73000;      0.96904; 73.90015;50.00000;20.00000;4.32977;2
338.67099; 71.74000;      0.97162; 73.83578;50.00000;20.00000;4.32948;2
338.71899; 71.75000;      0.97391; 73.79075;50.00000;20.00000;4.32922;2
338.76901; 71.76000;      0.97655; 73.74054;50.00000;20.00000;4.32894;2
338.82101; 71.77000;      0.97954; 73.68388;50.00000;20.00000;4.32865;2
338.86700; 71.78000;      0.98248; 73.62215;50.00000;20.00000;4.32840;2
338.92099; 71.79000;      0.98531; 73.57701;50.00000;20.00000;4.32810;2
338.96899; 71.80000;      0.98805; 73.52553;50.00000;20.00000;4.32784;2
339.01801; 71.81000;      0.99077; 73.46507;50.00000;20.00000;4.32757;2
339.06900; 71.82000;      0.99358; 73.40323;50.00000;20.00000;4.32729;2
339.11801; 71.83000;      0.99628; 73.36073;50.00000;20.00000;4.32702;2
339.16800; 71.84000;      0.99876; 73.30534;50.00000;20.00000;4.32674;2
339.21899; 71.85000;      1.00106; 73.24488;50.00000;20.00000;4.32646;2
339.26801; 71.86000;      1.00352; 73.17659;50.00000;20.00000;4.32619;2
339.31900; 71.87000;      1.00604; 73.12903;50.00000;20.00000;4.32591;2
339.36801; 71.88000;      1.00862; 73.07755;50.00000;20.00000;4.32564;2
339.41699; 71.89000;      1.01118; 73.02089;50.00000;20.00000;4.32537;2
339.46701; 71.90000;      1.01350; 72.95778;50.00000;20.00000;4.32509;2
339.51801; 71.91000;      1.01588; 72.91276;50.00000;20.00000;4.32481;2
339.56699; 71.92000;      1.01834; 72.86128;50.00000;20.00000;4.32454;2
339.61499; 71.93000;      1.02092; 72.79817;50.00000;20.00000;4.32428;2
339.66699; 71.94000;      1.02315; 72.72481;50.00000;20.00000;4.32399;2
339.71500; 71.95000;      1.02571; 72.67195;50.00000;20.00000;4.32373;2
339.76401; 71.96000;      1.02803; 72.61276;50.00000;20.00000;4.32346;2
339.81500; 71.97000;      1.03031; 72.54839;50.00000;20.00000;4.32318;2
339.86499; 71.98000;      1.03249; 72.47249;50.00000;20.00000;4.32290;2
339.91501; 71.99000;      1.03481; 72.41963;50.00000;20.00000;4.32263;2
339.96500; 72.00000;      1.03715; 72.36942;50.00000;20.00000;4.32235;2
340.01501; 72.01000;      1.03942; 72.31276;50.00000;20.00000;4.32208;2
340.06201; 72.02000;      1.04184; 72.24977;50.00000;20.00000;4.32182;2
340.11200; 72.03000;      1.04365; 72.20463;50.00000;20.00000;4.32154;2
340.16501; 72.04000;      1.04559; 72.15188;50.00000;20.00000;4.32125;2
340.21201; 72.05000;      1.04777; 72.08878;50.00000;20.00000;4.32099;2
340.26501; 72.06000;      1.04991; 72.01288;50.00000;20.00000;4.32070;2
340.31400; 72.07000;      1.05205; 71.95749;50.00000;20.00000;4.32043;2
340.36301; 72.08000;      1.05426; 71.89692;50.00000;20.00000;4.32016;2
340.41299; 72.09000;      1.05625; 71.83001;50.00000;20.00000;4.31988;2
340.46201; 72.10000;      1.05823; 71.75918;50.00000;20.00000;4.31961;2
340.51099; 72.11000;      1.06058; 71.71416;50.00000;20.00000;4.31934;2
340.56201; 72.12000;      1.06284; 71.66395;50.00000;20.00000;4.31906;2
340.61200; 72.13000;      1.06509; 71.60475;50.00000;20.00000;4.31879;2
340.66000; 72.14000;      1.06741; 71.53773;50.00000;20.00000;4.31852;2
340.70999; 72.15000;      1.06968; 71.49397;50.00000;20.00000;4.31825;2
340.76199; 72.16000;      1.07205; 71.45021;50.00000;20.00000;4.31796;2
340.81000; 72.17000;      1.07413; 71.38583;50.00000;20.00000;4.31770;2
340.85901; 72.18000;      1.07627; 71.31247;50.00000;20.00000;4.31743;2
340.90799; 72.19000;      1.07856; 71.25973;50.00000;20.00000;4.31716;2
340.95999; 72.20000;      1.08070; 71.20180;50.00000;20.00000;4.31687;2
341.00699; 72.21000;      1.08258; 71.13478;50.00000;20.00000;4.31661;2
341.05701; 72.22000;      1.08432; 71.05889;50.00000;20.00000;4.31634;2
341.10901; 72.23000;      1.08606; 71.00603;50.00000;20.00000;4.31605;2
341.16000; 72.24000;      1.08790; 70.94810;50.00000;20.00000;4.31577;2
341.20999; 72.25000;      1.08976; 70.88246;50.00000;20.00000;4.31550;2
341.25800; 72.26000;      1.09178; 70.81037;50.00000;20.00000;4.31523;2
341.31000; 72.27000;      1.09389; 70.76016;50.00000;20.00000;4.31495;2
341.35800; 72.28000;      1.09612; 70.70477;50.00000;20.00000;4.31468;2
341.40799; 72.29000;      1.09828; 70.64177;50.00000;20.00000;4.31441;2
341.45901; 72.30000;      1.10019; 70.57095;50.00000;20.00000;4.31413;2
341.50800; 72.31000;      1.10203; 70.51947;50.00000;20.00000;4.31386;2
341.55701; 72.32000;      1.10379; 70.46154;50.00000;20.00000;4.31359;2
341.60699; 72.33000;      1.10594; 70.39717;50.00000;20.00000;4.31331;2
341.65601; 72.34000;      1.10829; 70.32634;50.00000;20.00000;4.31304;2
341.70801; 72.35000;      1.11072; 70.27487;50.00000;20.00000;4.31276;2
341.75699; 72.36000;      1.11283; 70.20658;50.00000;20.00000;4.31249;2
341.80701; 72.37000;      1.11494; 70.13967;50.00000;20.00000;4.31221;2
341.85599; 72.38000;      1.11737; 70.06758;50.00000;20.00000;4.31194;2
341.90701; 72.39000;      1.11944; 70.01472;50.00000;20.00000;4.31166;2
341.95599; 72.40000;      1.12153; 69.95426;50.00000;20.00000;4.31139;2
342.00601; 72.41000;      1.12360; 69.88470;50.00000;20.00000;4.31112;2
342.05499; 72.42000;      1.12573; 69.80489;50.00000;20.00000;4.31085;2
342.10800; 72.43000;      1.12792; 69.74962;50.00000;20.00000;4.31056;2
342.15900; 72.44000;      1.13014; 69.69031;50.00000;20.00000;4.31028;2
342.20499; 72.45000;      1.13210; 69.62340;50.00000;20.00000;4.31002;2
342.25800; 72.46000;      1.13428; 69.55004;50.00000;20.00000;4.30973;2
342.30701; 72.47000;      1.13637; 69.49718;50.00000;20.00000;4.30946;2
342.35599; 72.48000;      1.13852; 69.44179;50.00000;20.00000;4.30919;2
342.40500; 72.49000;      1.14089; 69.37361;50.00000;20.00000;4.30892;2
342.45499; 72.50000;      1.14349; 69.29507;50.00000;20.00000;4.30865;2
342.50699; 72.51000;      1.14589; 69.23968;50.00000;20.00000;4.30836;2
342.55600; 72.52000;      1.14809; 69.17922;50.00000;20.00000;4.30809;2
342.60599; 72.53000;      1.15006; 69.11220;50.00000;20.00000;4.30782;2
342.65500; 72.54000;      1.15239; 69.03757;50.00000;20.00000;4.30755;2
342.70499; 72.55000;      1.15471; 68.98483;50.00000;20.00000;4.30727;2
342.75500; 72.56000;      1.15701; 68.92552;50.00000;20.00000;4.30700;2
342.80301; 72.57000;      1.15928; 68.85734;50.00000;20.00000;4.30673;2
342.85699; 72.58000;      1.16173; 68.77754;50.00000;20.00000;4.30644;2
342.90399; 72.59000;      1.16418; 68.72088;50.00000;20.00000;4.30618;2
342.95499; 72.60000;      1.16677; 68.65904;50.00000;20.00000;4.30590;2
343.00299; 72.61000;      1.16968; 68.59086;50.00000;20.00000;4.30564;2
343.05499; 72.62000;      1.17278; 68.51485;50.00000;20.00000;4.30535;2
343.10599; 72.63000;      1.17571; 68.46211;50.00000;20.00000;4.30507;2
343.15701; 72.64000;      1.17883; 68.40418;50.00000;20.00000;4.30479;2
343.20700; 72.65000;      1.18229; 68.33854;50.00000;20.00000;4.30451;2
343.25500; 72.66000;      1.18606; 68.26127;50.00000;20.00000;4.30425;2
343.30600; 72.67000;      1.18956; 68.20461;50.00000;20.00000;4.30397;2
343.35501; 72.68000;      1.19309; 68.14150;50.00000;20.00000;4.30370;2
343.40601; 72.69000;      1.19664; 68.07194;50.00000;20.00000;4.30342;2
343.45599; 72.70000;      1.19970; 67.99214;50.00000;20.00000;4.30315;2
343.50699; 72.71000;      1.20186; 67.93421;50.00000;20.00000;4.30286;2
343.55701; 72.72000;      1.20385; 67.86857;50.00000;20.00000;4.30259;2
343.60901; 72.73000;      1.20608; 67.79913;50.00000;20.00000;4.30230;2
343.65500; 72.74000;      1.20797; 67.72312;50.00000;20.00000;4.30205;2
343.70599; 72.75000;      1.21007; 67.66519;50.00000;20.00000;4.30177;2
343.75699; 72.76000;      1.21256; 67.60082;50.00000;20.00000;4.30149;2
343.80701; 72.77000;      1.21488; 67.53138;50.00000;20.00000;4.30122;2
343.85699; 72.78000;      1.21727; 67.45537;50.00000;20.00000;4.30094;2
343.90601; 72.79000;      1.21977; 67.40124;50.00000;20.00000;4.30067;2
343.95700; 72.80000;      1.22230; 67.33825;50.00000;20.00000;4.30039;2
344.00699; 72.81000;      1.22483; 67.26743;50.00000;20.00000;4.30012;2
344.05701; 72.82000;      1.22747; 67.18497;50.00000;20.00000;4.29984;2
344.10901; 72.83000;      1.23004; 67.12578;50.00000;20.00000;4.29956;2
344.15799; 72.84000;      1.23249; 67.06140;50.00000;20.00000;4.29929;2
344.20700; 72.85000;      1.23506; 66.99184;50.00000;20.00000;4.29902;2
344.26001; 72.86000;      1.23774; 66.91204;50.00000;20.00000;4.29873;2
344.30600; 72.87000;      1.24000; 66.85803;50.00000;20.00000;4.29847;2
344.35901; 72.88000;      1.24233; 66.79745;50.00000;20.00000;4.29818;2
344.40799; 72.89000;      1.24449; 66.72674;50.00000;20.00000;4.29791;2
344.45599; 72.90000;      1.24678; 66.64429;50.00000;20.00000;4.29765;2
344.50900; 72.91000;      1.24919; 66.58509;50.00000;20.00000;4.29736;2
344.55899; 72.92000;      1.25167; 66.51945;50.00000;20.00000;4.29709;2
344.60800; 72.93000;      1.25418; 66.44471;50.00000;20.00000;4.29682;2
344.65900; 72.94000;      1.25659; 66.35846;50.00000;20.00000;4.29654;2
344.70801; 72.95000;      1.25916; 66.29546;50.00000;20.00000;4.29627;2
344.75800; 72.96000;      1.26201; 66.22717;50.00000;20.00000;4.29599;2
344.80899; 72.97000;      1.26518; 66.15117;50.00000;20.00000;4.29571;2
344.85800; 72.98000;      1.26841; 66.06491;50.00000;20.00000;4.29544;2
344.90799; 72.99000;      1.27162; 66.00572;50.00000;20.00000;4.29517;2
344.95901; 73.00000;      1.27444; 65.94134;50.00000;20.00000;4.29489;2
345.00800; 73.01000;      1.27710; 65.86798;50.00000;20.00000;4.29462;2
345.05701; 73.02000;      1.27957; 65.78818;50.00000;20.00000;4.29435;2
345.10901; 73.03000;      1.28217; 65.72898;50.00000;20.00000;4.29407;2
345.15799; 73.04000;      1.28455; 65.66334;50.00000;20.00000;4.29380;2
345.21201; 73.05000;      1.28701; 65.58987;50.00000;20.00000;4.29350;2
345.26001; 73.06000;      1.28920; 65.50626;50.00000;20.00000;4.29324;2
345.30899; 73.07000;      1.29165; 65.44834;50.00000;20.00000;4.29297;2
345.35699; 73.08000;      1.29396; 65.38396;50.00000;20.00000;4.29270;2
345.40799; 73.09000;      1.29624; 65.31187;50.00000;20.00000;4.29242;2
345.45901; 73.10000;      1.29861; 65.23195;50.00000;20.00000;4.29214;2
345.50900; 73.11000;      1.30117; 65.17275;50.00000;20.00000;4.29187;2
345.55801; 73.12000;      1.30400; 65.10584;50.00000;20.00000;4.29160;2
345.60999; 73.13000;      1.30632; 65.02857;50.00000;20.00000;4.29131;2
345.66199; 73.14000;      1.30874; 64.94105;50.00000;20.00000;4.29103;2
345.70999; 73.15000;      1.31097; 64.88059;50.00000;20.00000;4.29077;2
345.76199; 73.16000;      1.31257; 64.81357;50.00000;20.00000;4.29048;2
345.80899; 73.17000;      1.31457; 64.74021;50.00000;20.00000;4.29022;2
345.85800; 73.18000;      1.31664; 64.65648;50.00000;20.00000;4.28995;2
345.90701; 73.19000;      1.31863; 64.59603;50.00000;20.00000;4.28968;2
345.95999; 73.20000;      1.32064; 64.52773;50.00000;20.00000;4.28939;2
346.00800; 73.21000;      1.32253; 64.44931;50.00000;20.00000;4.28913;2
346.05899; 73.22000;      1.32442; 64.36040;50.00000;20.00000;4.28885;2
346.10901; 73.23000;      1.32647; 64.29994;50.00000;20.00000;4.28858;2
346.15701; 73.24000;      1.32858; 64.23039;50.00000;20.00000;4.28831;2
346.20801; 73.25000;      1.33059; 64.15058;50.00000;20.00000;4.28803;2
346.25900; 73.26000;      1.33267; 64.06041;50.00000;20.00000;4.28775;2
346.31000; 73.27000;      1.33472; 63.99995;50.00000;20.00000;4.28747;2
346.35901; 73.28000;      1.33681; 63.92913;50.00000;20.00000;4.28720;2
346.41000; 73.29000;      1.33913; 63.84932;50.00000;20.00000;4.28693;2
346.45901; 73.30000;      1.34139; 63.75788;50.00000;20.00000;4.28666;2
346.51099; 73.31000;      1.34369; 63.69350;50.00000;20.00000;4.28637;2
346.56000; 73.32000;      1.34589; 63.62533;50.00000;20.00000;4.28610;2
346.60699; 73.33000;      1.34798; 63.54806;50.00000;20.00000;4.28584;2
346.65799; 73.34000;      1.34989; 63.46180;50.00000;20.00000;4.28556;2
346.70801; 73.35000;      1.35191; 63.40261;50.00000;20.00000;4.28529;2
346.75800; 73.36000;      1.35353; 63.33696;50.00000;20.00000;4.28502;2
346.81000; 73.37000;      1.35516; 63.26349;50.00000;20.00000;4.28473;2
346.85800; 73.38000;      1.35721; 63.17724;50.00000;20.00000;4.28447;2
346.90701; 73.39000;      1.35914; 63.10906;50.00000;20.00000;4.28420;2
346.95700; 73.40000;      1.36122; 63.03052;50.00000;20.00000;4.28393;2
347.01001; 73.41000;      1.36318; 62.95198;50.00000;20.00000;4.28363;2
347.05600; 73.42000;      1.36508; 62.86572;50.00000;20.00000;4.28338;2
347.10699; 73.43000;      1.36681; 62.80526;50.00000;20.00000;4.28310;2
347.15799; 73.44000;      1.36858; 62.73571;50.00000;20.00000;4.28282;2
347.20700; 73.45000;      1.37011; 62.65590;50.00000;20.00000;4.28255;2
347.25900; 73.46000;      1.37165; 62.56446;50.00000;20.00000;4.28227;2
347.30701; 73.47000;      1.37321; 62.49882;50.00000;20.00000;4.28201;2
347.35800; 73.48000;      1.37476; 62.42546;50.00000;20.00000;4.28173;2
347.40601; 73.49000;      1.37595; 62.34174;50.00000;20.00000;4.28146;2
347.45599; 73.50000;      1.37713; 62.25042;50.00000;20.00000;4.28119;2
347.50601; 73.51000;      1.37876; 62.18604;50.00000;20.00000;4.28092;2
347.55701; 73.52000;      1.38057; 62.11522;50.00000;20.00000;4.28064;2
347.60800; 73.53000;      1.38204; 62.03668;50.00000;20.00000;4.28036;2
347.65701; 73.54000;      1.38375; 61.94915;50.00000;20.00000;4.28009;2
347.70801; 73.55000;      1.38552; 61.88605;50.00000;20.00000;4.27981;2
347.75601; 73.56000;      1.38725; 61.81522;50.00000;20.00000;4.27954;2
347.80701; 73.57000;      1.38910; 61.73415;50.00000;20.00000;4.27927;2
347.85800; 73.58000;      1.39096; 61.64271;50.00000;20.00000;4.27899;2
347.90399; 73.59000;      1.39279; 61.57833;50.00000;20.00000;4.27873;2
347.95599; 73.60000;      1.39446; 61.50878;50.00000;20.00000;4.27845;2
348.00699; 73.61000;      1.39595; 61.43162;50.00000;20.00000;4.27817;2
348.05499; 73.62000;      1.39729; 61.34398;50.00000;20.00000;4.27791;2
348.10599; 73.63000;      1.39859; 61.28099;50.00000;20.00000;4.27763;2
348.15799; 73.64000;      1.39985; 61.21016;50.00000;20.00000;4.27734;2
348.20700; 73.65000;      1.40132; 61.12897;50.00000;20.00000;4.27707;2
348.25699; 73.66000;      1.40217; 61.03765;50.00000;20.00000;4.27680;2
348.30499; 73.67000;      1.40320; 60.97454;50.00000;20.00000;4.27654;2
348.35501; 73.68000;      1.40389; 60.90498;50.00000;20.00000;4.27626;2
348.40799; 73.69000;      1.40468; 60.82518;50.00000;20.00000;4.27597;2
348.45801; 73.70000;      1.40547; 60.73374;50.00000;20.00000;4.27570;2
348.50500; 73.71000;      1.40683; 60.66810;50.00000;20.00000;4.27544;2
348.55499; 73.72000;      1.40815; 60.59347;50.00000;20.00000;4.27517;2
348.60699; 73.73000;      1.40956; 60.50975;50.00000;20.00000;4.27488;2
348.65601; 73.74000;      1.41057; 60.41451;50.00000;20.00000;4.27461;2
348.70801; 73.75000;      1.41153; 60.35014;50.00000;20.00000;4.27433;2
348.75601; 73.76000;      1.41234; 60.27805;50.00000;20.00000;4.27407;2
348.80701; 73.77000;      1.41257; 60.20711;50.00000;20.00000;4.27379;2
348.85800; 73.78000;      1.41316; 60.11970;50.00000;20.00000;4.27351;2
348.90701; 73.79000;      1.41421; 60.05532;50.00000;20.00000;4.27324;2
348.95401; 73.80000;      1.41514; 59.98197;50.00000;20.00000;4.27298;2
349.00699; 73.81000;      1.41602; 59.89951;50.00000;20.00000;4.27269;2
349.05600; 73.82000;      1.41732; 59.80681;50.00000;20.00000;4.27242;2
349.10599; 73.83000;      1.41861; 59.74243;50.00000;20.00000;4.27215;2
349.15399; 73.84000;      1.41962; 59.66907;50.00000;20.00000;4.27189;2
