Repository: TristanHehnen/BESKID_ExperimentalData

# Experimental Data of the BESKID Project

The repository contains the public experimental data of the BESKID project.

The primary material investigate is Poly(methyl methacrylate) (PMMA).

The materials have been examined in various experimental setups, across different sizes, from micro- to real-scale. Data of the following setups is available:
- Thermogravimetric analysis (TGA)
- Micro-scale combustion calorimetry (MCC)
- Differential scanning calorimetry (DSC)
- Cone calorimetry

File: ExpData/TGA/DE_6mm/ExpDat_PMMA_DE_6mm_5Kmin_03.txt (part 12 of 25)
#SEG. 2:                     ;30�C/5.0(K/min)/700�C
#SEG. 3:                     ;700�C/00:10/700�C
##Temp./�C;Time/min;DSC/(mW/mg);Mass/%;Gas Flow(purge2)/(ml/min);Gas Flow(protective)/(ml/min);Sensit./(uV/mW);Segment
321.46301; 68.30000;      0.51057; 85.77628;50.00000;20.00000;4.42471;2
321.51300; 68.31000;      0.51161; 85.75935;50.00000;20.00000;4.42443;2
321.56400; 68.32000;      0.51253; 85.72935;50.00000;20.00000;4.42415;2
321.61499; 68.33000;      0.51363; 85.71627;50.00000;20.00000;4.42386;2
321.66400; 68.34000;      0.51441; 85.69280;50.00000;20.00000;4.42359;2
321.71600; 68.35000;      0.51533; 85.66934;50.00000;20.00000;4.42330;2
321.76501; 68.36000;      0.51626; 85.65229;50.00000;20.00000;4.42303;2
321.81299; 68.37000;      0.51734; 85.62626;50.00000;20.00000;4.42276;2
321.86499; 68.38000;      0.51830; 85.61447;50.00000;20.00000;4.42248;2
321.91400; 68.39000;      0.51926; 85.59485;50.00000;20.00000;4.42220;2
321.96600; 68.40000;      0.52020; 85.57535;50.00000;20.00000;4.42192;2
322.01599; 68.41000;      0.52110; 85.55971;50.00000;20.00000;4.42164;2
322.06699; 68.42000;      0.52206; 85.52971;50.00000;20.00000;4.42135;2
322.11499; 68.43000;      0.52302; 85.51663;50.00000;20.00000;4.42109;2
322.16400; 68.44000;      0.52408; 85.49445;50.00000;20.00000;4.42082;2
322.21500; 68.45000;      0.52526; 85.47227;50.00000;20.00000;4.42053;2
322.26501; 68.46000;      0.52632; 85.45522;50.00000;20.00000;4.42026;2
322.31500; 68.47000;      0.52720; 85.42919;50.00000;20.00000;4.41998;2
322.36600; 68.48000;      0.52810; 85.41739;50.00000;20.00000;4.41969;2
322.41501; 68.49000;      0.52914; 85.39778;50.00000;20.00000;4.41942;2
322.46500; 68.50000;      0.53018; 85.37700;50.00000;20.00000;4.41915;2
322.51901; 68.51000;      0.53117; 85.36124;50.00000;20.00000;4.41885;2
322.56601; 68.52000;      0.53208; 85.33123;50.00000;20.00000;4.41858;2
322.61801; 68.53000;      0.53311; 85.31816;50.00000;20.00000;4.41830;2
322.67001; 68.54000;      0.53419; 85.29598;50.00000;20.00000;4.41801;2
322.71701; 68.55000;      0.53521; 85.27379;50.00000;20.00000;4.41775;2
322.76700; 68.56000;      0.53637; 85.25943;50.00000;20.00000;4.41747;2
322.81699; 68.57000;      0.53737; 85.23468;50.00000;20.00000;4.41719;2
322.86801; 68.58000;      0.53834; 85.22161;50.00000;20.00000;4.41691;2
322.91800; 68.59000;      0.53940; 85.20071;50.00000;20.00000;4.41663;2
322.96899; 68.60000;      0.54060; 85.17724;50.00000;20.00000;4.41635;2
323.01901; 68.61000;      0.54154; 85.16031;50.00000;20.00000;4.41607;2
323.06900; 68.62000;      0.54251; 85.12762;50.00000;20.00000;4.41579;2
323.11700; 68.63000;      0.54363; 85.11326;50.00000;20.00000;4.41553;2
323.16901; 68.64000;      0.54471; 85.08980;50.00000;20.00000;4.41524;2
323.22000; 68.65000;      0.54582; 85.06376;50.00000;20.00000;4.41496;2
323.27100; 68.66000;      0.54686; 85.04415;50.00000;20.00000;4.41467;2
323.31900; 68.67000;      0.54776; 85.00632;50.00000;20.00000;4.41441;2
323.36700; 68.68000;      0.54899; 84.99056;50.00000;20.00000;4.41414;2
323.41800; 68.69000;      0.54987; 84.95285;50.00000;20.00000;4.41386;2
323.47000; 68.70000;      0.55093; 84.92542;50.00000;20.00000;4.41357;2
323.52100; 68.71000;      0.55200; 84.90709;50.00000;20.00000;4.41328;2
323.57001; 68.72000;      0.55310; 84.87837;50.00000;20.00000;4.41301;2
323.62100; 68.73000;      0.55425; 84.86797;50.00000;20.00000;4.41273;2
323.67200; 68.74000;      0.55539; 84.84836;50.00000;20.00000;4.41245;2
323.72198; 68.75000;      0.55642; 84.82489;50.00000;20.00000;4.41217;2
323.77100; 68.76000;      0.55738; 84.80797;50.00000;20.00000;4.41190;2
323.82101; 68.77000;      0.55871; 84.77656;50.00000;20.00000;4.41162;2
323.87100; 68.78000;      0.55983; 84.76220;50.00000;20.00000;4.41134;2
323.92099; 68.79000;      0.56096; 84.73745;50.00000;20.00000;4.41107;2
323.96899; 68.80000;      0.56202; 84.71784;50.00000;20.00000;4.41080;2
324.02100; 68.81000;      0.56313; 84.70476;50.00000;20.00000;4.41051;2
324.07101; 68.82000;      0.56417; 84.66950;50.00000;20.00000;4.41023;2
324.12201; 68.83000;      0.56528; 84.65386;50.00000;20.00000;4.40995;2
324.17300; 68.84000;      0.56643; 84.62911;50.00000;20.00000;4.40967;2
324.22299; 68.85000;      0.56753; 84.60564;50.00000;20.00000;4.40939;2
324.27200; 68.86000;      0.56866; 84.58731;50.00000;20.00000;4.40912;2
324.32300; 68.87000;      0.56991; 84.55602;50.00000;20.00000;4.40884;2
324.37201; 68.88000;      0.57114; 84.54038;50.00000;20.00000;4.40856;2
324.42200; 68.89000;      0.57222; 84.51423;50.00000;20.00000;4.40829;2
324.47198; 68.90000;      0.57329; 84.48422;50.00000;20.00000;4.40801;2
324.52200; 68.91000;      0.57448; 84.46204;50.00000;20.00000;4.40773;2
324.57501; 68.92000;      0.57569; 84.42421;50.00000;20.00000;4.40744;2
324.62201; 68.93000;      0.57687; 84.41114;50.00000;20.00000;4.40718;2
324.67300; 68.94000;      0.57806; 84.38767;50.00000;20.00000;4.40689;2
324.72501; 68.95000;      0.57895; 84.36280;50.00000;20.00000;4.40661;2
324.77200; 68.96000;      0.58032; 84.34459;50.00000;20.00000;4.40635;2
324.82501; 68.97000;      0.58155; 84.30676;50.00000;20.00000;4.40605;2
324.87399; 68.98000;      0.58266; 84.28318;50.00000;20.00000;4.40578;2
324.92200; 68.99000;      0.58382; 84.25843;50.00000;20.00000;4.40551;2
324.97400; 69.00000;      0.58498; 84.23240;50.00000;20.00000;4.40522;2
325.02600; 69.01000;      0.58619; 84.21278;50.00000;20.00000;4.40494;2
325.07599; 69.02000;      0.58719; 84.17752;50.00000;20.00000;4.40466;2
325.12399; 69.03000;      0.58844; 84.16059;50.00000;20.00000;4.40439;2
325.17700; 69.04000;      0.58963; 84.13187;50.00000;20.00000;4.40410;2
325.22800; 69.05000;      0.59095; 84.10187;50.00000;20.00000;4.40382;2
325.27600; 69.06000;      0.59214; 84.08097;50.00000;20.00000;4.40355;2
325.32501; 69.07000;      0.59335; 84.04571;50.00000;20.00000;4.40328;2
325.37601; 69.08000;      0.59458; 84.03007;50.00000;20.00000;4.40300;2
325.42401; 69.09000;      0.59581; 84.00392;50.00000;20.00000;4.40273;2
325.47601; 69.10000;      0.59700; 83.97788;50.00000;20.00000;4.40244;2
325.52499; 69.11000;      0.59821; 83.95827;50.00000;20.00000;4.40217;2
325.57599; 69.12000;      0.59942; 83.92301;50.00000;20.00000;4.40189;2
325.62500; 69.13000;      0.60069; 83.90737;50.00000;20.00000;4.40162;2
325.67499; 69.14000;      0.60201; 83.88122;50.00000;20.00000;4.40134;2
325.72501; 69.15000;      0.60306; 83.85390;50.00000;20.00000;4.40106;2
325.77600; 69.16000;      0.60429; 83.83300;50.00000;20.00000;4.40078;2
325.82800; 69.17000;      0.60548; 83.79774;50.00000;20.00000;4.40049;2
325.87900; 69.18000;      0.60671; 83.78210;50.00000;20.00000;4.40021;2
325.92700; 69.19000;      0.60795; 83.75594;50.00000;20.00000;4.39994;2
325.97800; 69.20000;      0.60938; 83.72594;50.00000;20.00000;4.39966;2
326.02802; 69.21000;      0.61074; 83.70376;50.00000;20.00000;4.39938;2
326.07700; 69.22000;      0.61209; 83.66862;50.00000;20.00000;4.39911;2
326.12701; 69.23000;      0.61332; 83.66325;50.00000;20.00000;4.39883;2
326.17801; 69.24000;      0.61466; 83.63581;50.00000;20.00000;4.39855;2
326.22800; 69.25000;      0.61597; 83.60849;50.00000;20.00000;4.39827;2
326.27701; 69.26000;      0.61717; 83.58759;50.00000;20.00000;4.39800;2
326.32700; 69.27000;      0.61840; 83.54836;50.00000;20.00000;4.39772;2
326.37799; 69.28000;      0.61963; 83.53015;50.00000;20.00000;4.39744;2
326.42700; 69.29000;      0.62103; 83.50143;50.00000;20.00000;4.39717;2
326.47800; 69.30000;      0.62231; 83.46886;50.00000;20.00000;4.39689;2
326.52802; 69.31000;      0.62354; 83.44656;50.00000;20.00000;4.39661;2
326.57700; 69.32000;      0.62481; 83.40745;50.00000;20.00000;4.39634;2
326.62799; 69.33000;      0.62619; 83.39180;50.00000;20.00000;4.39605;2
326.67700; 69.34000;      0.62737; 83.36437;50.00000;20.00000;4.39578;2
326.72900; 69.35000;      0.62864; 83.33436;50.00000;20.00000;4.39549;2
326.77701; 69.36000;      0.63000; 83.30693;50.00000;20.00000;4.39523;2
326.82999; 69.37000;      0.63140; 83.27961;50.00000;20.00000;4.39494;2
326.87799; 69.38000;      0.63290; 83.24435;50.00000;20.00000;4.39467;2
326.92899; 69.39000;      0.63429; 83.21820;50.00000;20.00000;4.39439;2
326.97800; 69.40000;      0.63555; 83.18948;50.00000;20.00000;4.39411;2
327.02899; 69.41000;      0.63689; 83.15691;50.00000;20.00000;4.39383;2
327.07999; 69.42000;      0.63817; 83.11126;50.00000;20.00000;4.39355;2
327.12799; 69.43000;      0.63948; 83.08382;50.00000;20.00000;4.39328;2
327.17999; 69.44000;      0.64084; 83.05510;50.00000;20.00000;4.39300;2
327.22900; 69.45000;      0.64224; 83.02381;50.00000;20.00000;4.39272;2
327.27899; 69.46000;      0.64352; 82.98856;50.00000;20.00000;4.39245;2
327.32901; 69.47000;      0.64488; 82.96369;50.00000;20.00000;4.39217;2
327.37799; 69.48000;      0.64625; 82.93497;50.00000;20.00000;4.39190;2
327.42801; 69.49000;      0.64778; 82.90368;50.00000;20.00000;4.39162;2
327.47699; 69.50000;      0.64915; 82.86971;50.00000;20.00000;4.39135;2
327.52701; 69.51000;      0.65060; 82.84624;50.00000;20.00000;4.39107;2
327.57901; 69.52000;      0.65204; 82.82020;50.00000;20.00000;4.39078;2
327.63000; 69.53000;      0.65350; 82.79008;50.00000;20.00000;4.39050;2
327.67899; 69.54000;      0.65492; 82.75879;50.00000;20.00000;4.39023;2
327.72900; 69.55000;      0.65622; 82.73533;50.00000;20.00000;4.38995;2
327.77899; 69.56000;      0.65770; 82.70918;50.00000;20.00000;4.38968;2
327.83099; 69.57000;      0.65910; 82.67917;50.00000;20.00000;4.38939;2
327.88000; 69.58000;      0.66052; 82.64391;50.00000;20.00000;4.38912;2
327.92899; 69.59000;      0.66197; 82.61788;50.00000;20.00000;4.38885;2
327.97900; 69.60000;      0.66333; 82.59044;50.00000;20.00000;4.38857;2
328.02802; 69.61000;      0.66479; 82.55915;50.00000;20.00000;4.38830;2
328.07700; 69.62000;      0.66633; 82.52133;50.00000;20.00000;4.38803;2
328.12900; 69.63000;      0.66788; 82.49389;50.00000;20.00000;4.38774;2
328.17999; 69.64000;      0.66914; 82.46389;50.00000;20.00000;4.38746;2
328.23001; 69.65000;      0.67066; 82.43120;50.00000;20.00000;4.38718;2
328.28000; 69.66000;      0.67219; 82.39337;50.00000;20.00000;4.38690;2
328.32901; 69.67000;      0.67379; 82.36722;50.00000;20.00000;4.38663;2
328.38101; 69.68000;      0.67516; 82.34247;50.00000;20.00000;4.38634;2
328.42801; 69.69000;      0.67658; 82.31375;50.00000;20.00000;4.38608;2
328.47900; 69.70000;      0.67800; 82.27592;50.00000;20.00000;4.38580;2
328.52802; 69.71000;      0.67941; 82.24849;50.00000;20.00000;4.38553;2
328.57901; 69.72000;      0.68095; 82.21720;50.00000;20.00000;4.38525;2
328.62900; 69.73000;      0.68242; 82.18322;50.00000;20.00000;4.38497;2
328.67999; 69.74000;      0.68392; 82.14411;50.00000;20.00000;4.38469;2
328.73001; 69.75000;      0.68539; 82.11796;50.00000;20.00000;4.38441;2
328.77899; 69.76000;      0.68689; 82.08924;50.00000;20.00000;4.38414;2
328.82901; 69.77000;      0.68840; 82.05667;50.00000;20.00000;4.38386;2
328.87900; 69.78000;      0.68987; 82.02269;50.00000;20.00000;4.38358;2
328.92999; 69.79000;      0.69144; 81.99654;50.00000;20.00000;4.38330;2
328.97900; 69.80000;      0.69286; 81.96782;50.00000;20.00000;4.38303;2
329.03000; 69.81000;      0.69429; 81.93525;50.00000;20.00000;4.38275;2
329.07901; 69.82000;      0.69581; 81.89742;50.00000;20.00000;4.38248;2
329.13000; 69.83000;      0.69736; 81.87127;50.00000;20.00000;4.38219;2
329.17899; 69.84000;      0.69881; 81.84127;50.00000;20.00000;4.38192;2
329.22900; 69.85000;      0.70019; 81.80601;50.00000;20.00000;4.38165;2
329.27802; 69.86000;      0.70174; 81.76690;50.00000;20.00000;4.38137;2
329.33099; 69.87000;      0.70315; 81.73946;50.00000;20.00000;4.38108;2
329.38000; 69.88000;      0.70462; 81.70689;50.00000;20.00000;4.38081;2
329.42999; 69.89000;      0.70621; 81.66509;50.00000;20.00000;4.38053;2
329.47800; 69.90000;      0.70778; 81.61944;50.00000;20.00000;4.38027;2
329.52899; 69.91000;      0.70931; 81.59072;50.00000;20.00000;4.37999;2
329.57999; 69.92000;      0.71086; 81.56072;50.00000;20.00000;4.37970;2
329.62799; 69.93000;      0.71242; 81.52803;50.00000;20.00000;4.37944;2
329.67999; 69.94000;      0.71400; 81.49020;50.00000;20.00000;4.37915;2
329.72800; 69.95000;      0.71557; 81.46148;50.00000;20.00000;4.37888;2
329.77899; 69.96000;      0.71716; 81.42891;50.00000;20.00000;4.37860;2
329.82901; 69.97000;      0.71875; 81.39097;50.00000;20.00000;4.37832;2
329.87900; 69.98000;      0.72038; 81.34789;50.00000;20.00000;4.37805;2
329.92801; 69.99000;      0.72187; 81.31788;50.00000;20.00000;4.37778;2
329.97800; 70.00000;      0.72332; 81.28402;50.00000;20.00000;4.37750;2
330.02899; 70.01000;      0.72487; 81.24877;50.00000;20.00000;4.37722;2
330.07599; 70.02000;      0.72652; 81.20954;50.00000;20.00000;4.37696;2
330.12900; 70.03000;      0.72794; 81.18082;50.00000;20.00000;4.37666;2
330.17899; 70.04000;      0.72967; 81.14825;50.00000;20.00000;4.37639;2
330.22800; 70.05000;      0.73128; 81.11042;50.00000;20.00000;4.37612;2
330.28000; 70.06000;      0.73286; 81.06734;50.00000;20.00000;4.37583;2
330.32800; 70.07000;      0.73433; 81.03734;50.00000;20.00000;4.37556;2
330.37701; 70.08000;      0.73588; 81.00336;50.00000;20.00000;4.37529;2
330.42801; 70.09000;      0.73741; 80.96425;50.00000;20.00000;4.37501;2
330.47699; 70.10000;      0.73886; 80.92245;50.00000;20.00000;4.37474;2
330.52802; 70.11000;      0.74040; 80.89373;50.00000;20.00000;4.37446;2
330.57800; 70.12000;      0.74205; 80.86245;50.00000;20.00000;4.37418;2
330.62799; 70.13000;      0.74369; 80.82719;50.00000;20.00000;4.37390;2
330.67899; 70.14000;      0.74531; 80.78808;50.00000;20.00000;4.37362;2
330.72699; 70.15000;      0.74696; 80.76064;50.00000;20.00000;4.37335;2
330.77802; 70.16000;      0.74860; 80.72795;50.00000;20.00000;4.37307;2
330.82700; 70.17000;      0.75011; 80.69012;50.00000;20.00000;4.37280;2
330.87799; 70.18000;      0.75185; 80.64448;50.00000;20.00000;4.37252;2
330.92999; 70.19000;      0.75341; 80.61179;50.00000;20.00000;4.37223;2
330.97699; 70.20000;      0.75496; 80.57524;50.00000;20.00000;4.37197;2
331.02899; 70.21000;      0.75652; 80.53485;50.00000;20.00000;4.37168;2
331.07800; 70.22000;      0.75815; 80.49305;50.00000;20.00000;4.37141;2
331.12601; 70.23000;      0.76001; 80.47741;50.00000;20.00000;4.37115;2
331.17599; 70.24000;      0.76163; 80.45126;50.00000;20.00000;4.37087;2
331.22900; 70.25000;      0.76329; 80.41600;50.00000;20.00000;4.37058;2
331.27701; 70.26000;      0.76491; 80.37292;50.00000;20.00000;4.37031;2
331.32700; 70.27000;      0.76648; 80.34035;50.00000;20.00000;4.37004;2
331.37601; 70.28000;      0.76812; 80.30380;50.00000;20.00000;4.36976;2
331.42700; 70.29000;      0.76966; 80.25162;50.00000;20.00000;4.36948;2
331.47699; 70.30000;      0.77122; 80.19943;50.00000;20.00000;4.36921;2
331.52899; 70.31000;      0.77302; 80.16802;50.00000;20.00000;4.36892;2
331.57800; 70.32000;      0.77476; 80.13417;50.00000;20.00000;4.36865;2
331.62701; 70.33000;      0.77642; 80.09763;50.00000;20.00000;4.36838;2
331.67599; 70.34000;      0.77810; 80.05583;50.00000;20.00000;4.36810;2
331.72501; 70.35000;      0.77982; 80.02582;50.00000;20.00000;4.36783;2
331.77499; 70.36000;      0.78144; 79.99185;50.00000;20.00000;4.36756;2
331.82599; 70.37000;      0.78312; 79.95146;50.00000;20.00000;4.36728;2
331.87601; 70.38000;      0.78484; 79.90184;50.00000;20.00000;4.36700;2
331.92700; 70.39000;      0.78655; 79.86658;50.00000;20.00000;4.36672;2
331.97601; 70.40000;      0.78819; 79.82875;50.00000;20.00000;4.36645;2
332.02600; 70.41000;      0.79007; 79.78824;50.00000;20.00000;4.36617;2
332.07300; 70.42000;      0.79179; 79.74388;50.00000;20.00000;4.36591;2
332.12399; 70.43000;      0.79331; 79.71259;50.00000;20.00000;4.36563;2
332.17499; 70.44000;      0.79493; 79.67861;50.00000;20.00000;4.36535;2
332.22299; 70.45000;      0.79672; 79.63950;50.00000;20.00000;4.36508;2
332.27499; 70.46000;      0.79842; 79.59385;50.00000;20.00000;4.36479;2
332.32401; 70.47000;      0.80013; 79.55988;50.00000;20.00000;4.36452;2
332.37399; 70.48000;      0.80183; 79.51680;50.00000;20.00000;4.36424;2
332.42300; 70.49000;      0.80355; 79.46205;50.00000;20.00000;4.36397;2
332.47400; 70.50000;      0.80546; 79.41243;50.00000;20.00000;4.36369;2
332.52200; 70.51000;      0.80708; 79.37974;50.00000;20.00000;4.36343;2
332.57501; 70.52000;      0.80881; 79.34320;50.00000;20.00000;4.36313;2
332.62500; 70.53000;      0.81050; 79.30152;50.00000;20.00000;4.36286;2
332.67499; 70.54000;      0.81218; 79.24921;50.00000;20.00000;4.36258;2
332.72501; 70.55000;      0.81393; 79.21407;50.00000;20.00000;4.36230;2
332.77200; 70.56000;      0.81561; 79.17484;50.00000;20.00000;4.36204;2
332.82199; 70.57000;      0.81727; 79.13048;50.00000;20.00000;4.36177;2
332.87201; 70.58000;      0.81902; 79.08086;50.00000;20.00000;4.36149;2
332.92099; 70.59000;      0.82075; 79.05086;50.00000;20.00000;4.36122;2
332.97000; 70.60000;      0.82268; 79.01688;50.00000;20.00000;4.36095;2
333.02301; 70.61000;      0.82453; 78.97649;50.00000;20.00000;4.36066;2
333.07101; 70.62000;      0.82617; 78.92687;50.00000;20.00000;4.36039;2
333.12100; 70.63000;      0.82804; 78.89290;50.00000;20.00000;4.36012;2
333.17099; 70.64000;      0.82993; 78.85379;50.00000;20.00000;4.35984;2
333.22101; 70.65000;      0.83152; 78.80942;50.00000;20.00000;4.35956;2
333.27200; 70.66000;      0.83311; 78.75852;50.00000;20.00000;4.35928;2
333.32300; 70.67000;      0.83514; 78.72198;50.00000;20.00000;4.35900;2
333.36899; 70.68000;      0.83697; 78.68018;50.00000;20.00000;4.35874;2
333.42001; 70.69000;      0.83864; 78.63196;50.00000;20.00000;4.35846;2
333.47000; 70.70000;      0.84024; 78.57838;50.00000;20.00000;4.35819;2
333.51901; 70.71000;      0.84187; 78.54055;50.00000;20.00000;4.35792;2
333.57199; 70.72000;      0.84362; 78.50144;50.00000;20.00000;4.35762;2
333.62000; 70.73000;      0.84560; 78.47272;50.00000;20.00000;4.35736;2
333.66699; 70.74000;      0.84724; 78.42695;50.00000;20.00000;4.35710;2
333.71899; 70.75000;      0.84914; 78.39438;50.00000;20.00000;4.35681;2
333.76999; 70.76000;      0.85111; 78.35655;50.00000;20.00000;4.35653;2
333.81900; 70.77000;      0.85286; 78.31219;50.00000;20.00000;4.35626;2
333.86899; 70.78000;      0.85463; 78.25860;50.00000;20.00000;4.35598;2
333.92099; 70.79000;      0.85651; 78.22077;50.00000;20.00000;4.35569;2
333.97000; 70.80000;      0.85828; 78.17898;50.00000;20.00000;4.35542;2
334.01999; 70.81000;      0.86001; 78.13205;50.00000;20.00000;4.35515;2
334.06900; 70.82000;      0.86183; 78.07846;50.00000;20.00000;4.35488;2
334.11700; 70.83000;      0.86360; 78.04332;50.00000;20.00000;4.35461;2
334.16800; 70.84000;      0.86531; 78.00537;50.00000;20.00000;4.35433;2
334.21701; 70.85000;      0.86716; 77.96369;50.00000;20.00000;4.35406;2
334.26999; 70.86000;      0.86900; 77.91408;50.00000;20.00000;4.35377;2
334.31799; 70.87000;      0.87065; 77.88010;50.00000;20.00000;4.35350;2
334.36600; 70.88000;      0.87248; 77.83317;50.00000;20.00000;4.35324;2
334.41699; 70.89000;      0.87432; 77.77970;50.00000;20.00000;4.35295;2
334.46600; 70.90000;      0.87622; 77.72483;50.00000;20.00000;4.35268;2
334.51801; 70.91000;      0.87810; 77.68571;50.00000;20.00000;4.35240;2
334.56601; 70.92000;      0.87985; 77.64263;50.00000;20.00000;4.35213;2
334.61499; 70.93000;      0.88170; 77.59173;50.00000;20.00000;4.35186;2
334.66599; 70.94000;      0.88344; 77.53301;50.00000;20.00000;4.35158;2
334.71399; 70.95000;      0.88525; 77.49250;50.00000;20.00000;4.35131;2
334.76501; 70.96000;      0.88701; 77.44031;50.00000;20.00000;4.35103;2
334.81601; 70.97000;      0.88889; 77.38158;50.00000;20.00000;4.35075;2
334.86600; 70.98000;      0.89097; 77.32543;50.00000;20.00000;4.35047;2
334.91501; 70.99000;      0.89287; 77.28760;50.00000;20.00000;4.35020;2
334.96500; 71.00000;      0.89467; 77.24452;50.00000;20.00000;4.34993;2
335.01401; 71.01000;      0.89651; 77.19759;50.00000;20.00000;4.34966;2
335.06299; 71.02000;      0.89834; 77.14669;50.00000;20.00000;4.34939;2
335.11301; 71.03000;      0.90016; 77.11014;50.00000;20.00000;4.34911;2
335.16299; 71.04000;      0.90202; 77.06835;50.00000;20.00000;4.34883;2
335.21500; 71.05000;      0.90394; 77.02001;50.00000;20.00000;4.34855;2
335.26300; 71.06000;      0.90588; 76.96397;50.00000;20.00000;4.34828;2
335.31299; 71.07000;      0.90772; 76.92475;50.00000;20.00000;4.34801;2
335.36301; 71.08000;      0.90956; 76.87910;50.00000;20.00000;4.34773;2
335.41299; 71.09000;      0.91138; 76.82948;50.00000;20.00000;4.34745;2
335.46201; 71.10000;      0.91328; 76.77344;50.00000;20.00000;4.34718;2
335.51300; 71.11000;      0.91521; 76.73421;50.00000;20.00000;4.34690;2
335.56201; 71.12000;      0.91707; 76.69113;50.00000;20.00000;4.34663;2
335.61301; 71.13000;      0.91883; 76.64152;50.00000;20.00000;4.34635;2
335.66299; 71.14000;      0.92088; 76.58548;50.00000;20.00000;4.34607;2
335.71100; 71.15000;      0.92276; 76.54496;50.00000;20.00000;4.34581;2
335.76099; 71.16000;      0.92458; 76.50188;50.00000;20.00000;4.34553;2
335.81100; 71.17000;      0.92642; 76.45880;50.00000;20.00000;4.34526;2
335.86200; 71.18000;      0.92832; 76.40790;50.00000;20.00000;4.34497;2
335.91101; 71.19000;      0.93033; 76.36879;50.00000;20.00000;4.34470;2
335.96100; 71.20000;      0.93225; 76.32571;50.00000;20.00000;4.34443;2
336.01099; 71.21000;      0.93391; 76.27609;50.00000;20.00000;4.34415;2
336.06201; 71.22000;      0.93574; 76.21994;50.00000;20.00000;4.34387;2
336.11200; 71.23000;      0.93774; 76.17954;50.00000;20.00000;4.34359;2
336.16000; 71.24000;      0.93965; 76.13249;50.00000;20.00000;4.34333;2
336.20999; 71.25000;      0.94153; 76.07774;50.00000;20.00000;4.34305;2
336.26099; 71.26000;      0.94346; 76.01633;50.00000;20.00000;4.34277;2
336.31000; 71.27000;      0.94549; 75.97465;50.00000;20.00000;4.34250;2
336.36200; 71.28000;      0.94731; 75.92888;50.00000;20.00000;4.34222;2
336.40900; 71.29000;      0.94920; 75.87938;50.00000;20.00000;4.34196;2
336.46100; 71.30000;      0.95117; 75.82322;50.00000;20.00000;4.34167;2
336.51099; 71.31000;      0.95316; 75.78271;50.00000;20.00000;4.34139;2
336.56000; 71.32000;      0.95521; 75.73835;50.00000;20.00000;4.34112;2
336.60999; 71.33000;      0.95720; 75.68616;50.00000;20.00000;4.34085;2
336.66000; 71.34000;      0.95912; 75.62615;50.00000;20.00000;4.34057;2
336.70901; 71.35000;      0.96107; 75.58436;50.00000;20.00000;4.34030;2
336.76199; 71.36000;      0.96302; 75.53871;50.00000;20.00000;4.34001;2
336.81100; 71.37000;      0.96497; 75.48652;50.00000;20.00000;4.33974;2
336.86099; 71.38000;      0.96690; 75.42511;50.00000;20.00000;4.33946;2
336.90900; 71.39000;      0.96893; 75.37024;50.00000;20.00000;4.33920;2
336.95999; 71.40000;      0.97080; 75.31689;50.00000;20.00000;4.33892;2
337.01300; 71.41000;      0.97253; 75.25944;50.00000;20.00000;4.33862;2
337.06000; 71.42000;      0.97472; 75.19418;50.00000;20.00000;4.33836;2
337.10901; 71.43000;      0.97675; 75.15110;50.00000;20.00000;4.33809;2
337.16000; 71.44000;      0.97875; 75.10405;50.00000;20.00000;4.33781;2
337.20901; 71.45000;      0.98070; 75.05315;50.00000;20.00000;4.33754;2
337.25800; 71.46000;      0.98279; 74.99443;50.00000;20.00000;4.33727;2
337.30899; 71.47000;      0.98462; 74.95135;50.00000;20.00000;4.33699;2
337.35901; 71.48000;      0.98664; 74.91352;50.00000;20.00000;4.33671;2
337.41000; 71.49000;      0.98857; 74.86262;50.00000;20.00000;4.33643;2
337.45801; 71.50000;      0.99058; 74.80389;50.00000;20.00000;4.33617;2
337.50800; 71.51000;      0.99255; 74.76081;50.00000;20.00000;4.33589;2
337.55899; 71.52000;      0.99426; 74.71119;50.00000;20.00000;4.33561;2
337.60901; 71.53000;      0.99624; 74.65644;50.00000;20.00000;4.33534;2
337.65799; 71.54000;      0.99825; 74.59118;50.00000;20.00000;4.33507;2
337.70901; 71.55000;      1.00031; 74.54553;50.00000;20.00000;4.33478;2
337.75699; 71.56000;      1.00236; 74.49462;50.00000;20.00000;4.33452;2
337.80801; 71.57000;      1.00428; 74.43718;50.00000;20.00000;4.33424;2
337.85901; 71.58000;      1.00638; 74.37321;50.00000;20.00000;4.33396;2
337.91000; 71.59000;      1.00840; 74.33013;50.00000;20.00000;4.33368;2
337.95599; 71.60000;      1.01047; 74.28308;50.00000;20.00000;4.33342;2
338.00601; 71.61000;      1.01253; 74.23089;50.00000;20.00000;4.33315;2
338.05899; 71.62000;      1.01445; 74.17216;50.00000;20.00000;4.33285;2
338.10800; 71.63000;      1.01642; 74.12908;50.00000;20.00000;4.33258;2
338.15799; 71.64000;      1.01844; 74.07958;50.00000;20.00000;4.33231;2
338.20901; 71.65000;      1.02046; 74.02214;50.00000;20.00000;4.33203;2
338.26001; 71.66000;      1.02252; 73.95163;50.00000;20.00000;4.33175;2
338.30701; 71.67000;      1.02449; 73.90329;50.00000;20.00000;4.33149;2
338.35901; 71.68000;      1.02645; 73.85111;50.00000;20.00000;4.33120;2
338.40799; 71.69000;      1.02839; 73.78327;50.00000;20.00000;4.33093;2
338.45700; 71.70000;      1.03036; 73.70762;50.00000;20.00000;4.33066;2
338.50800; 71.71000;      1.03237; 73.66186;50.00000;20.00000;4.33038;2
338.55701; 71.72000;      1.03438; 73.61095;50.00000;20.00000;4.33011;2
338.60699; 71.73000;      1.03647; 73.55351;50.00000;20.00000;4.32983;2
338.65799; 71.74000;      1.03861; 73.48825;50.00000;20.00000;4.32955;2
338.70700; 71.75000;      1.04063; 73.44260;50.00000;20.00000;4.32928;2
338.75800; 71.76000;      1.04247; 73.39170;50.00000;20.00000;4.32900;2
338.80801; 71.77000;      1.04453; 73.33694;50.00000;20.00000;4.32873;2
338.85599; 71.78000;      1.04661; 73.27297;50.00000;20.00000;4.32846;2
338.90701; 71.79000;      1.04874; 73.22732;50.00000;20.00000;4.32818;2
338.95801; 71.80000;      1.05084; 73.17642;50.00000;20.00000;4.32790;2
339.01001; 71.81000;      1.05283; 73.11629;50.00000;20.00000;4.32761;2
339.05701; 71.82000;      1.05511; 73.05243;50.00000;20.00000;4.32735;2
339.10699; 71.83000;      1.05720; 73.00935;50.00000;20.00000;4.32708;2
339.15799; 71.84000;      1.05899; 72.95319;50.00000;20.00000;4.32680;2
339.20700; 71.85000;      1.06087; 72.89050;50.00000;20.00000;4.32653;2
339.25800; 71.86000;      1.06294; 72.82138;50.00000;20.00000;4.32625;2
339.30899; 71.87000;      1.06500; 72.77305;50.00000;20.00000;4.32597;2
339.35999; 71.88000;      1.06715; 72.72086;50.00000;20.00000;4.32568;2
339.40799; 71.89000;      1.06930; 72.66214;50.00000;20.00000;4.32542;2
339.45599; 71.90000;      1.07132; 72.59688;50.00000;20.00000;4.32516;2
339.50601; 71.91000;      1.07339; 72.55123;50.00000;20.00000;4.32488;2
339.55899; 71.92000;      1.07539; 72.50032;50.00000;20.00000;4.32459;2
339.60699; 71.93000;      1.07754; 72.44288;50.00000;20.00000;4.32432;2
339.65799; 71.94000;      1.07963; 72.37494;50.00000;20.00000;4.32404;2
339.70599; 71.95000;      1.08161; 72.32672;50.00000;20.00000;4.32378;2
339.75601; 71.96000;      1.08368; 72.27313;50.00000;20.00000;4.32350;2
339.80499; 71.97000;      1.08591; 72.21184;50.00000;20.00000;4.32323;2
339.85901; 71.98000;      1.08790; 72.13490;50.00000;20.00000;4.32294;2
339.90701; 71.99000;      1.08997; 72.07874;50.00000;20.00000;4.32267;2
339.95700; 72.00000;      1.09195; 72.02387;50.00000;20.00000;4.32240;2
340.00500; 72.01000;      1.09402; 71.96258;50.00000;20.00000;4.32213;2
340.05701; 72.02000;      1.09632; 71.89206;50.00000;20.00000;4.32185;2
340.10699; 72.03000;      1.09838; 71.84116;50.00000;20.00000;4.32157;2
340.15601; 72.04000;      1.10047; 71.78372;50.00000;20.00000;4.32130;2
340.20700; 72.05000;      1.10244; 71.71846;50.00000;20.00000;4.32102;2
340.25800; 72.06000;      1.10445; 71.64677;50.00000;20.00000;4.32074;2
340.30600; 72.07000;      1.10658; 71.59587;50.00000;20.00000;4.32047;2
340.35501; 72.08000;      1.10863; 71.53972;50.00000;20.00000;4.32020;2
340.40500; 72.09000;      1.11072; 71.47574;50.00000;20.00000;4.31993;2
340.45401; 72.10000;      1.11281; 71.40394;50.00000;20.00000;4.31966;2
340.50400; 72.11000;      1.11521; 71.35432;50.00000;20.00000;4.31938;2
340.55499; 72.12000;      1.11732; 71.29956;50.00000;20.00000;4.31910;2
340.60501; 72.13000;      1.11944; 71.23815;50.00000;20.00000;4.31883;2
340.65500; 72.14000;      1.12155; 71.16775;50.00000;20.00000;4.31855;2
340.70499; 72.15000;      1.12358; 71.12327;50.00000;20.00000;4.31828;2
340.75400; 72.16000;      1.12584; 71.07891;50.00000;20.00000;4.31801;2
340.80600; 72.17000;      1.12785; 71.01505;50.00000;20.00000;4.31772;2
340.85300; 72.18000;      1.12982; 70.94056;50.00000;20.00000;4.31746;2
340.90302; 72.19000;      1.13191; 70.88709;50.00000;20.00000;4.31719;2
340.95700; 72.20000;      1.13403; 70.82965;50.00000;20.00000;4.31689;2
341.00400; 72.21000;      1.13606; 70.76567;50.00000;20.00000;4.31663;2
341.05600; 72.22000;      1.13826; 70.69399;50.00000;20.00000;4.31635;2
341.10300; 72.23000;      1.14048; 70.64566;50.00000;20.00000;4.31609;2
341.15399; 72.24000;      1.14259; 70.59218;50.00000;20.00000;4.31581;2
341.20200; 72.25000;      1.14479; 70.53077;50.00000;20.00000;4.31554;2
341.25299; 72.26000;      1.14701; 70.45897;50.00000;20.00000;4.31526;2
341.30399; 72.27000;      1.14913; 70.40679;50.00000;20.00000;4.31498;2
341.35300; 72.28000;      1.15122; 70.34806;50.00000;20.00000;4.31471;2
341.40201; 72.29000;      1.15359; 70.28023;50.00000;20.00000;4.31444;2
341.45401; 72.30000;      1.15589; 70.20446;50.00000;20.00000;4.31415;2
341.50201; 72.31000;      1.15817; 70.15099;50.00000;20.00000;4.31389;2
341.55399; 72.32000;      1.16048; 70.09355;50.00000;20.00000;4.31360;2
341.60400; 72.33000;      1.16270; 70.02957;50.00000;20.00000;4.31333;2
341.65302; 72.34000;      1.16486; 69.95789;50.00000;20.00000;4.31306;2
341.70300; 72.35000;      1.16692; 69.90699;50.00000;20.00000;4.31278;2
341.75601; 72.36000;      1.16927; 69.83635;50.00000;20.00000;4.31249;2
341.80301; 72.37000;      1.17149; 69.76467;50.00000;20.00000;4.31223;2
341.85199; 72.38000;      1.17381; 69.68633;50.00000;20.00000;4.31196;2
341.90399; 72.39000;      1.17616; 69.63286;50.00000;20.00000;4.31168;2
341.95401; 72.40000;      1.17832; 69.57285;50.00000;20.00000;4.31140;2
342.00400; 72.41000;      1.18038; 69.50490;50.00000;20.00000;4.31113;2
342.05399; 72.42000;      1.18279; 69.43182;50.00000;20.00000;4.31085;2
342.10400; 72.43000;      1.18496; 69.37963;50.00000;20.00000;4.31058;2
342.15399; 72.44000;      1.18722; 69.32091;50.00000;20.00000;4.31030;2
342.20499; 72.45000;      1.18945; 69.25436;50.00000;20.00000;4.31002;2
342.25299; 72.46000;      1.19173; 69.17871;50.00000;20.00000;4.30976;2
342.30499; 72.47000;      1.19406; 69.12512;50.00000;20.00000;4.30947;2
342.35199; 72.48000;      1.19649; 69.06768;50.00000;20.00000;4.30921;2
342.40601; 72.49000;      1.19868; 68.99845;50.00000;20.00000;4.30892;2
342.45499; 72.50000;      1.20105; 68.91754;50.00000;20.00000;4.30865;2
342.50299; 72.51000;      1.20332; 68.86150;50.00000;20.00000;4.30838;2
342.55499; 72.52000;      1.20555; 68.79881;50.00000;20.00000;4.30810;2
342.60300; 72.53000;      1.20794; 68.72958;50.00000;20.00000;4.30783;2
342.65399; 72.54000;      1.21035; 68.65135;50.00000;20.00000;4.30755;2
342.70401; 72.55000;      1.21277; 68.59777;50.00000;20.00000;4.30728;2
342.75500; 72.56000;      1.21510; 68.53647;50.00000;20.00000;4.30700;2
342.80399; 72.57000;      1.21741; 68.46596;50.00000;20.00000;4.30673;2
342.85400; 72.58000;      1.21983; 68.38634;50.00000;20.00000;4.30645;2
342.90201; 72.59000;      1.22213; 68.33286;50.00000;20.00000;4.30619;2
342.95300; 72.60000;      1.22449; 68.27542;50.00000;20.00000;4.30591;2
343.00299; 72.61000;      1.22670; 68.21016;50.00000;20.00000;4.30564;2
343.05099; 72.62000;      1.22909; 68.13579;50.00000;20.00000;4.30537;2
343.10101; 72.63000;      1.23173; 68.08232;50.00000;20.00000;4.30510;2
343.15399; 72.64000;      1.23403; 68.02220;50.00000;20.00000;4.30480;2
343.20300; 72.65000;      1.23632; 67.95040;50.00000;20.00000;4.30454;2
343.25299; 72.66000;      1.23872; 67.86949;50.00000;20.00000;4.30426;2
343.30399; 72.67000;      1.24106; 67.81205;50.00000;20.00000;4.30398;2
343.35199; 72.68000;      1.24339; 67.74819;50.00000;20.00000;4.30372;2
343.40302; 72.69000;      1.24570; 67.67639;50.00000;20.00000;4.30344;2
343.45099; 72.70000;      1.24829; 67.59548;50.00000;20.00000;4.30317;2
343.50299; 72.71000;      1.25089; 67.53676;50.00000;20.00000;4.30289;2
343.55301; 72.72000;      1.25344; 67.47149;50.00000;20.00000;4.30261;2
343.60001; 72.73000;      1.25589; 67.40495;50.00000;20.00000;4.30235;2
343.65302; 72.74000;      1.25826; 67.33186;50.00000;20.00000;4.30206;2
343.70001; 72.75000;      1.26055; 67.27442;50.00000;20.00000;4.30180;2
343.75000; 72.76000;      1.26297; 67.21173;50.00000;20.00000;4.30153;2
343.80200; 72.77000;      1.26560; 67.14133;50.00000;20.00000;4.30124;2
343.85101; 72.78000;      1.26787; 67.06042;50.00000;20.00000;4.30097;2
343.90100; 72.79000;      1.27025; 67.00170;50.00000;20.00000;4.30070;2
343.95200; 72.80000;      1.27261; 66.93772;50.00000;20.00000;4.30042;2
344.00299; 72.81000;      1.27504; 66.86720;50.00000;20.00000;4.30014;2
344.05399; 72.82000;      1.27756; 66.78630;50.00000;20.00000;4.29986;2
344.10199; 72.83000;      1.28021; 66.73014;50.00000;20.00000;4.29960;2
344.15100; 72.84000;      1.28267; 66.66756;50.00000;20.00000;4.29933;2
344.20099; 72.85000;      1.28520; 66.59705;50.00000;20.00000;4.29905;2
344.25201; 72.86000;      1.28754; 66.51614;50.00000;20.00000;4.29877;2
344.30200; 72.87000;      1.28988; 66.45741;50.00000;20.00000;4.29850;2
344.35001; 72.88000;      1.29212; 66.39087;50.00000;20.00000;4.29823;2
344.40302; 72.89000;      1.29451; 66.31638;50.00000;20.00000;4.29794;2
344.45200; 72.90000;      1.29691; 66.23162;50.00000;20.00000;4.29767;2
344.50299; 72.91000;      1.29921; 66.17290;50.00000;20.00000;4.29739;2
344.55099; 72.92000;      1.30157; 66.10764;50.00000;20.00000;4.29713;2
344.60300; 72.93000;      1.30398; 66.03712;50.00000;20.00000;4.29684;2
344.64999; 72.94000;      1.30611; 65.95878;50.00000;20.00000;4.29659;2
344.70200; 72.95000;      1.30846; 65.90134;50.00000;20.00000;4.29630;2
344.75201; 72.96000;      1.31090; 65.83748;50.00000;20.00000;4.29602;2
344.80200; 72.97000;      1.31333; 65.76568;50.00000;20.00000;4.29575;2
344.85101; 72.98000;      1.31555; 65.68209;50.00000;20.00000;4.29548;2
344.89999; 72.99000;      1.31795; 65.62079;50.00000;20.00000;4.29521;2
344.95001; 73.00000;      1.32040; 65.55296;50.00000;20.00000;4.29494;2
344.99899; 73.01000;      1.32281; 65.47591;50.00000;20.00000;4.29467;2
345.05301; 73.02000;      1.32512; 65.38846;50.00000;20.00000;4.29437;2
345.10001; 73.03000;      1.32765; 65.32845;50.00000;20.00000;4.29411;2
345.14999; 73.04000;      1.33012; 65.26319;50.00000;20.00000;4.29384;2
345.20001; 73.05000;      1.33265; 65.19139;50.00000;20.00000;4.29357;2
345.25101; 73.06000;      1.33489; 65.11049;50.00000;20.00000;4.29329;2
345.30099; 73.07000;      1.33716; 65.04908;50.00000;20.00000;4.29301;2
345.35199; 73.08000;      1.33936; 64.98124;50.00000;20.00000;4.29273;2
345.40100; 73.09000;      1.34160; 64.90291;50.00000;20.00000;4.29246;2
345.45001; 73.10000;      1.34385; 64.81418;50.00000;20.00000;4.29219;2
345.50201; 73.11000;      1.34601; 64.75417;50.00000;20.00000;4.29191;2
345.55200; 73.12000;      1.34817; 64.68762;50.00000;20.00000;4.29163;2
345.60101; 73.13000;      1.35025; 64.61325;50.00000;20.00000;4.29136;2
345.64899; 73.14000;      1.35233; 64.53094;50.00000;20.00000;4.29110;2
345.70099; 73.15000;      1.35459; 64.46965;50.00000;20.00000;4.29082;2
345.75299; 73.16000;      1.35641; 64.40042;50.00000;20.00000;4.29053;2
345.80099; 73.17000;      1.35855; 64.32220;50.00000;20.00000;4.29027;2
345.85199; 73.18000;      1.36077; 64.23475;50.00000;20.00000;4.28999;2
345.90100; 73.19000;      1.36298; 64.17334;50.00000;20.00000;4.28972;2
345.95099; 73.20000;      1.36524; 64.10680;50.00000;20.00000;4.28944;2
346.00101; 73.21000;      1.36751; 64.03628;50.00000;20.00000;4.28917;2
346.04999; 73.22000;      1.36967; 63.95537;50.00000;20.00000;4.28890;2
346.10101; 73.23000;      1.37190; 63.89537;50.00000;20.00000;4.28862;2
346.14999; 73.24000;      1.37411; 63.82882;50.00000;20.00000;4.28835;2
346.20099; 73.25000;      1.37628; 63.75305;50.00000;20.00000;4.28807;2
346.25201; 73.26000;      1.37842; 63.66432;50.00000;20.00000;4.28779;2
346.30099; 73.27000;      1.38050; 63.60046;50.00000;20.00000;4.28752;2
346.35101; 73.28000;      1.38244; 63.53123;50.00000;20.00000;4.28725;2
346.40100; 73.29000;      1.38459; 63.45417;50.00000;20.00000;4.28697;2
346.45200; 73.30000;      1.38694; 63.36544;50.00000;20.00000;4.28670;2
346.50101; 73.31000;      1.38938; 63.30287;50.00000;20.00000;4.28643;2
346.55200; 73.32000;      1.39179; 63.23363;50.00000;20.00000;4.28615;2
346.60101; 73.33000;      1.39406; 63.15670;50.00000;20.00000;4.28588;2
346.64999; 73.34000;      1.39637; 63.06785;50.00000;20.00000;4.28561;2
346.70099; 73.35000;      1.39877; 63.00656;50.00000;20.00000;4.28533;2
346.75101; 73.36000;      1.40111; 62.93733;50.00000;20.00000;4.28505;2
346.79999; 73.37000;      1.40342; 62.85782;50.00000;20.00000;4.28479;2
346.85001; 73.38000;      1.40544; 62.76641;50.00000;20.00000;4.28451;2
346.89999; 73.39000;      1.40742; 62.69332;50.00000;20.00000;4.28424;2
346.95300; 73.40000;      1.40954; 62.61241;50.00000;20.00000;4.28395;2
347.00101; 73.41000;      1.41168; 62.53279;50.00000;20.00000;4.28368;2
347.05099; 73.42000;      1.41383; 62.44406;50.00000;20.00000;4.28341;2
347.10101; 73.43000;      1.41594; 62.38008;50.00000;20.00000;4.28314;2
347.15201; 73.44000;      1.41757; 62.30828;50.00000;20.00000;4.28286;2
347.20200; 73.45000;      1.41941; 62.22866;50.00000;20.00000;4.28258;2
347.25201; 73.46000;      1.42129; 62.13736;50.00000;20.00000;4.28231;2
347.30099; 73.47000;      1.42321; 62.07210;50.00000;20.00000;4.28204;2
347.35199; 73.48000;      1.42532; 61.99902;50.00000;20.00000;4.28176;2
347.40100; 73.49000;      1.42730; 61.91939;50.00000;20.00000;4.28149;2
347.45099; 73.50000;      1.42939; 61.82926;50.00000;20.00000;4.28122;2
347.50101; 73.51000;      1.43140; 61.76400;50.00000;20.00000;4.28094;2
347.55099; 73.52000;      1.43330; 61.69489;50.00000;20.00000;4.28067;2
347.60101; 73.53000;      1.43549; 61.61783;50.00000;20.00000;4.28039;2
347.65302; 73.54000;      1.43758; 61.52910;50.00000;20.00000;4.28011;2
347.70200; 73.55000;      1.43955; 61.46781;50.00000;20.00000;4.27984;2
347.75101; 73.56000;      1.44126; 61.39986;50.00000;20.00000;4.27957;2
347.80200; 73.57000;      1.44339; 61.32164;50.00000;20.00000;4.27929;2
347.85199; 73.58000;      1.44526; 61.23151;50.00000;20.00000;4.27902;2
347.90100; 73.59000;      1.44683; 61.16625;50.00000;20.00000;4.27875;2
347.95300; 73.60000;      1.44850; 61.09457;50.00000;20.00000;4.27847;2
348.00500; 73.61000;      1.45018; 61.01226;50.00000;20.00000;4.27818;2
348.05301; 73.62000;      1.45179; 60.91968;50.00000;20.00000;4.27792;2
348.10300; 73.63000;      1.45322; 60.85441;50.00000;20.00000;4.27764;2
348.15201; 73.64000;      1.45502; 60.78261;50.00000;20.00000;4.27738;2
348.20300; 73.65000;      1.45699; 60.70299;50.00000;20.00000;4.27710;2
348.25400; 73.66000;      1.45877; 60.61426;50.00000;20.00000;4.27682;2
348.30301; 73.67000;      1.46065; 60.55285;50.00000;20.00000;4.27655;2
348.35300; 73.68000;      1.46268; 60.48234;50.00000;20.00000;4.27627;2
348.40399; 73.69000;      1.46457; 60.40143;50.00000;20.00000;4.27599;2
348.45300; 73.70000;      1.46608; 60.30885;50.00000;20.00000;4.27573;2
348.50400; 73.71000;      1.46788; 60.24358;50.00000;20.00000;4.27545;2
348.55399; 73.72000;      1.46962; 60.17050;50.00000;20.00000;4.27517;2
348.60400; 73.73000;      1.47126; 60.08819;50.00000;20.00000;4.27490;2
348.65601; 73.74000;      1.47238; 59.99421;50.00000;20.00000;4.27461;2
348.70401; 73.75000;      1.47313; 59.92895;50.00000;20.00000;4.27435;2
348.75400; 73.76000;      1.47369; 59.85586;50.00000;20.00000;4.27408;2
348.80499; 73.77000;      1.47432; 59.78535;50.00000;20.00000;4.27380;2
348.85400; 73.78000;      1.47523; 59.69662;50.00000;20.00000;4.27353;2
348.90201; 73.79000;      1.47615; 59.62879;50.00000;20.00000;4.27327;2
348.95300; 73.80000;      1.47752; 59.55313;50.00000;20.00000;4.27299;2
349.00201; 73.81000;      1.47905; 59.46954;50.00000;20.00000;4.27272;2
349.05301; 73.82000;      1.48059; 59.37556;50.00000;20.00000;4.27244;2
349.10300; 73.83000;      1.48185; 59.30901;50.00000;20.00000;4.27217;2
349.15201; 73.84000;      1.48309; 59.23593;50.00000;20.00000;4.27190;2
