Repository: TristanHehnen/BESKID_ExperimentalData

# Experimental Data of the BESKID Project

The repository contains the public experimental data of the BESKID project.

The primary material investigate is Poly(methyl methacrylate) (PMMA).

The materials have been examined in various experimental setups, across different sizes, from micro- to real-scale. Data of the following setups is available:
- Thermogravimetric analysis (TGA)
- Micro-scale combustion calorimetry (MCC)
- Differential scanning calorimetry (DSC)
- Cone calorimetry

File: ExpData/TGA/DE_6mm/ExpDat_PMMA_DE_6mm_5Kmin_01.txt (part 13 of 25)
#SEG. 2:                     ;30�C/5.0(K/min)/700�C
#SEG. 3:                     ;700�C/00:10/700�C
##Temp./�C;Time/min;DSC/(mW/mg);Mass/%;Gas Flow(purge2)/(ml/min);Gas Flow(protective)/(ml/min);Sensit./(uV/mW);Segment
353.93701; 74.80000;     1.27475; 51.90384;50.00000;20.00000;4.24574;2
353.98901; 74.81000;     1.27159; 51.83275;50.00000;20.00000;4.24546;2
354.03799; 74.82000;     1.26853; 51.75404;50.00000;20.00000;4.24519;2
354.08801; 74.83000;     1.26547; 51.66512;50.00000;20.00000;4.24492;2
354.13501; 74.84000;     1.26221; 51.56483;50.00000;20.00000;4.24466;2
354.18600; 74.85000;     1.25909; 51.49374;50.00000;20.00000;4.24439;2
354.23700; 74.86000;     1.25595; 51.41503;50.00000;20.00000;4.24411;2
354.28799; 74.87000;     1.25289; 51.32747;50.00000;20.00000;4.24383;2
354.33801; 74.88000;     1.25001; 51.22969;50.00000;20.00000;4.24356;2
354.39099; 74.89000;     1.24762; 51.16234;50.00000;20.00000;4.24327;2
354.43799; 74.90000;     1.24500; 51.08750;50.00000;20.00000;4.24301;2
354.48700; 74.91000;     1.24240; 51.00243;50.00000;20.00000;4.24275;2
354.53799; 74.92000;     1.23981; 50.90840;50.00000;20.00000;4.24247;2
354.58801; 74.93000;     1.23717; 50.84241;50.00000;20.00000;4.24219;2
354.63800; 74.94000;     1.23437; 50.76757;50.00000;20.00000;4.24192;2
354.68701; 74.95000;     1.23163; 50.67989;50.00000;20.00000;4.24165;2
354.73901; 74.96000;     1.22898; 50.57961;50.00000;20.00000;4.24137;2
354.78900; 74.97000;     1.22638; 50.50726;50.00000;20.00000;4.24110;2
354.84000; 74.98000;     1.22368; 50.42731;50.00000;20.00000;4.24082;2
354.89099; 74.99000;     1.22100; 50.33963;50.00000;20.00000;4.24054;2
354.94199; 75.00000;     1.21847; 50.24321;50.00000;20.00000;4.24026;2
354.99100; 75.01000;     1.21621; 50.17586;50.00000;20.00000;4.24000;2
355.04199; 75.02000;     1.21400; 50.10091;50.00000;20.00000;4.23972;2
355.09399; 75.03000;     1.21165; 50.01721;50.00000;20.00000;4.23944;2
355.14200; 75.04000;     1.20926; 49.91942;50.00000;20.00000;4.23917;2
355.19299; 75.05000;     1.20670; 49.84833;50.00000;20.00000;4.23890;2
355.24200; 75.06000;     1.20422; 49.76962;50.00000;20.00000;4.23863;2
355.29199; 75.07000;     1.20180; 49.68070;50.00000;20.00000;4.23836;2
355.34201; 75.08000;     1.19930; 49.58041;50.00000;20.00000;4.23808;2
355.39301; 75.09000;     1.19672; 49.51307;50.00000;20.00000;4.23781;2
355.44199; 75.10000;     1.19402; 49.43572;50.00000;20.00000;4.23754;2
355.49301; 75.11000;     1.19134; 49.34555;50.00000;20.00000;4.23726;2
355.54401; 75.12000;     1.18863; 49.24390;50.00000;20.00000;4.23698;2
355.59399; 75.13000;     1.18634; 49.17281;50.00000;20.00000;4.23671;2
355.64499; 75.14000;     1.18439; 49.09410;50.00000;20.00000;4.23643;2
355.69400; 75.15000;     1.18199; 49.00143;50.00000;20.00000;4.23617;2
355.74399; 75.16000;     1.17945; 48.90365;50.00000;20.00000;4.23589;2
355.79599; 75.17000;     1.17668; 48.83380;50.00000;20.00000;4.23561;2
355.84601; 75.18000;     1.17400; 48.75510;50.00000;20.00000;4.23534;2
355.89499; 75.19000;     1.17131; 48.65856;50.00000;20.00000;4.23507;2
355.94601; 75.20000;     1.16864; 48.55828;50.00000;20.00000;4.23479;2
355.99500; 75.21000;     1.16589; 48.48718;50.00000;20.00000;4.23453;2
356.04501; 75.22000;     1.16306; 48.40848;50.00000;20.00000;4.23425;2
356.09601; 75.23000;     1.16021; 48.31967;50.00000;20.00000;4.23398;2
356.14700; 75.24000;     1.15736; 48.21802;50.00000;20.00000;4.23370;2
356.19901; 75.25000;     1.15445; 48.14567;50.00000;20.00000;4.23341;2
356.24799; 75.26000;     1.15156; 48.06572;50.00000;20.00000;4.23315;2
356.29999; 75.27000;     1.14866; 47.97555;50.00000;20.00000;4.23286;2
356.34698; 75.28000;     1.14579; 47.87401;50.00000;20.00000;4.23261;2
356.39801; 75.29000;     1.14300; 47.80292;50.00000;20.00000;4.23233;2
356.44800; 75.30000;     1.13985; 47.72421;50.00000;20.00000;4.23206;2
356.49701; 75.31000;     1.13671; 47.63529;50.00000;20.00000;4.23179;2
356.54901; 75.32000;     1.13402; 47.53501;50.00000;20.00000;4.23151;2
356.59900; 75.33000;     1.13133; 47.46641;50.00000;20.00000;4.23124;2
356.64899; 75.34000;     1.12893; 47.38770;50.00000;20.00000;4.23096;2
356.70099; 75.35000;     1.12624; 47.29889;50.00000;20.00000;4.23068;2
356.75000; 75.36000;     1.12328; 47.19725;50.00000;20.00000;4.23041;2
356.79901; 75.37000;     1.12030; 47.12615;50.00000;20.00000;4.23015;2
356.85101; 75.38000;     1.11746; 47.04745;50.00000;20.00000;4.22987;2
356.89999; 75.39000;     1.11458; 46.95727;50.00000;20.00000;4.22960;2
356.95099; 75.40000;     1.11140; 46.85449;50.00000;20.00000;4.22932;2
357.00000; 75.41000;     1.10809; 46.78339;50.00000;20.00000;4.22905;2
357.05099; 75.42000;     1.10466; 46.70208;50.00000;20.00000;4.22878;2
357.10199; 75.43000;     1.10129; 46.61065;50.00000;20.00000;4.22850;2
357.15302; 75.44000;     1.09794; 46.50662;50.00000;20.00000;4.22822;2
357.20099; 75.45000;     1.09448; 46.43553;50.00000;20.00000;4.22796;2
357.25000; 75.46000;     1.09100; 46.35682;50.00000;20.00000;4.22769;2
357.30200; 75.47000;     1.08728; 46.26790;50.00000;20.00000;4.22741;2
357.35300; 75.48000;     1.08319; 46.16761;50.00000;20.00000;4.22713;2
357.40100; 75.49000;     1.07904; 46.10027;50.00000;20.00000;4.22687;2
357.45001; 75.50000;     1.07488; 46.02417;50.00000;20.00000;4.22661;2
357.50201; 75.51000;     1.07067; 45.93525;50.00000;20.00000;4.22632;2
357.55399; 75.52000;     1.06644; 45.83247;50.00000;20.00000;4.22604;2
357.60101; 75.53000;     1.06199; 45.75876;50.00000;20.00000;4.22578;2
357.65201; 75.54000;     1.05683; 45.67756;50.00000;20.00000;4.22551;2
357.70401; 75.55000;     1.05179; 45.58488;50.00000;20.00000;4.22522;2
357.75101; 75.56000;     1.04667; 45.47949;50.00000;20.00000;4.22497;2
357.80301; 75.57000;     1.04139; 45.40839;50.00000;20.00000;4.22469;2
357.85101; 75.58000;     1.03581; 45.32833;50.00000;20.00000;4.22442;2
357.90302; 75.59000;     1.03022; 45.23690;50.00000;20.00000;4.22414;2
357.95300; 75.60000;     1.02468; 45.13287;50.00000;20.00000;4.22387;2
358.00299; 75.61000;     1.01884; 45.06178;50.00000;20.00000;4.22360;2
358.05200; 75.62000;     1.01507; 44.98307;50.00000;20.00000;4.22333;2
358.10400; 75.63000;     1.01263; 44.89290;50.00000;20.00000;4.22305;2
358.15302; 75.64000;     1.01124; 44.78625;50.00000;20.00000;4.22278;2
358.20401; 75.65000;     1.01059; 44.70755;50.00000;20.00000;4.22250;2
358.25400; 75.66000;     1.01049; 44.61488;50.00000;20.00000;4.22223;2
358.30499; 75.67000;     1.01078; 44.50823;50.00000;20.00000;4.22196;2
358.35501; 75.68000;     1.01122; 44.38126;50.00000;20.00000;4.22168;2
358.40601; 75.69000;     1.01171; 44.29234;50.00000;20.00000;4.22141;2
358.45599; 75.70000;     1.01213; 44.19580;50.00000;20.00000;4.22113;2
358.50500; 75.71000;     1.01275; 44.08791;50.00000;20.00000;4.22087;2
358.55701; 75.72000;     1.01355; 43.96855;50.00000;20.00000;4.22059;2
358.60501; 75.73000;     1.01409; 43.88984;50.00000;20.00000;4.22032;2
358.66000; 75.74000;     1.01474; 43.80228;50.00000;20.00000;4.22003;2
358.70999; 75.75000;     1.01480; 43.70574;50.00000;20.00000;4.21975;2
358.75800; 75.76000;     1.01462; 43.59785;50.00000;20.00000;4.21949;2
358.81000; 75.77000;     1.01407; 43.52164;50.00000;20.00000;4.21921;2
358.85999; 75.78000;     1.01325; 43.43783;50.00000;20.00000;4.21894;2
358.91199; 75.79000;     1.01207; 43.34516;50.00000;20.00000;4.21866;2
358.96100; 75.80000;     1.01084; 43.24113;50.00000;20.00000;4.21839;2
359.01099; 75.81000;     1.00936; 43.16742;50.00000;20.00000;4.21812;2
359.06000; 75.82000;     1.00737; 43.08372;50.00000;20.00000;4.21785;2
359.10901; 75.83000;     1.00735; 42.99354;50.00000;20.00000;4.21759;2
359.16199; 75.84000;     1.01015; 42.89076;50.00000;20.00000;4.21730;2
359.21500; 75.85000;     1.01464; 42.81330;50.00000;20.00000;4.21701;2
359.26599; 75.86000;     1.02054; 42.71802;50.00000;20.00000;4.21673;2
359.31400; 75.87000;     1.02654; 42.59616;50.00000;20.00000;4.21647;2
359.36499; 75.88000;     1.03191; 42.46158;50.00000;20.00000;4.21620;2
359.41699; 75.89000;     1.03646; 42.36129;50.00000;20.00000;4.21591;2
359.46899; 75.90000;     1.04036; 42.25090;50.00000;20.00000;4.21563;2
359.51999; 75.91000;     1.04359; 42.13154;50.00000;20.00000;4.21535;2
359.57001; 75.92000;     1.04645; 42.00457;50.00000;20.00000;4.21508;2
359.62100; 75.93000;     1.04882; 41.91950;50.00000;20.00000;4.21480;2
359.66901; 75.94000;     1.05057; 41.82808;50.00000;20.00000;4.21454;2
359.72198; 75.95000;     1.05227; 41.72905;50.00000;20.00000;4.21426;2
359.77100; 75.96000;     1.05320; 41.61729;50.00000;20.00000;4.21399;2
359.82401; 75.97000;     1.05416; 41.53859;50.00000;20.00000;4.21370;2
359.87500; 75.98000;     1.05515; 41.45477;50.00000;20.00000;4.21343;2
359.92401; 75.99000;     1.05522; 41.36460;50.00000;20.00000;4.21316;2
359.97400; 76.00000;     1.05543; 41.25920;50.00000;20.00000;4.21289;2
360.02301; 76.01000;     1.05552; 41.18561;50.00000;20.00000;4.21262;2
360.07199; 76.02000;     1.05544; 41.10554;50.00000;20.00000;4.21236;2
360.12399; 76.03000;     1.05450; 41.01412;50.00000;20.00000;4.21207;2
360.17499; 76.04000;     1.05354; 40.91009;50.00000;20.00000;4.21180;2
360.22400; 76.05000;     1.05250; 40.83774;50.00000;20.00000;4.21153;2
360.27499; 76.06000;     1.05117; 40.75768;50.00000;20.00000;4.21125;2
360.32401; 76.07000;     1.04961; 40.66886;50.00000;20.00000;4.21099;2
360.37601; 76.08000;     1.04752; 40.56722;50.00000;20.00000;4.21071;2
360.42700; 76.09000;     1.04539; 40.50759;50.00000;20.00000;4.21043;2
360.47601; 76.10000;     1.04317; 40.43014;50.00000;20.00000;4.21016;2
360.52399; 76.11000;     1.04054; 40.34257;50.00000;20.00000;4.20990;2
360.57501; 76.12000;     1.03754; 40.24740;50.00000;20.00000;4.20963;2
360.62299; 76.13000;     1.03425; 40.18392;50.00000;20.00000;4.20937;2
360.67499; 76.14000;     1.03106; 40.11282;50.00000;20.00000;4.20908;2
360.72400; 76.15000;     1.02788; 40.03412;50.00000;20.00000;4.20882;2
360.77701; 76.16000;     1.02465; 39.94394;50.00000;20.00000;4.20853;2
360.82700; 76.17000;     1.02142; 39.87784;50.00000;20.00000;4.20826;2
360.87701; 76.18000;     1.01894; 39.80425;50.00000;20.00000;4.20799;2
360.92700; 76.19000;     1.01614; 39.72168;50.00000;20.00000;4.20772;2
360.97699; 76.20000;     1.01316; 39.62901;50.00000;20.00000;4.20745;2
361.02701; 76.21000;     1.00978; 39.56552;50.00000;20.00000;4.20717;2
361.07599; 76.22000;     1.00552; 39.49443;50.00000;20.00000;4.20691;2
361.12799; 76.23000;     1.00112; 39.41448;50.00000;20.00000;4.20663;2
361.17599; 76.24000;     0.99657; 39.32305;50.00000;20.00000;4.20637;2
361.22699; 76.25000;     0.99222; 39.25707;50.00000;20.00000;4.20609;2
361.27701; 76.26000;     0.98796; 39.18336;50.00000;20.00000;4.20582;2
361.32800; 76.27000;     0.98345; 39.10091;50.00000;20.00000;4.20554;2
361.37601; 76.28000;     0.97851; 39.01198;50.00000;20.00000;4.20528;2
361.42700; 76.29000;     0.97332; 38.95236;50.00000;20.00000;4.20500;2
361.47601; 76.30000;     0.96798; 38.88501;50.00000;20.00000;4.20474;2
361.52802; 76.31000;     0.96215; 38.81017;50.00000;20.00000;4.20446;2
361.57700; 76.32000;     0.95656; 38.72124;50.00000;20.00000;4.20419;2
361.62701; 76.33000;     0.95092; 38.65775;50.00000;20.00000;4.20392;2
361.67401; 76.34000;     0.94497; 38.58541;50.00000;20.00000;4.20367;2
361.72601; 76.35000;     0.93918; 38.50421;50.00000;20.00000;4.20338;2
361.77399; 76.36000;     0.93293; 38.41403;50.00000;20.00000;4.20312;2
361.82501; 76.37000;     0.92759; 38.34793;50.00000;20.00000;4.20285;2
361.87500; 76.38000;     0.92295; 38.27434;50.00000;20.00000;4.20258;2
361.92401; 76.39000;     0.91847; 38.19177;50.00000;20.00000;4.20231;2
361.97501; 76.40000;     0.91357; 38.09149;50.00000;20.00000;4.20203;2
362.02399; 76.41000;     0.90849; 38.00892;50.00000;20.00000;4.20177;2
362.07401; 76.42000;     0.90298; 37.92647;50.00000;20.00000;4.20150;2
362.12399; 76.43000;     0.89720; 37.83766;50.00000;20.00000;4.20123;2
362.17300; 76.44000;     0.89117; 37.73863;50.00000;20.00000;4.20096;2
362.22501; 76.45000;     0.88490; 37.67128;50.00000;20.00000;4.20068;2
362.27200; 76.46000;     0.87829; 37.59644;50.00000;20.00000;4.20042;2
362.32501; 76.47000;     0.87125; 37.51262;50.00000;20.00000;4.20014;2
362.37201; 76.48000;     0.86382; 37.41609;50.00000;20.00000;4.19988;2
362.42300; 76.49000;     0.85645; 37.34885;50.00000;20.00000;4.19961;2
362.47198; 76.50000;     0.84872; 37.27389;50.00000;20.00000;4.19934;2
362.52200; 76.51000;     0.84081; 37.18883;50.00000;20.00000;4.19907;2
362.57101; 76.52000;     0.83296; 37.09366;50.00000;20.00000;4.19880;2
362.61899; 76.53000;     0.82461; 37.02756;50.00000;20.00000;4.19854;2
362.67099; 76.54000;     0.81596; 36.95397;50.00000;20.00000;4.19826;2
362.72198; 76.55000;     0.80765; 36.86890;50.00000;20.00000;4.19799;2
362.77200; 76.56000;     0.79914; 36.76862;50.00000;20.00000;4.19772;2
362.81900; 76.57000;     0.79075; 36.69616;50.00000;20.00000;4.19746;2
362.86899; 76.58000;     0.78235; 36.61496;50.00000;20.00000;4.19719;2
362.92001; 76.59000;     0.77507; 36.52228;50.00000;20.00000;4.19691;2
362.96899; 76.60000;     0.76798; 36.41689;50.00000;20.00000;4.19665;2
363.01801; 76.61000;     0.76105; 36.34330;50.00000;20.00000;4.19638;2
363.06900; 76.62000;     0.75402; 36.26198;50.00000;20.00000;4.19611;2
363.11899; 76.63000;     0.74696; 36.17056;50.00000;20.00000;4.19584;2
363.16599; 76.64000;     0.74001; 36.07027;50.00000;20.00000;4.19558;2
363.21799; 76.65000;     0.73334; 35.99918;50.00000;20.00000;4.19530;2
363.26999; 76.66000;     0.72693; 35.91922;50.00000;20.00000;4.19502;2
363.31900; 76.67000;     0.72102; 35.82905;50.00000;20.00000;4.19475;2
363.36801; 76.68000;     0.71479; 35.72627;50.00000;20.00000;4.19449;2
363.41901; 76.69000;     0.71114; 35.65256;50.00000;20.00000;4.19421;2
363.46899; 76.70000;     0.71457; 35.56999;50.00000;20.00000;4.19394;2
363.52301; 76.71000;     0.72398; 35.47232;50.00000;20.00000;4.19365;2
363.57501; 76.72000;     0.73732; 35.34410;50.00000;20.00000;4.19337;2
363.62701; 76.73000;     0.75225; 35.23485;50.00000;20.00000;4.19309;2
363.67700; 76.74000;     0.76755; 35.10027;50.00000;20.00000;4.19282;2
363.73099; 76.75000;     0.78246; 34.93650;50.00000;20.00000;4.19252;2
363.78101; 76.76000;     0.79675; 34.73843;50.00000;20.00000;4.19225;2
363.83401; 76.77000;     0.80989; 34.60385;50.00000;20.00000;4.19197;2
363.88599; 76.78000;     0.82222; 34.46552;50.00000;20.00000;4.19169;2
363.93799; 76.79000;     0.83336; 34.32458;50.00000;20.00000;4.19140;2
363.98801; 76.80000;     0.84414; 34.18738;50.00000;20.00000;4.19113;2
364.04099; 76.81000;     0.85447; 34.09982;50.00000;20.00000;4.19085;2
364.09100; 76.82000;     0.86472; 34.00715;50.00000;20.00000;4.19058;2
364.14099; 76.83000;     0.87431; 33.90300;50.00000;20.00000;4.19031;2
364.19199; 76.84000;     0.88479; 33.78875;50.00000;20.00000;4.19003;2
364.24701; 76.85000;     0.89644; 33.71130;50.00000;20.00000;4.18973;2
364.29599; 76.86000;     0.90758; 33.62373;50.00000;20.00000;4.18947;2
364.34601; 76.87000;     0.91814; 33.52209;50.00000;20.00000;4.18920;2
364.39899; 76.88000;     0.92803; 33.40148;50.00000;20.00000;4.18891;2
364.45001; 76.89000;     0.93686; 33.32652;50.00000;20.00000;4.18863;2
364.50201; 76.90000;     0.94528; 33.24021;50.00000;20.00000;4.18835;2
364.55099; 76.91000;     0.95478; 33.14492;50.00000;20.00000;4.18809;2
364.60199; 76.92000;     0.96637; 33.03703;50.00000;20.00000;4.18781;2
364.65500; 76.93000;     0.97783; 32.96218;50.00000;20.00000;4.18753;2
364.70499; 76.94000;     0.98862; 32.87837;50.00000;20.00000;4.18726;2
364.75400; 76.95000;     0.99843; 32.78308;50.00000;20.00000;4.18699;2
364.80499; 76.96000;     1.00818; 32.67394;50.00000;20.00000;4.18672;2
364.85699; 76.97000;     1.01777; 32.59649;50.00000;20.00000;4.18643;2
364.91000; 76.98000;     1.02640; 32.51267;50.00000;20.00000;4.18615;2
364.95901; 76.99000;     1.03454; 32.41750;50.00000;20.00000;4.18588;2
365.00800; 77.00000;     1.04291; 32.30949;50.00000;20.00000;4.18562;2
365.05701; 77.01000;     1.05202; 32.23965;50.00000;20.00000;4.18535;2
365.10901; 77.02000;     1.06087; 32.16367;50.00000;20.00000;4.18507;2
365.16199; 77.03000;     1.06908; 32.06838;50.00000;20.00000;4.18479;2
365.21201; 77.04000;     1.07644; 31.96174;50.00000;20.00000;4.18452;2
365.26099; 77.05000;     1.08315; 31.88690;50.00000;20.00000;4.18425;2
365.31100; 77.06000;     1.08904; 31.80433;50.00000;20.00000;4.18398;2
365.35999; 77.07000;     1.09452; 31.71166;50.00000;20.00000;4.18372;2
365.41101; 77.08000;     1.09950; 31.60626;50.00000;20.00000;4.18344;2
365.46100; 77.09000;     1.10452; 31.53131;50.00000;20.00000;4.18317;2
365.51099; 77.10000;     1.10855; 31.44761;50.00000;20.00000;4.18290;2
365.55801; 77.11000;     1.11218; 31.35357;50.00000;20.00000;4.18265;2
365.60999; 77.12000;     1.11588; 31.24568;50.00000;20.00000;4.18237;2
365.66199; 77.13000;     1.11983; 31.16822;50.00000;20.00000;4.18208;2
365.71201; 77.14000;     1.12442; 31.08191;50.00000;20.00000;4.18181;2
365.76300; 77.15000;     1.12880; 30.98662;50.00000;20.00000;4.18154;2
365.81201; 77.16000;     1.13374; 30.87873;50.00000;20.00000;4.18127;2
365.86099; 77.17000;     1.13885; 30.80128;50.00000;20.00000;4.18101;2
365.91000; 77.18000;     1.14388; 30.71746;50.00000;20.00000;4.18075;2
365.96201; 77.19000;     1.14787; 30.62479;50.00000;20.00000;4.18046;2
366.01099; 77.20000;     1.15016; 30.51951;50.00000;20.00000;4.18020;2
366.06100; 77.21000;     1.15191; 30.44455;50.00000;20.00000;4.17993;2
366.11200; 77.22000;     1.15334; 30.36198;50.00000;20.00000;4.17965;2
366.16101; 77.23000;     1.15528; 30.26034;50.00000;20.00000;4.17939;2
366.20901; 77.24000;     1.15794; 30.15370;50.00000;20.00000;4.17913;2
366.25900; 77.25000;     1.16083; 30.07874;50.00000;20.00000;4.17886;2
366.30899; 77.26000;     1.16342; 29.99504;50.00000;20.00000;4.17859;2
366.35999; 77.27000;     1.16542; 29.90236;50.00000;20.00000;4.17832;2
366.40799; 77.28000;     1.16711; 29.79822;50.00000;20.00000;4.17806;2
366.45801; 77.29000;     1.16804; 29.72712;50.00000;20.00000;4.17779;2
366.50699; 77.30000;     1.16874; 29.64842;50.00000;20.00000;4.17752;2
366.55600; 77.31000;     1.16924; 29.55188;50.00000;20.00000;4.17726;2
366.60501; 77.32000;     1.17071; 29.44910;50.00000;20.00000;4.17699;2
366.65500; 77.33000;     1.17193; 29.37540;50.00000;20.00000;4.17672;2
366.70599; 77.34000;     1.17294; 29.29419;50.00000;20.00000;4.17645;2
366.75500; 77.35000;     1.17332; 29.20152;50.00000;20.00000;4.17618;2
366.80701; 77.36000;     1.17413; 29.09488;50.00000;20.00000;4.17590;2
366.85501; 77.37000;     1.17640; 29.01992;50.00000;20.00000;4.17564;2
366.90399; 77.38000;     1.17946; 28.93610;50.00000;20.00000;4.17538;2
366.95401; 77.39000;     1.18253; 28.84093;50.00000;20.00000;4.17511;2
367.00201; 77.40000;     1.18492; 28.73429;50.00000;20.00000;4.17485;2
367.05301; 77.41000;     1.18621; 28.65933;50.00000;20.00000;4.17458;2
367.10101; 77.42000;     1.18670; 28.57552;50.00000;20.00000;4.17432;2
367.14999; 77.43000;     1.18708; 28.48159;50.00000;20.00000;4.17405;2
367.20200; 77.44000;     1.18737; 28.37620;50.00000;20.00000;4.17377;2
367.25000; 77.45000;     1.18769; 28.30261;50.00000;20.00000;4.17351;2
367.29901; 77.46000;     1.18793; 28.22254;50.00000;20.00000;4.17325;2
367.35001; 77.47000;     1.18768; 28.13123;50.00000;20.00000;4.17297;2
367.39700; 77.48000;     1.18715; 28.02958;50.00000;20.00000;4.17272;2
367.44800; 77.49000;     1.18636; 27.95849;50.00000;20.00000;4.17245;2
367.49899; 77.50000;     1.18544; 27.87853;50.00000;20.00000;4.17217;2
367.54700; 77.51000;     1.18495; 27.78961;50.00000;20.00000;4.17191;2
367.59900; 77.52000;     1.18459; 27.69693;50.00000;20.00000;4.17163;2
367.64499; 77.53000;     1.18446; 27.63356;50.00000;20.00000;4.17138;2
367.69501; 77.54000;     1.18397; 27.55611;50.00000;20.00000;4.17111;2
367.74600; 77.55000;     1.18330; 27.46854;50.00000;20.00000;4.17084;2
367.79501; 77.56000;     1.18252; 27.36826;50.00000;20.00000;4.17058;2
367.84299; 77.57000;     1.18183; 27.29717;50.00000;20.00000;4.17032;2
367.89099; 77.58000;     1.18113; 27.21710;50.00000;20.00000;4.17006;2
367.94400; 77.59000;     1.18003; 27.12829;50.00000;20.00000;4.16977;2
367.99200; 77.60000;     1.17834; 27.02800;50.00000;20.00000;4.16951;2
368.04099; 77.61000;     1.17698; 26.96066;50.00000;20.00000;4.16925;2
368.09100; 77.62000;     1.17520; 26.88581;50.00000;20.00000;4.16898;2
368.14099; 77.63000;     1.17366; 26.80075;50.00000;20.00000;4.16871;2
368.19101; 77.64000;     1.17234; 26.70171;50.00000;20.00000;4.16844;2
368.23801; 77.65000;     1.17114; 26.63062;50.00000;20.00000;4.16819;2
368.28699; 77.66000;     1.17053; 26.55055;50.00000;20.00000;4.16792;2
368.33600; 77.67000;     1.17256; 26.45913;50.00000;20.00000;4.16766;2
368.38901; 77.68000;     1.17482; 26.35510;50.00000;20.00000;4.16737;2
368.43600; 77.69000;     1.17562; 26.28400;50.00000;20.00000;4.16712;2
368.48700; 77.70000;     1.17520; 26.20393;50.00000;20.00000;4.16685;2
368.53601; 77.71000;     1.17405; 26.11637;50.00000;20.00000;4.16658;2
368.58499; 77.72000;     1.17238; 26.01859;50.00000;20.00000;4.16632;2
368.63501; 77.73000;     1.17121; 25.95135;50.00000;20.00000;4.16605;2
368.68701; 77.74000;     1.16983; 25.87640;50.00000;20.00000;4.16577;2
368.73700; 77.75000;     1.16876; 25.79133;50.00000;20.00000;4.16550;2
368.78500; 77.76000;     1.16783; 25.69105;50.00000;20.00000;4.16524;2
368.83401; 77.77000;     1.16664; 25.62120;50.00000;20.00000;4.16498;2
368.88300; 77.78000;     1.16544; 25.54250;50.00000;20.00000;4.16471;2
368.93301; 77.79000;     1.16404; 25.45357;50.00000;20.00000;4.16444;2
368.98300; 77.80000;     1.16297; 25.35329;50.00000;20.00000;4.16417;2
369.03000; 77.81000;     1.16194; 25.28344;50.00000;20.00000;4.16392;2
369.08099; 77.82000;     1.16083; 25.21235;50.00000;20.00000;4.16365;2
369.13199; 77.83000;     1.15960; 25.12728;50.00000;20.00000;4.16337;2
369.17999; 77.84000;     1.15802; 25.03325;50.00000;20.00000;4.16311;2
369.23099; 77.85000;     1.15683; 24.96601;50.00000;20.00000;4.16284;2
369.27802; 77.86000;     1.15555; 24.89242;50.00000;20.00000;4.16259;2
369.32800; 77.87000;     1.15404; 24.80985;50.00000;20.00000;4.16232;2
369.37799; 77.88000;     1.15222; 24.71593;50.00000;20.00000;4.16205;2
369.42599; 77.89000;     1.15038; 24.64983;50.00000;20.00000;4.16179;2
369.47699; 77.90000;     1.14850; 24.57624;50.00000;20.00000;4.16152;2
369.52802; 77.91000;     1.14828; 24.49117;50.00000;20.00000;4.16124;2
369.57599; 77.92000;     1.14793; 24.39464;50.00000;20.00000;4.16098;2
369.62799; 77.93000;     1.14741; 24.32741;50.00000;20.00000;4.16070;2
369.67499; 77.94000;     1.14650; 24.25245;50.00000;20.00000;4.16045;2
369.72501; 77.95000;     1.14553; 24.16863;50.00000;20.00000;4.16018;2
369.77301; 77.96000;     1.14385; 24.07221;50.00000;20.00000;4.15992;2
369.82401; 77.97000;     1.14232; 24.00487;50.00000;20.00000;4.15965;2
369.87399; 77.98000;     1.14102; 23.93002;50.00000;20.00000;4.15938;2
369.92401; 77.99000;     1.13956; 23.84496;50.00000;20.00000;4.15911;2
369.97299; 78.00000;     1.13788; 23.75092;50.00000;20.00000;4.15885;2
370.02399; 78.01000;     1.13604; 23.68494;50.00000;20.00000;4.15857;2
370.07401; 78.02000;     1.13417; 23.61384;50.00000;20.00000;4.15830;2
370.12399; 78.03000;     1.13222; 23.53514;50.00000;20.00000;4.15803;2
370.17401; 78.04000;     1.13059; 23.44496;50.00000;20.00000;4.15777;2
370.22299; 78.05000;     1.12912; 23.38148;50.00000;20.00000;4.15750;2
370.27301; 78.06000;     1.12794; 23.31038;50.00000;20.00000;4.15723;2
370.32401; 78.07000;     1.12624; 23.23043;50.00000;20.00000;4.15696;2
370.37000; 78.08000;     1.12447; 23.13139;50.00000;20.00000;4.15671;2
370.42300; 78.09000;     1.12236; 23.05780;50.00000;20.00000;4.15643;2
370.47400; 78.10000;     1.12014; 22.98409;50.00000;20.00000;4.15615;2
370.52399; 78.11000;     1.11838; 22.90039;50.00000;20.00000;4.15588;2
370.57001; 78.12000;     1.11647; 22.80635;50.00000;20.00000;4.15564;2
370.62100; 78.13000;     1.11448; 22.74162;50.00000;20.00000;4.15536;2
370.67200; 78.14000;     1.11242; 22.66927;50.00000;20.00000;4.15509;2
370.72299; 78.15000;     1.11066; 22.58932;50.00000;20.00000;4.15481;2
370.77100; 78.16000;     1.10894; 22.50039;50.00000;20.00000;4.15456;2
370.82001; 78.17000;     1.10713; 22.43816;50.00000;20.00000;4.15429;2
370.87100; 78.18000;     1.10516; 22.36706;50.00000;20.00000;4.15402;2
370.92200; 78.19000;     1.10367; 22.28711;50.00000;20.00000;4.15374;2
370.97000; 78.20000;     1.10232; 22.19955;50.00000;20.00000;4.15349;2
371.01801; 78.21000;     1.10049; 22.13856;50.00000;20.00000;4.15323;2
371.06900; 78.22000;     1.09858; 22.06996;50.00000;20.00000;4.15295;2
371.12000; 78.23000;     1.09625; 21.99251;50.00000;20.00000;4.15268;2
371.16901; 78.24000;     1.09400; 21.90369;50.00000;20.00000;4.15242;2
371.21899; 78.25000;     1.09213; 21.84021;50.00000;20.00000;4.15215;2
371.26901; 78.26000;     1.09049; 21.76911;50.00000;20.00000;4.15188;2
371.31799; 78.27000;     1.08873; 21.68780;50.00000;20.00000;4.15162;2
371.36801; 78.28000;     1.08675; 21.59637;50.00000;20.00000;4.15135;2
371.41699; 78.29000;     1.08465; 21.53289;50.00000;20.00000;4.15108;2
371.46899; 78.30000;     1.08341; 21.46315;50.00000;20.00000;4.15081;2
371.51901; 78.31000;     1.08208; 21.38695;50.00000;20.00000;4.15054;2
371.56699; 78.32000;     1.08081; 21.30188;50.00000;20.00000;4.15028;2
371.61700; 78.33000;     1.07910; 21.24215;50.00000;20.00000;4.15001;2
371.66901; 78.34000;     1.07719; 21.17616;50.00000;20.00000;4.14973;2
371.71899; 78.35000;     1.07534; 21.10132;50.00000;20.00000;4.14946;2
371.76700; 78.36000;     1.07357; 21.01364;50.00000;20.00000;4.14921;2
371.81699; 78.37000;     1.07172; 20.95140;50.00000;20.00000;4.14894;2
371.86700; 78.38000;     1.06976; 20.88417;50.00000;20.00000;4.14867;2
371.91599; 78.39000;     1.06764; 20.80796;50.00000;20.00000;4.14841;2
371.96701; 78.40000;     1.06545; 20.72290;50.00000;20.00000;4.14813;2
372.01901; 78.41000;     1.06348; 20.66452;50.00000;20.00000;4.14785;2
372.06799; 78.42000;     1.06148; 20.59854;50.00000;20.00000;4.14759;2
372.11499; 78.43000;     1.05943; 20.51972;50.00000;20.00000;4.14734;2
372.16699; 78.44000;     1.05737; 20.42205;50.00000;20.00000;4.14706;2
372.21701; 78.45000;     1.05535; 20.35857;50.00000;20.00000;4.14679;2
372.26599; 78.46000;     1.05328; 20.28747;50.00000;20.00000;4.14653;2
372.31500; 78.47000;     1.05128; 20.20752;50.00000;20.00000;4.14626;2
372.36499; 78.48000;     1.04920; 20.11859;50.00000;20.00000;4.14600;2
372.41501; 78.49000;     1.04711; 20.06022;50.00000;20.00000;4.14573;2
372.46600; 78.50000;     1.04522; 19.99798;50.00000;20.00000;4.14545;2
372.51599; 78.51000;     1.04332; 19.92938;50.00000;20.00000;4.14519;2
372.56601; 78.52000;     1.04140; 19.85068;50.00000;20.00000;4.14492;2
372.61499; 78.53000;     1.03938; 19.79480;50.00000;20.00000;4.14465;2
372.66400; 78.54000;     1.03746; 19.73131;50.00000;20.00000;4.14439;2
372.71399; 78.55000;     1.03568; 19.65897;50.00000;20.00000;4.14412;2
372.76300; 78.56000;     1.03433; 19.57777;50.00000;20.00000;4.14386;2
372.81500; 78.57000;     1.03254; 19.52064;50.00000;20.00000;4.14358;2
372.86401; 78.58000;     1.03055; 19.45715;50.00000;20.00000;4.14332;2
372.91501; 78.59000;     1.02861; 19.38470;50.00000;20.00000;4.14304;2
372.96399; 78.60000;     1.02661; 19.30349;50.00000;20.00000;4.14278;2
373.01401; 78.61000;     1.02464; 19.24637;50.00000;20.00000;4.14251;2
373.06500; 78.62000;     1.02252; 19.18163;50.00000;20.00000;4.14224;2
373.11301; 78.63000;     1.02059; 19.10668;50.00000;20.00000;4.14198;2
373.16501; 78.64000;     1.01844; 19.02547;50.00000;20.00000;4.14170;2
373.21399; 78.65000;     1.01583; 18.96960;50.00000;20.00000;4.14144;2
373.26300; 78.66000;     1.01405; 18.90736;50.00000;20.00000;4.14118;2
373.31400; 78.67000;     1.01192; 18.83751;50.00000;20.00000;4.14090;2
373.36499; 78.68000;     1.00975; 18.75881;50.00000;20.00000;4.14063;2
373.41400; 78.69000;     1.00753; 18.70418;50.00000;20.00000;4.14037;2
373.46500; 78.70000;     1.00547; 18.64206;50.00000;20.00000;4.14010;2
373.51401; 78.71000;     1.00342; 18.57221;50.00000;20.00000;4.13983;2
373.56299; 78.72000;     1.00126; 18.49090;50.00000;20.00000;4.13957;2
373.61499; 78.73000;     0.99902; 18.43377;50.00000;20.00000;4.13929;2
373.66400; 78.74000;     0.99685; 18.36903;50.00000;20.00000;4.13903;2
373.71399; 78.75000;     0.99471; 18.29669;50.00000;20.00000;4.13876;2
373.76001; 78.76000;     0.99270; 18.21537;50.00000;20.00000;4.13851;2
373.81100; 78.77000;     0.99078; 18.15950;50.00000;20.00000;4.13824;2
373.85901; 78.78000;     0.98862; 18.09737;50.00000;20.00000;4.13798;2
373.91199; 78.79000;     0.98636; 18.02878;50.00000;20.00000;4.13770;2
373.96301; 78.80000;     0.98423; 17.95007;50.00000;20.00000;4.13743;2
374.01199; 78.81000;     0.98216; 17.89806;50.00000;20.00000;4.13716;2
374.06500; 78.82000;     0.98015; 17.83707;50.00000;20.00000;4.13688;2
374.11099; 78.83000;     0.97815; 17.76972;50.00000;20.00000;4.13663;2
374.16299; 78.84000;     0.97636; 17.69488;50.00000;20.00000;4.13636;2
374.21100; 78.85000;     0.97428; 17.64025;50.00000;20.00000;4.13610;2
374.26199; 78.86000;     0.97223; 17.57938;50.00000;20.00000;4.13583;2
374.31100; 78.87000;     0.97024; 17.51078;50.00000;20.00000;4.13556;2
374.36099; 78.88000;     0.96808; 17.43208;50.00000;20.00000;4.13529;2
374.41199; 78.89000;     0.96594; 17.37995;50.00000;20.00000;4.13502;2
374.46100; 78.90000;     0.96412; 17.32157;50.00000;20.00000;4.13476;2
374.50900; 78.91000;     0.96217; 17.25809;50.00000;20.00000;4.13450;2
374.56100; 78.92000;     0.96016; 17.18574;50.00000;20.00000;4.13422;2
374.61099; 78.93000;     0.95808; 17.13622;50.00000;20.00000;4.13396;2
374.66101; 78.94000;     0.95590; 17.08671;50.00000;20.00000;4.13369;2
374.71301; 78.95000;     0.95351; 17.01936;50.00000;20.00000;4.13341;2
374.76199; 78.96000;     0.95131; 16.94440;50.00000;20.00000;4.13315;2
374.81100; 78.97000;     0.94931; 16.89625;50.00000;20.00000;4.13289;2
374.86099; 78.98000;     0.94753; 16.83787;50.00000;20.00000;4.13262;2
374.91299; 78.99000;     0.94592; 16.77053;50.00000;20.00000;4.13234;2
374.96201; 79.00000;     0.94417; 16.69693;50.00000;20.00000;4.13208;2
375.01099; 79.01000;     0.94203; 16.64742;50.00000;20.00000;4.13181;2
375.06100; 79.02000;     0.94008; 16.59154;50.00000;20.00000;4.13155;2
375.11200; 79.03000;     0.93838; 16.52930;50.00000;20.00000;4.13127;2
375.15900; 79.04000;     0.93682; 16.45946;50.00000;20.00000;4.13102;2
375.21201; 79.05000;     0.93506; 16.40994;50.00000;20.00000;4.13074;2
375.26099; 79.06000;     0.93302; 16.35281;50.00000;20.00000;4.13048;2
375.31100; 79.07000;     0.93077; 16.28933;50.00000;20.00000;4.13021;2
375.36099; 79.08000;     0.92890; 16.21823;50.00000;20.00000;4.12994;2
375.40900; 79.09000;     0.92668; 16.16622;50.00000;20.00000;4.12969;2
375.45999; 79.10000;     0.92470; 16.11034;50.00000;20.00000;4.12941;2
375.51001; 79.11000;     0.92294; 16.04810;50.00000;20.00000;4.12915;2
375.56201; 79.12000;     0.92098; 15.97826;50.00000;20.00000;4.12887;2
375.60901; 79.13000;     0.91907; 15.93010;50.00000;20.00000;4.12862;2
375.66000; 79.14000;     0.91728; 15.87548;50.00000;20.00000;4.12834;2
375.70999; 79.15000;     0.91537; 15.81324;50.00000;20.00000;4.12808;2
375.76001; 79.16000;     0.91337; 15.74090;50.00000;20.00000;4.12781;2
375.81299; 79.17000;     0.91137; 15.69013;50.00000;20.00000;4.12752;2
375.86301; 79.18000;     0.90935; 15.63425;50.00000;20.00000;4.12726;2
375.90900; 79.19000;     0.90729; 15.57202;50.00000;20.00000;4.12701;2
375.96100; 79.20000;     0.90523; 15.50478;50.00000;20.00000;4.12673;2
376.01001; 79.21000;     0.90329; 15.45651;50.00000;20.00000;4.12647;2
376.06201; 79.22000;     0.90127; 15.40314;50.00000;20.00000;4.12619;2
376.11200; 79.23000;     0.89896; 15.34351;50.00000;20.00000;4.12593;2
376.16299; 79.24000;     0.89675; 15.27491;50.00000;20.00000;4.12565;2
376.21100; 79.25000;     0.89462; 15.22540;50.00000;20.00000;4.12540;2
376.26199; 79.26000;     0.89254; 15.17077;50.00000;20.00000;4.12512;2
376.31201; 79.27000;     0.89058; 15.10990;50.00000;20.00000;4.12486;2
376.36301; 79.28000;     0.88847; 15.04255;50.00000;20.00000;4.12458;2
376.41299; 79.29000;     0.88630; 14.99564;50.00000;20.00000;4.12432;2
376.46301; 79.30000;     0.88426; 14.94476;50.00000;20.00000;4.12405;2
376.51300; 79.31000;     0.88239; 14.88900;50.00000;20.00000;4.12378;2
376.56299; 79.32000;     0.88045; 14.82552;50.00000;20.00000;4.12352;2
376.61200; 79.33000;     0.87823; 14.76953;50.00000;20.00000;4.12325;2
376.66199; 79.34000;     0.87623; 14.71501;50.00000;20.00000;4.12299;2
376.71399; 79.35000;     0.87427; 14.65539;50.00000;20.00000;4.12271;2
376.76199; 79.36000;     0.87239; 14.58554;50.00000;20.00000;4.12245;2
376.81299; 79.37000;     0.87056; 14.53602;50.00000;20.00000;4.12218;2
376.86401; 79.38000;     0.86858; 14.48140;50.00000;20.00000;4.12191;2
376.91299; 79.39000;     0.86659; 14.42177;50.00000;20.00000;4.12165;2
376.96301; 79.40000;     0.86469; 14.35704;50.00000;20.00000;4.12138;2
377.01501; 79.41000;     0.86280; 14.31252;50.00000;20.00000;4.12110;2
377.06400; 79.42000;     0.86092; 14.26300;50.00000;20.00000;4.12084;2
377.11499; 79.43000;     0.85879; 14.20724;50.00000;20.00000;4.12057;2
377.16299; 79.44000;     0.85684; 14.14500;50.00000;20.00000;4.12031;2
377.21600; 79.45000;     0.85476; 14.10048;50.00000;20.00000;4.12003;2
377.26401; 79.46000;     0.85281; 14.05096;50.00000;20.00000;4.11977;2
377.31500; 79.47000;     0.85102; 13.99520;50.00000;20.00000;4.11950;2
377.36700; 79.48000;     0.84964; 13.92910;50.00000;20.00000;4.11922;2
377.41400; 79.49000;     0.84822; 13.88470;50.00000;20.00000;4.11897;2
377.46600; 79.50000;     0.84645; 13.83393;50.00000;20.00000;4.11869;2
377.51501; 79.51000;     0.84434; 13.77555;50.00000;20.00000;4.11843;2
377.56699; 79.52000;     0.84239; 13.70821;50.00000;20.00000;4.11815;2
377.61600; 79.53000;     0.84055; 13.66119;50.00000;20.00000;4.11789;2
377.66699; 79.54000;     0.83861; 13.61042;50.00000;20.00000;4.11762;2
377.71701; 79.55000;     0.83671; 13.55455;50.00000;20.00000;4.11735;2
377.76700; 79.56000;     0.83474; 13.49367;50.00000;20.00000;4.11709;2
377.81900; 79.57000;     0.83269; 13.45426;50.00000;20.00000;4.11681;2
377.86899; 79.58000;     0.83071; 13.40861;50.00000;20.00000;4.11654;2
377.91699; 79.59000;     0.82880; 13.35523;50.00000;20.00000;4.11629;2
377.96701; 79.60000;     0.82681; 13.29561;50.00000;20.00000;4.11602;2
378.01801; 79.61000;     0.82478; 13.25120;50.00000;20.00000;4.11575;2
378.06900; 79.62000;     0.82281; 13.19907;50.00000;20.00000;4.11548;2
378.11801; 79.63000;     0.82076; 13.14069;50.00000;20.00000;4.11521;2
378.16800; 79.64000;     0.81884; 13.07846;50.00000;20.00000;4.11495;2
378.21899; 79.65000;     0.81687; 13.03655;50.00000;20.00000;4.11468;2
378.26801; 79.66000;     0.81498; 12.98965;50.00000;20.00000;4.11442;2
378.31699; 79.67000;     0.81301; 12.93877;50.00000;20.00000;4.11415;2
378.37000; 79.68000;     0.81119; 12.88164;50.00000;20.00000;4.11387;2
378.42001; 79.69000;     0.80922; 12.83973;50.00000;20.00000;4.11360;2
378.46799; 79.70000;     0.80757; 12.79158;50.00000;20.00000;4.11335;2
378.51901; 79.71000;     0.80575; 12.73820;50.00000;20.00000;4.11308;2
378.57001; 79.72000;     0.80395; 12.67858;50.00000;20.00000;4.11280;2
378.62000; 79.73000;     0.80195; 12.63667;50.00000;20.00000;4.11254;2
378.67001; 79.74000;     0.80000; 12.58965;50.00000;20.00000;4.11227;2
378.72198; 79.75000;     0.79804; 12.53763;50.00000;20.00000;4.11199;2
378.76999; 79.76000;     0.79608; 12.47926;50.00000;20.00000;4.11174;2
378.82101; 79.77000;     0.79422; 12.43599;50.00000;20.00000;4.11147;2
378.87100; 79.78000;     0.79231; 12.38908;50.00000;20.00000;4.11120;2
378.92200; 79.79000;     0.79030; 12.33571;50.00000;20.00000;4.11093;2
378.97198; 79.80000;     0.78837; 12.27608;50.00000;20.00000;4.11066;2
379.02100; 79.81000;     0.78639; 12.23667;50.00000;20.00000;4.11040;2
379.07300; 79.82000;     0.78446; 12.19352;50.00000;20.00000;4.11012;2
379.12000; 79.83000;     0.78247; 12.14525;50.00000;20.00000;4.10987;2
379.17200; 79.84000;     0.78052; 12.09073;50.00000;20.00000;4.10960;2
379.22198; 79.85000;     0.77869; 12.05132;50.00000;20.00000;4.10933;2
379.27301; 79.86000;     0.77695; 12.00817;50.00000;20.00000;4.10906;2
379.32300; 79.87000;     0.77512; 11.95990;50.00000;20.00000;4.10879;2
379.37399; 79.88000;     0.77315; 11.90664;50.00000;20.00000;4.10852;2
379.42300; 79.89000;     0.77119; 11.86984;50.00000;20.00000;4.10826;2
379.47299; 79.90000;     0.76935; 11.82793;50.00000;20.00000;4.10799;2
379.52301; 79.91000;     0.76758; 11.78091;50.00000;20.00000;4.10773;2
379.57401; 79.92000;     0.76573; 11.72753;50.00000;20.00000;4.10746;2
379.62399; 79.93000;     0.76384; 11.68949;50.00000;20.00000;4.10719;2
379.67300; 79.94000;     0.76193; 11.64383;50.00000;20.00000;4.10693;2
379.72400; 79.95000;     0.75993; 11.59295;50.00000;20.00000;4.10666;2
379.77399; 79.96000;     0.75810; 11.53583;50.00000;20.00000;4.10639;2
379.82501; 79.97000;     0.75653; 11.49653;50.00000;20.00000;4.10612;2
379.87500; 79.98000;     0.75474; 11.45213;50.00000;20.00000;4.10585;2
379.92499; 79.99000;     0.75285; 11.40386;50.00000;20.00000;4.10559;2
379.97501; 80.00000;     0.75111; 11.35173;50.00000;20.00000;4.10532;2
380.02600; 80.01000;     0.74923; 11.31618;50.00000;20.00000;4.10505;2
380.07501; 80.02000;     0.74738; 11.27564;50.00000;20.00000;4.10479;2
380.12701; 80.03000;     0.74564; 11.22987;50.00000;20.00000;4.10451;2
380.17499; 80.04000;     0.74389; 11.17785;50.00000;20.00000;4.10426;2
380.22699; 80.05000;     0.74206; 11.14106;50.00000;20.00000;4.10398;2
380.27701; 80.06000;     0.74027; 11.10040;50.00000;20.00000;4.10371;2
380.32401; 80.07000;     0.73844; 11.05338;50.00000;20.00000;4.10346;2
380.37701; 80.08000;     0.73659; 11.00136;50.00000;20.00000;4.10318;2
380.42700; 80.09000;     0.73480; 10.96332;50.00000;20.00000;4.10291;2
380.47601; 80.10000;     0.73318; 10.92141;50.00000;20.00000;4.10265;2
380.52600; 80.11000;     0.73130; 10.87314;50.00000;20.00000;4.10239;2
380.57501; 80.12000;     0.72934; 10.81602;50.00000;20.00000;4.10213;2
380.62601; 80.13000;     0.72766; 10.77786;50.00000;20.00000;4.10186;2
380.67700; 80.14000;     0.72595; 10.73606;50.00000;20.00000;4.10158;2
380.72699; 80.15000;     0.72431; 10.69154;50.00000;20.00000;4.10132;2
380.77499; 80.16000;     0.72247; 10.64328;50.00000;20.00000;4.10106;2
380.82599; 80.17000;     0.72062; 10.60909;50.00000;20.00000;4.10079;2
380.87701; 80.18000;     0.71917; 10.57093;50.00000;20.00000;4.10052;2
380.92801; 80.19000;     0.71742; 10.52652;50.00000;20.00000;4.10025;2
380.97800; 80.20000;     0.71567; 10.47826;50.00000;20.00000;4.09998;2
381.02701; 80.21000;     0.71388; 10.44396;50.00000;20.00000;4.09972;2
381.07800; 80.22000;     0.71225; 10.40591;50.00000;20.00000;4.09945;2
381.12900; 80.23000;     0.71053; 10.36151;50.00000;20.00000;4.09918;2
381.17801; 80.24000;     0.70886; 10.31324;50.00000;20.00000;4.09892;2
381.22699; 80.25000;     0.70709; 10.27894;50.00000;20.00000;4.09866;2
381.27701; 80.26000;     0.70548; 10.23828;50.00000;20.00000;4.09839;2
381.32700; 80.27000;     0.70377; 10.19138;50.00000;20.00000;4.09813;2
381.37799; 80.28000;     0.70209; 10.13925;50.00000;20.00000;4.09786;2
381.42899; 80.29000;     0.70050; 10.10495;50.00000;20.00000;4.09759;2
381.48001; 80.30000;     0.69892; 10.06566;50.00000;20.00000;4.09732;2
381.52802; 80.31000;     0.69723; 10.02125;50.00000;20.00000;4.09706;2
381.57800; 80.32000;     0.69565;  9.97298;50.00000;20.00000;4.09680;2
381.62799; 80.33000;     0.69398;  9.93868;50.00000;20.00000;4.09653;2
381.67899; 80.34000;     0.69233;  9.89927;50.00000;20.00000;4.09626;2
381.72699; 80.35000;     0.69064;  9.85362;50.00000;20.00000;4.09600;2
381.77899; 80.36000;     0.68910;  9.80535;50.00000;20.00000;4.09573;2
381.82800; 80.37000;     0.68762;  9.77105;50.00000;20.00000;4.09547;2
381.87900; 80.38000;     0.68604;  9.73551;50.00000;20.00000;4.09520;2
381.93100; 80.39000;     0.68454;  9.69621;50.00000;20.00000;4.09492;2
381.98001; 80.40000;     0.68306;  9.65430;50.00000;20.00000;4.09466;2
382.02899; 80.41000;     0.68139;  9.62511;50.00000;20.00000;4.09440;2
382.07901; 80.42000;     0.67980;  9.59082;50.00000;20.00000;4.09413;2
