Repository: TristanHehnen/BESKID_ExperimentalData

# Experimental Data of the BESKID Project

The repository contains the public experimental data of the BESKID project.

The primary material investigate is Poly(methyl methacrylate) (PMMA).

The materials have been examined in various experimental setups, across different sizes, from micro- to real-scale. Data of the following setups is available:
- Thermogravimetric analysis (TGA)
- Micro-scale combustion calorimetry (MCC)
- Differential scanning calorimetry (DSC)
- Cone calorimetry

File: ExpData/TGA/DE_6mm/ExpDat_PMMA_DE_6mm_5Kmin_03.txt (part 13 of 25)
#SEG. 2:                     ;30�C/5.0(K/min)/700�C
#SEG. 3:                     ;700�C/00:10/700�C
##Temp./�C;Time/min;DSC/(mW/mg);Mass/%;Gas Flow(purge2)/(ml/min);Gas Flow(protective)/(ml/min);Sensit./(uV/mW);Segment
349.20401; 73.85000;      1.48436; 59.15502;50.00000;20.00000;4.27161;2
349.25400; 73.86000;      1.48564; 59.06232;50.00000;20.00000;4.27134;2
349.30399; 73.87000;      1.48711; 58.99449;50.00000;20.00000;4.27107;2
349.35400; 73.88000;      1.48863; 58.91884;50.00000;20.00000;4.27079;2
349.40399; 73.89000;      1.49008; 58.82999;50.00000;20.00000;4.27052;2
349.45401; 73.90000;      1.49132; 58.73729;50.00000;20.00000;4.27024;2
349.50299; 73.91000;      1.49208; 58.67203;50.00000;20.00000;4.26998;2
349.55399; 73.92000;      1.49293; 58.59509;50.00000;20.00000;4.26970;2
349.60300; 73.93000;      1.49375; 58.51033;50.00000;20.00000;4.26943;2
349.65302; 73.94000;      1.49485; 58.41367;50.00000;20.00000;4.26916;2
349.70401; 73.95000;      1.49620; 58.33544;50.00000;20.00000;4.26888;2
349.75201; 73.96000;      1.49746; 58.25454;50.00000;20.00000;4.26861;2
349.80499; 73.97000;      1.49873; 58.16441;50.00000;20.00000;4.26832;2
349.85300; 73.98000;      1.50022; 58.06786;50.00000;20.00000;4.26806;2
349.90302; 73.99000;      1.50149; 58.00131;50.00000;20.00000;4.26779;2
349.95499; 74.00000;      1.50255; 57.92823;50.00000;20.00000;4.26750;2
350.00500; 74.01000;      1.50327; 57.84335;50.00000;20.00000;4.26723;2
350.05301; 74.02000;      1.50363; 57.74808;50.00000;20.00000;4.26697;2
350.10400; 74.03000;      1.50380; 57.68025;50.00000;20.00000;4.26669;2
350.15302; 74.04000;      1.50387; 57.60320;50.00000;20.00000;4.26642;2
350.20401; 74.05000;      1.50403; 57.51575;50.00000;20.00000;4.26614;2
350.25299; 74.06000;      1.50463; 57.41792;50.00000;20.00000;4.26587;2
350.30399; 74.07000;      1.50512; 57.34997;50.00000;20.00000;4.26559;2
350.35400; 74.08000;      1.50578; 57.27560;50.00000;20.00000;4.26532;2
350.40399; 74.09000;      1.50625; 57.19341;50.00000;20.00000;4.26505;2
350.45499; 74.10000;      1.50639; 57.10071;50.00000;20.00000;4.26477;2
350.50400; 74.11000;      1.50661; 57.03288;50.00000;20.00000;4.26450;2
350.55499; 74.12000;      1.50667; 56.95711;50.00000;20.00000;4.26422;2
350.60199; 74.13000;      1.50674; 56.87235;50.00000;20.00000;4.26396;2
350.65201; 74.14000;      1.50686; 56.77568;50.00000;20.00000;4.26369;2
350.70200; 74.15000;      1.50700; 56.70657;50.00000;20.00000;4.26342;2
350.75201; 74.16000;      1.50741; 56.63091;50.00000;20.00000;4.26314;2
350.80099; 74.17000;      1.50779; 56.54604;50.00000;20.00000;4.26287;2
350.85300; 74.18000;      1.50800; 56.45077;50.00000;20.00000;4.26259;2
350.89999; 74.19000;      1.50786; 56.38294;50.00000;20.00000;4.26233;2
350.95300; 74.20000;      1.50742; 56.30845;50.00000;20.00000;4.26204;2
351.00101; 74.21000;      1.50659; 56.22626;50.00000;20.00000;4.26178;2
351.05301; 74.22000;      1.50590; 56.12061;50.00000;20.00000;4.26150;2
351.10400; 74.23000;      1.50529; 56.04355;50.00000;20.00000;4.26122;2
351.15201; 74.24000;      1.50465; 55.96393;50.00000;20.00000;4.26096;2
351.20499; 74.25000;      1.50341; 55.87520;50.00000;20.00000;4.26067;2
351.25400; 74.26000;      1.50227; 55.77468;50.00000;20.00000;4.26040;2
351.30200; 74.27000;      1.50122; 55.70556;50.00000;20.00000;4.26014;2
351.35199; 74.28000;      1.50096; 55.62979;50.00000;20.00000;4.25986;2
351.40302; 74.29000;      1.50076; 55.54632;50.00000;20.00000;4.25958;2
351.45300; 74.30000;      1.50040; 55.45362;50.00000;20.00000;4.25931;2
351.50000; 74.31000;      1.49930; 55.38836;50.00000;20.00000;4.25905;2
351.55200; 74.32000;      1.49743; 55.31656;50.00000;20.00000;4.25877;2
351.60199; 74.33000;      1.49546; 55.23308;50.00000;20.00000;4.25850;2
351.65100; 74.34000;      1.49283; 55.13653;50.00000;20.00000;4.25823;2
351.70099; 74.35000;      1.48966; 55.06730;50.00000;20.00000;4.25795;2
351.75000; 74.36000;      1.48693; 55.00064;50.00000;20.00000;4.25769;2
351.80099; 74.37000;      1.48427; 54.91459;50.00000;20.00000;4.25741;2
351.85001; 74.38000;      1.48162; 54.81407;50.00000;20.00000;4.25714;2
351.89999; 74.39000;      1.47856; 54.74496;50.00000;20.00000;4.25687;2
351.95001; 74.40000;      1.47476; 54.66790;50.00000;20.00000;4.25659;2
351.99899; 74.41000;      1.47096; 54.58174;50.00000;20.00000;4.25633;2
352.04901; 74.42000;      1.46649; 54.48519;50.00000;20.00000;4.25605;2
352.10001; 74.43000;      1.46173; 54.41736;50.00000;20.00000;4.25577;2
352.14899; 74.44000;      1.45726; 54.34428;50.00000;20.00000;4.25551;2
352.19800; 74.45000;      1.45467; 54.26325;50.00000;20.00000;4.25524;2
352.24899; 74.46000;      1.45334; 54.17067;50.00000;20.00000;4.25496;2
352.29901; 74.47000;      1.45231; 54.10272;50.00000;20.00000;4.25469;2
352.34900; 74.48000;      1.45108; 54.02707;50.00000;20.00000;4.25441;2
352.39999; 74.49000;      1.44973; 53.93962;50.00000;20.00000;4.25414;2
352.45001; 74.50000;      1.44874; 53.84039;50.00000;20.00000;4.25386;2
352.49899; 74.51000;      1.44858; 53.76999;50.00000;20.00000;4.25359;2
352.54901; 74.52000;      1.44921; 53.69293;50.00000;20.00000;4.25332;2
352.59900; 74.53000;      1.44943; 53.60549;50.00000;20.00000;4.25305;2
352.64999; 74.54000;      1.44932; 53.50894;50.00000;20.00000;4.25277;2
352.70099; 74.55000;      1.44908; 53.43971;50.00000;20.00000;4.25249;2
352.75000; 74.56000;      1.44856; 53.36008;50.00000;20.00000;4.25222;2
352.79999; 74.57000;      1.44746; 53.27007;50.00000;20.00000;4.25195;2
352.84900; 74.58000;      1.44569; 53.16827;50.00000;20.00000;4.25168;2
352.89801; 74.59000;      1.44402; 53.09647;50.00000;20.00000;4.25142;2
352.95200; 74.60000;      1.44158; 53.01684;50.00000;20.00000;4.25112;2
353.00201; 74.61000;      1.43897; 52.92940;50.00000;20.00000;4.25085;2
353.05301; 74.62000;      1.43638; 52.83285;50.00000;20.00000;4.25057;2
353.10101; 74.63000;      1.43383; 52.76758;50.00000;20.00000;4.25031;2
353.15201; 74.64000;      1.43122; 52.69578;50.00000;20.00000;4.25003;2
353.20099; 74.65000;      1.42848; 52.61488;50.00000;20.00000;4.24976;2
353.25101; 74.66000;      1.42482; 52.52218;50.00000;20.00000;4.24949;2
353.29901; 74.67000;      1.42076; 52.45306;50.00000;20.00000;4.24923;2
353.35001; 74.68000;      1.41679; 52.37601;50.00000;20.00000;4.24895;2
353.39899; 74.69000;      1.41291; 52.28728;50.00000;20.00000;4.24868;2
353.44901; 74.70000;      1.40934; 52.18676;50.00000;20.00000;4.24841;2
353.50101; 74.71000;      1.40593; 52.11765;50.00000;20.00000;4.24812;2
353.54999; 74.72000;      1.40226; 52.04059;50.00000;20.00000;4.24786;2
353.60101; 74.73000;      1.39961; 51.95315;50.00000;20.00000;4.24758;2
353.64999; 74.74000;      1.39867; 51.85531;50.00000;20.00000;4.24731;2
353.70001; 74.75000;      1.39846; 51.78876;50.00000;20.00000;4.24704;2
353.75101; 74.76000;      1.39793; 51.71568;50.00000;20.00000;4.24676;2
353.79901; 74.77000;      1.39648; 51.63209;50.00000;20.00000;4.24650;2
353.85001; 74.78000;      1.39443; 51.53554;50.00000;20.00000;4.24622;2
353.90100; 74.79000;      1.39215; 51.46630;50.00000;20.00000;4.24594;2
353.94901; 74.80000;      1.38993; 51.38668;50.00000;20.00000;4.24568;2
354.00201; 74.81000;      1.38707; 51.29538;50.00000;20.00000;4.24539;2
354.05099; 74.82000;      1.38380; 51.19486;50.00000;20.00000;4.24512;2
354.09900; 74.83000;      1.38036; 51.12703;50.00000;20.00000;4.24486;2
354.14999; 74.84000;      1.37713; 51.05395;50.00000;20.00000;4.24458;2
354.20099; 74.85000;      1.37412; 50.97164;50.00000;20.00000;4.24430;2
354.25101; 74.86000;      1.37135; 50.88034;50.00000;20.00000;4.24403;2
354.29999; 74.87000;      1.36890; 50.81508;50.00000;20.00000;4.24376;2
354.35001; 74.88000;      1.36638; 50.74071;50.00000;20.00000;4.24349;2
354.39999; 74.89000;      1.36370; 50.65584;50.00000;20.00000;4.24322;2
354.45099; 74.90000;      1.36094; 50.55928;50.00000;20.00000;4.24294;2
354.50299; 74.91000;      1.35817; 50.49005;50.00000;20.00000;4.24266;2
354.54999; 74.92000;      1.35531; 50.41440;50.00000;20.00000;4.24240;2
354.60101; 74.93000;      1.35217; 50.32952;50.00000;20.00000;4.24212;2
354.65201; 74.94000;      1.34877; 50.23040;50.00000;20.00000;4.24185;2
354.70099; 74.95000;      1.34556; 50.16246;50.00000;20.00000;4.24158;2
354.75299; 74.96000;      1.34286; 50.08680;50.00000;20.00000;4.24129;2
354.80200; 74.97000;      1.33994; 50.00193;50.00000;20.00000;4.24103;2
354.85199; 74.98000;      1.33660; 49.90538;50.00000;20.00000;4.24075;2
354.90201; 74.99000;      1.33272; 49.83883;50.00000;20.00000;4.24048;2
354.95099; 75.00000;      1.32883; 49.76446;50.00000;20.00000;4.24022;2
355.00101; 75.01000;      1.32469; 49.67958;50.00000;20.00000;4.23994;2
355.05200; 75.02000;      1.32060; 49.58303;50.00000;20.00000;4.23966;2
355.10400; 75.03000;      1.31850; 49.51649;50.00000;20.00000;4.23938;2
355.15399; 75.04000;      1.31754; 49.44340;50.00000;20.00000;4.23911;2
355.20401; 75.05000;      1.31676; 49.35981;50.00000;20.00000;4.23884;2
355.25500; 75.06000;      1.31563; 49.26326;50.00000;20.00000;4.23856;2
355.30600; 75.07000;      1.31435; 49.19543;50.00000;20.00000;4.23828;2
355.35599; 75.08000;      1.31300; 49.11709;50.00000;20.00000;4.23801;2
355.40399; 75.09000;      1.31128; 49.02567;50.00000;20.00000;4.23775;2
355.45599; 75.10000;      1.30956; 48.92130;50.00000;20.00000;4.23746;2
355.50500; 75.11000;      1.30792; 48.84822;50.00000;20.00000;4.23720;2
355.55600; 75.12000;      1.30655; 48.76731;50.00000;20.00000;4.23692;2
355.60599; 75.13000;      1.30476; 48.67718;50.00000;20.00000;4.23665;2
355.65500; 75.14000;      1.30291; 48.57678;50.00000;20.00000;4.23638;2
355.70599; 75.15000;      1.30079; 48.50357;50.00000;20.00000;4.23610;2
355.75601; 75.16000;      1.29860; 48.42652;50.00000;20.00000;4.23583;2
355.80499; 75.17000;      1.29645; 48.33908;50.00000;20.00000;4.23556;2
355.85699; 75.18000;      1.29435; 48.23996;50.00000;20.00000;4.23528;2
355.90701; 75.19000;      1.29256; 48.16290;50.00000;20.00000;4.23501;2
355.95599; 75.20000;      1.29082; 48.08596;50.00000;20.00000;4.23474;2
356.00800; 75.21000;      1.28899; 47.99980;50.00000;20.00000;4.23446;2
356.05600; 75.22000;      1.28715; 47.90057;50.00000;20.00000;4.23419;2
356.10699; 75.23000;      1.28537; 47.83145;50.00000;20.00000;4.23392;2
356.15799; 75.24000;      1.28339; 47.75440;50.00000;20.00000;4.23364;2
356.20999; 75.25000;      1.28145; 47.66695;50.00000;20.00000;4.23336;2
356.25900; 75.26000;      1.27949; 47.56912;50.00000;20.00000;4.23309;2
356.30701; 75.27000;      1.27749; 47.50129;50.00000;20.00000;4.23283;2
356.35999; 75.28000;      1.27505; 47.42552;50.00000;20.00000;4.23254;2
356.40900; 75.29000;      1.27261; 47.34064;50.00000;20.00000;4.23227;2
356.46100; 75.30000;      1.27006; 47.24678;50.00000;20.00000;4.23199;2
356.51001; 75.31000;      1.26762; 47.17754;50.00000;20.00000;4.23172;2
356.56000; 75.32000;      1.26517; 47.10049;50.00000;20.00000;4.23145;2
356.61099; 75.33000;      1.26296; 47.01304;50.00000;20.00000;4.23117;2
356.65900; 75.34000;      1.26207; 46.91649;50.00000;20.00000;4.23091;2
356.71201; 75.35000;      1.26188; 46.85123;50.00000;20.00000;4.23062;2
356.75800; 75.36000;      1.26193; 46.78083;50.00000;20.00000;4.23037;2
356.81100; 75.37000;      1.26164; 46.69981;50.00000;20.00000;4.23008;2
356.86099; 75.38000;      1.26094; 46.60723;50.00000;20.00000;4.22981;2
356.91000; 75.39000;      1.25953; 46.53799;50.00000;20.00000;4.22954;2
356.96201; 75.40000;      1.25763; 46.45966;50.00000;20.00000;4.22926;2
357.00900; 75.41000;      1.25577; 46.36836;50.00000;20.00000;4.22900;2
357.06000; 75.42000;      1.25408; 46.26784;50.00000;20.00000;4.22873;2
357.11200; 75.43000;      1.25227; 46.19732;50.00000;20.00000;4.22844;2
357.16400; 75.44000;      1.25067; 46.12038;50.00000;20.00000;4.22816;2
357.21301; 75.45000;      1.24934; 46.03294;50.00000;20.00000;4.22789;2
357.26099; 75.46000;      1.24819; 45.93370;50.00000;20.00000;4.22763;2
357.31100; 75.47000;      1.24733; 45.86587;50.00000;20.00000;4.22736;2
357.36099; 75.48000;      1.24601; 45.79022;50.00000;20.00000;4.22709;2
357.41400; 75.49000;      1.24462; 45.70534;50.00000;20.00000;4.22680;2
357.46301; 75.50000;      1.24298; 45.60482;50.00000;20.00000;4.22653;2
357.51501; 75.51000;      1.24082; 45.53174;50.00000;20.00000;4.22625;2
357.56400; 75.52000;      1.23911; 45.45083;50.00000;20.00000;4.22599;2
357.60999; 75.53000;      1.23781; 45.36210;50.00000;20.00000;4.22574;2
357.66299; 75.54000;      1.23619; 45.26158;50.00000;20.00000;4.22545;2
357.71201; 75.55000;      1.23431; 45.19235;50.00000;20.00000;4.22518;2
357.76199; 75.56000;      1.23198; 45.11541;50.00000;20.00000;4.22491;2
357.81400; 75.57000;      1.22909; 45.02797;50.00000;20.00000;4.22463;2
357.86200; 75.58000;      1.22622; 44.92616;50.00000;20.00000;4.22436;2
357.91299; 75.59000;      1.22345; 44.85565;50.00000;20.00000;4.22409;2
357.96201; 75.60000;      1.22091; 44.77602;50.00000;20.00000;4.22382;2
358.01099; 75.61000;      1.21840; 44.68601;50.00000;20.00000;4.22355;2
358.06500; 75.62000;      1.21652; 44.58677;50.00000;20.00000;4.22326;2
358.11301; 75.63000;      1.21453; 44.51766;50.00000;20.00000;4.22300;2
358.16199; 75.64000;      1.21226; 44.44189;50.00000;20.00000;4.22273;2
358.21301; 75.65000;      1.20992; 44.35713;50.00000;20.00000;4.22246;2
358.26099; 75.66000;      1.20744; 44.26046;50.00000;20.00000;4.22219;2
358.31299; 75.67000;      1.20543; 44.19135;50.00000;20.00000;4.22191;2
358.36401; 75.68000;      1.20359; 44.11301;50.00000;20.00000;4.22163;2
358.41299; 75.69000;      1.20173; 44.02171;50.00000;20.00000;4.22137;2
358.46399; 75.70000;      1.20037; 43.91862;50.00000;20.00000;4.22109;2
358.51300; 75.71000;      1.19874; 43.84939;50.00000;20.00000;4.22082;2
358.56400; 75.72000;      1.19702; 43.77234;50.00000;20.00000;4.22055;2
358.61401; 75.73000;      1.19522; 43.68489;50.00000;20.00000;4.22028;2
358.66199; 75.74000;      1.19335; 43.58577;50.00000;20.00000;4.22001;2
358.71399; 75.75000;      1.19138; 43.51269;50.00000;20.00000;4.21973;2
358.76199; 75.76000;      1.18930; 43.43178;50.00000;20.00000;4.21947;2
358.81400; 75.77000;      1.18677; 43.34037;50.00000;20.00000;4.21919;2
358.86401; 75.78000;      1.18423; 43.23728;50.00000;20.00000;4.21892;2
358.91400; 75.79000;      1.18196; 43.16676;50.00000;20.00000;4.21865;2
358.96399; 75.80000;      1.17950; 43.08982;50.00000;20.00000;4.21837;2
359.01300; 75.81000;      1.17685; 43.00238;50.00000;20.00000;4.21811;2
359.06299; 75.82000;      1.17424; 42.89929;50.00000;20.00000;4.21784;2
359.11301; 75.83000;      1.17160; 42.82749;50.00000;20.00000;4.21756;2
359.16299; 75.84000;      1.16840; 42.75055;50.00000;20.00000;4.21729;2
359.21201; 75.85000;      1.16496; 42.66171;50.00000;20.00000;4.21703;2
359.26401; 75.86000;      1.16156; 42.55465;50.00000;20.00000;4.21674;2
359.31500; 75.87000;      1.15783; 42.46989;50.00000;20.00000;4.21647;2
359.36301; 75.88000;      1.15402; 42.38898;50.00000;20.00000;4.21621;2
359.41199; 75.89000;      1.14999; 42.29897;50.00000;20.00000;4.21594;2
359.46201; 75.90000;      1.14588; 42.19845;50.00000;20.00000;4.21567;2
359.51300; 75.91000;      1.14167; 42.12922;50.00000;20.00000;4.21539;2
359.56299; 75.92000;      1.13739; 42.05228;50.00000;20.00000;4.21512;2
359.61401; 75.93000;      1.13323; 41.96740;50.00000;20.00000;4.21484;2
359.66101; 75.94000;      1.12887; 41.86828;50.00000;20.00000;4.21459;2
359.71201; 75.95000;      1.12427; 41.79648;50.00000;20.00000;4.21431;2
359.76300; 75.96000;      1.11950; 41.71557;50.00000;20.00000;4.21403;2
359.81100; 75.97000;      1.11416; 41.62544;50.00000;20.00000;4.21377;2
359.85999; 75.98000;      1.10882; 41.52633;50.00000;20.00000;4.21351;2
359.91101; 75.99000;      1.10352; 41.46223;50.00000;20.00000;4.21323;2
359.96100; 76.00000;      1.09886; 41.38786;50.00000;20.00000;4.21296;2
360.00800; 76.01000;      1.09453; 41.30439;50.00000;20.00000;4.21270;2
360.06000; 76.02000;      1.09037; 41.21040;50.00000;20.00000;4.21242;2
360.11200; 76.03000;      1.08651; 41.14246;50.00000;20.00000;4.21214;2
360.15900; 76.04000;      1.08184; 41.06680;50.00000;20.00000;4.21188;2
360.21100; 76.05000;      1.07736; 40.97936;50.00000;20.00000;4.21160;2
360.26099; 76.06000;      1.07253; 40.87884;50.00000;20.00000;4.21133;2
360.31100; 76.07000;      1.06752; 40.80575;50.00000;20.00000;4.21106;2
360.35999; 76.08000;      1.06245; 40.72613;50.00000;20.00000;4.21079;2
360.40799; 76.09000;      1.05727; 40.64662;50.00000;20.00000;4.21053;2
360.45999; 76.10000;      1.05175; 40.54353;50.00000;20.00000;4.21025;2
360.50800; 76.11000;      1.04621; 40.47430;50.00000;20.00000;4.20999;2
360.56000; 76.12000;      1.04050; 40.39737;50.00000;20.00000;4.20971;2
360.60901; 76.13000;      1.03492; 40.30980;50.00000;20.00000;4.20944;2
360.65701; 76.14000;      1.02927; 40.21068;50.00000;20.00000;4.20918;2
360.70901; 76.15000;      1.02367; 40.14145;50.00000;20.00000;4.20890;2
360.76099; 76.16000;      1.01813; 40.06183;50.00000;20.00000;4.20862;2
360.81100; 76.17000;      1.01227; 39.96925;50.00000;20.00000;4.20835;2
360.85999; 76.18000;      1.00623; 39.86476;50.00000;20.00000;4.20808;2
360.90799; 76.19000;      1.00016; 39.78911;50.00000;20.00000;4.20782;2
360.95901; 76.20000;      0.99396; 39.70563;50.00000;20.00000;4.20754;2
361.00800; 76.21000;      0.98777; 39.61165;50.00000;20.00000;4.20728;2
361.05801; 76.22000;      0.98136; 39.50716;50.00000;20.00000;4.20701;2
361.10699; 76.23000;      0.97462; 39.43150;50.00000;20.00000;4.20674;2
361.15601; 76.24000;      0.96797; 39.34663;50.00000;20.00000;4.20647;2
361.20599; 76.25000;      0.96141; 39.25008;50.00000;20.00000;4.20620;2
361.25800; 76.26000;      0.95478; 39.14173;50.00000;20.00000;4.20592;2
361.30701; 76.27000;      0.94717; 39.06608;50.00000;20.00000;4.20566;2
361.35599; 76.28000;      0.93768; 38.98120;50.00000;20.00000;4.20539;2
361.40900; 76.29000;      0.93279; 38.88594;50.00000;20.00000;4.20510;2
361.45801; 76.30000;      0.93323; 38.77374;50.00000;20.00000;4.20484;2
361.50900; 76.31000;      0.93780; 38.68490;50.00000;20.00000;4.20456;2
361.56100; 76.32000;      0.94492; 38.57655;50.00000;20.00000;4.20428;2
361.61401; 76.33000;      0.95357; 38.44615;50.00000;20.00000;4.20399;2
361.66400; 76.34000;      0.96265; 38.28562;50.00000;20.00000;4.20372;2
361.71701; 76.35000;      0.97173; 38.16805;50.00000;20.00000;4.20343;2
361.76901; 76.36000;      0.98031; 38.04149;50.00000;20.00000;4.20315;2
361.81900; 76.37000;      0.98874; 37.90443;50.00000;20.00000;4.20288;2
361.87100; 76.38000;      0.99659; 37.75955;50.00000;20.00000;4.20260;2
361.92200; 76.39000;      1.00399; 37.66171;50.00000;20.00000;4.20232;2
361.97501; 76.40000;      1.01118; 37.55734;50.00000;20.00000;4.20203;2
362.02499; 76.41000;      1.01820; 37.43580;50.00000;20.00000;4.20176;2
362.07501; 76.42000;      1.02501; 37.31065;50.00000;20.00000;4.20149;2
362.12601; 76.43000;      1.03120; 37.22834;50.00000;20.00000;4.20122;2
362.17801; 76.44000;      1.03721; 37.14090;50.00000;20.00000;4.20093;2
362.23001; 76.45000;      1.04309; 37.04703;50.00000;20.00000;4.20065;2
362.27899; 76.46000;      1.04864; 36.94254;50.00000;20.00000;4.20039;2
362.33099; 76.47000;      1.05410; 36.86946;50.00000;20.00000;4.20010;2
362.38300; 76.48000;      1.05926; 36.78726;50.00000;20.00000;4.19982;2
362.43399; 76.49000;      1.06410; 36.69457;50.00000;20.00000;4.19955;2
362.48401; 76.50000;      1.06869; 36.58751;50.00000;20.00000;4.19928;2
362.53201; 76.51000;      1.07315; 36.51185;50.00000;20.00000;4.19902;2
362.58401; 76.52000;      1.07767; 36.42698;50.00000;20.00000;4.19873;2
362.63400; 76.53000;      1.08279; 36.33171;50.00000;20.00000;4.19846;2
362.68399; 76.54000;      1.08793; 36.22477;50.00000;20.00000;4.19819;2
362.73599; 76.55000;      1.09280; 36.15168;50.00000;20.00000;4.19791;2
362.78601; 76.56000;      1.09610; 36.07206;50.00000;20.00000;4.19764;2
362.83701; 76.57000;      1.09825; 35.98462;50.00000;20.00000;4.19736;2
362.88501; 76.58000;      1.10108; 35.88410;50.00000;20.00000;4.19710;2
362.93900; 76.59000;      1.10332; 35.81358;50.00000;20.00000;4.19681;2
362.98700; 76.60000;      1.10523; 35.73396;50.00000;20.00000;4.19655;2
363.04001; 76.61000;      1.10684; 35.64651;50.00000;20.00000;4.19626;2
363.08899; 76.62000;      1.10812; 35.54599;50.00000;20.00000;4.19600;2
363.13800; 76.63000;      1.10884; 35.47688;50.00000;20.00000;4.19573;2
363.19000; 76.64000;      1.10951; 35.39982;50.00000;20.00000;4.19545;2
363.23801; 76.65000;      1.10999; 35.31238;50.00000;20.00000;4.19519;2
363.29001; 76.66000;      1.11085; 35.21326;50.00000;20.00000;4.19491;2
363.34100; 76.67000;      1.12096; 35.14403;50.00000;20.00000;4.19463;2
363.39200; 76.68000;      1.13550; 35.06709;50.00000;20.00000;4.19436;2
363.44400; 76.69000;      1.14836; 34.98221;50.00000;20.00000;4.19408;2
363.49399; 76.70000;      1.15924; 34.88438;50.00000;20.00000;4.19381;2
363.54401; 76.71000;      1.16854; 34.80861;50.00000;20.00000;4.19354;2
363.59500; 76.72000;      1.17420; 34.71988;50.00000;20.00000;4.19326;2
363.64401; 76.73000;      1.18122; 34.60897;50.00000;20.00000;4.19299;2
363.69299; 76.74000;      1.18495; 34.47447;50.00000;20.00000;4.19273;2
363.74600; 76.75000;      1.18968; 34.38189;50.00000;20.00000;4.19244;2
363.79700; 76.76000;      1.19403; 34.28137;50.00000;20.00000;4.19217;2
363.84500; 76.77000;      1.19827; 34.17560;50.00000;20.00000;4.19191;2
363.89801; 76.78000;      1.20348; 34.06725;50.00000;20.00000;4.19162;2
363.94800; 76.79000;      1.21029; 33.99417;50.00000;20.00000;4.19135;2
363.99500; 76.80000;      1.21672; 33.91326;50.00000;20.00000;4.19110;2
364.04800; 76.81000;      1.22186; 33.82197;50.00000;20.00000;4.19081;2
364.09900; 76.82000;      1.22566; 33.71888;50.00000;20.00000;4.19053;2
364.14700; 76.83000;      1.22903; 33.64439;50.00000;20.00000;4.19027;2
364.20001; 76.84000;      1.23292; 33.56092;50.00000;20.00000;4.18999;2
364.24899; 76.85000;      1.23736; 33.46565;50.00000;20.00000;4.18972;2
364.29901; 76.86000;      1.24220; 33.35474;50.00000;20.00000;4.18945;2
364.35101; 76.87000;      1.24704; 33.27371;50.00000;20.00000;4.18917;2
364.39700; 76.88000;      1.25133; 33.17705;50.00000;20.00000;4.18892;2
364.44800; 76.89000;      1.25484; 33.08049;50.00000;20.00000;4.18865;2
364.49899; 76.90000;      1.25760; 32.97344;50.00000;20.00000;4.18837;2
364.55200; 76.91000;      1.26032; 32.89907;50.00000;20.00000;4.18808;2
364.59900; 76.92000;      1.26225; 32.81559;50.00000;20.00000;4.18783;2
364.64899; 76.93000;      1.26460; 32.72161;50.00000;20.00000;4.18756;2
364.69800; 76.94000;      1.26647; 32.61455;50.00000;20.00000;4.18729;2
364.74899; 76.95000;      1.26853; 32.54018;50.00000;20.00000;4.18702;2
364.79800; 76.96000;      1.27110; 32.45799;50.00000;20.00000;4.18675;2
364.84799; 76.97000;      1.27416; 32.36401;50.00000;20.00000;4.18648;2
364.89899; 76.98000;      1.27772; 32.26092;50.00000;20.00000;4.18621;2
364.94800; 76.99000;      1.28205; 32.18772;50.00000;20.00000;4.18594;2
364.99701; 77.00000;      1.28562; 32.10821;50.00000;20.00000;4.18568;2
365.04599; 77.01000;      1.28822; 32.02462;50.00000;20.00000;4.18541;2
365.09799; 77.02000;      1.28992; 31.92819;50.00000;20.00000;4.18513;2
365.14499; 77.03000;      1.29440; 31.85242;50.00000;20.00000;4.18488;2
365.19699; 77.04000;      1.30128; 31.77022;50.00000;20.00000;4.18460;2
365.24799; 77.05000;      1.30773; 31.67753;50.00000;20.00000;4.18432;2
365.29599; 77.06000;      1.31220; 31.57058;50.00000;20.00000;4.18406;2
365.34799; 77.07000;      1.31595; 31.49353;50.00000;20.00000;4.18378;2
365.39700; 77.08000;      1.32067; 31.40480;50.00000;20.00000;4.18352;2
365.44699; 77.09000;      1.32448; 31.30300;50.00000;20.00000;4.18325;2
365.49600; 77.10000;      1.32666; 31.18812;50.00000;20.00000;4.18298;2
365.54700; 77.11000;      1.32730; 31.11106;50.00000;20.00000;4.18271;2
365.59500; 77.12000;      1.32744; 31.02630;50.00000;20.00000;4.18245;2
365.64301; 77.13000;      1.32742; 30.93232;50.00000;20.00000;4.18219;2
365.69601; 77.14000;      1.32747; 30.82923;50.00000;20.00000;4.18190;2
365.74399; 77.15000;      1.32906; 30.75871;50.00000;20.00000;4.18164;2
365.79300; 77.16000;      1.33302; 30.67781;50.00000;20.00000;4.18138;2
365.84299; 77.17000;      1.33643; 30.58779;50.00000;20.00000;4.18111;2
365.89301; 77.18000;      1.33993; 30.48856;50.00000;20.00000;4.18084;2
365.94299; 77.19000;      1.34353; 30.41804;50.00000;20.00000;4.18057;2
365.99200; 77.20000;      1.34681; 30.33842;50.00000;20.00000;4.18030;2
366.04300; 77.21000;      1.34978; 30.24584;50.00000;20.00000;4.18003;2
366.09201; 77.22000;      1.35174; 30.13481;50.00000;20.00000;4.17976;2
366.14301; 77.23000;      1.35327; 30.04725;50.00000;20.00000;4.17949;2
366.19199; 77.24000;      1.35487; 29.95852;50.00000;20.00000;4.17922;2
366.24301; 77.25000;      1.35494; 29.86068;50.00000;20.00000;4.17895;2
366.29099; 77.26000;      1.35466; 29.75106;50.00000;20.00000;4.17869;2
366.33801; 77.27000;      1.35411; 29.67797;50.00000;20.00000;4.17843;2
366.38901; 77.28000;      1.35319; 29.59835;50.00000;20.00000;4.17816;2
366.43900; 77.29000;      1.35226; 29.51090;50.00000;20.00000;4.17789;2
366.48801; 77.30000;      1.35185; 29.41167;50.00000;20.00000;4.17763;2
366.53601; 77.31000;      1.35260; 29.33333;50.00000;20.00000;4.17737;2
366.58600; 77.32000;      1.35354; 29.25242;50.00000;20.00000;4.17710;2
366.63699; 77.33000;      1.35399; 29.16369;50.00000;20.00000;4.17682;2
366.68500; 77.34000;      1.35373; 29.06061;50.00000;20.00000;4.17656;2
366.73499; 77.35000;      1.35277; 28.98752;50.00000;20.00000;4.17629;2
366.78299; 77.36000;      1.35175; 28.90918;50.00000;20.00000;4.17603;2
366.83301; 77.37000;      1.35139; 28.82174;50.00000;20.00000;4.17576;2
366.88300; 77.38000;      1.35158; 28.71993;50.00000;20.00000;4.17549;2
366.93301; 77.39000;      1.35263; 28.64685;50.00000;20.00000;4.17522;2
366.98300; 77.40000;      1.35617; 28.56594;50.00000;20.00000;4.17495;2
367.03400; 77.41000;      1.35818; 28.47464;50.00000;20.00000;4.17468;2
367.08200; 77.42000;      1.35897; 28.36887;50.00000;20.00000;4.17442;2
367.13199; 77.43000;      1.35804; 28.29322;50.00000;20.00000;4.17415;2
367.18301; 77.44000;      1.35667; 28.20962;50.00000;20.00000;4.17387;2
367.22900; 77.45000;      1.35466; 28.11693;50.00000;20.00000;4.17363;2
367.28000; 77.46000;      1.35283; 28.01652;50.00000;20.00000;4.17335;2
367.32700; 77.47000;      1.35076; 27.94857;50.00000;20.00000;4.17310;2
367.37900; 77.48000;      1.34888; 27.87292;50.00000;20.00000;4.17282;2
367.42899; 77.49000;      1.34699; 27.78805;50.00000;20.00000;4.17255;2
367.48001; 77.50000;      1.34475; 27.69149;50.00000;20.00000;4.17227;2
367.52802; 77.51000;      1.34242; 27.62495;50.00000;20.00000;4.17201;2
367.57901; 77.52000;      1.34009; 27.55700;50.00000;20.00000;4.17174;2
367.62701; 77.53000;      1.33770; 27.48018;50.00000;20.00000;4.17148;2
367.67801; 77.54000;      1.33568; 27.38363;50.00000;20.00000;4.17121;2
367.72699; 77.55000;      1.33642; 27.31568;50.00000;20.00000;4.17094;2
367.77802; 77.56000;      1.34418; 27.24003;50.00000;20.00000;4.17067;2
367.82700; 77.57000;      1.35315; 27.15515;50.00000;20.00000;4.17040;2
367.87799; 77.58000;      1.35648; 27.05860;50.00000;20.00000;4.17013;2
367.92599; 77.59000;      1.35650; 26.98937;50.00000;20.00000;4.16987;2
367.97699; 77.60000;      1.35589; 26.90846;50.00000;20.00000;4.16959;2
368.02499; 77.61000;      1.35548; 26.81448;50.00000;20.00000;4.16934;2
368.07401; 77.62000;      1.35501; 26.70625;50.00000;20.00000;4.16907;2
368.12399; 77.63000;      1.35371; 26.62663;50.00000;20.00000;4.16880;2
368.17300; 77.64000;      1.35249; 26.54047;50.00000;20.00000;4.16854;2
368.22400; 77.65000;      1.35117; 26.44392;50.00000;20.00000;4.16826;2
368.27301; 77.66000;      1.34940; 26.34071;50.00000;20.00000;4.16800;2
368.32401; 77.67000;      1.34735; 26.27031;50.00000;20.00000;4.16772;2
368.37201; 77.68000;      1.34615; 26.19326;50.00000;20.00000;4.16747;2
368.42300; 77.69000;      1.34519; 26.10838;50.00000;20.00000;4.16719;2
368.46899; 77.70000;      1.34348; 26.01183;50.00000;20.00000;4.16694;2
368.51901; 77.71000;      1.34110; 25.94400;50.00000;20.00000;4.16667;2
368.57001; 77.72000;      1.33886; 25.86823;50.00000;20.00000;4.16640;2
368.62100; 77.73000;      1.33656; 25.77950;50.00000;20.00000;4.16612;2
368.66901; 77.74000;      1.33469; 25.67641;50.00000;20.00000;4.16587;2
368.72101; 77.75000;      1.33391; 25.60730;50.00000;20.00000;4.16559;2
368.76901; 77.76000;      1.33399; 25.53024;50.00000;20.00000;4.16533;2
368.81900; 77.77000;      1.33750; 25.44537;50.00000;20.00000;4.16506;2
368.86899; 77.78000;      1.34145; 25.34753;50.00000;20.00000;4.16479;2
368.91800; 77.79000;      1.34364; 25.27970;50.00000;20.00000;4.16452;2
368.96701; 77.80000;      1.34402; 25.20393;50.00000;20.00000;4.16426;2
369.01999; 77.81000;      1.34266; 25.11917;50.00000;20.00000;4.16398;2
369.06799; 77.82000;      1.34097; 25.02776;50.00000;20.00000;4.16372;2
369.11899; 77.83000;      1.33979; 24.95993;50.00000;20.00000;4.16344;2
369.16699; 77.84000;      1.33953; 24.88801;50.00000;20.00000;4.16318;2
369.21701; 77.85000;      1.33975; 24.80056;50.00000;20.00000;4.16291;2
369.26700; 77.86000;      1.33849; 24.70144;50.00000;20.00000;4.16265;2
369.31900; 77.87000;      1.33594; 24.63093;50.00000;20.00000;4.16237;2
369.36801; 77.88000;      1.33303; 24.55259;50.00000;20.00000;4.16210;2
369.41501; 77.89000;      1.33020; 24.46515;50.00000;20.00000;4.16185;2
369.46600; 77.90000;      1.32770; 24.36603;50.00000;20.00000;4.16157;2
369.51599; 77.91000;      1.32541; 24.30076;50.00000;20.00000;4.16131;2
369.56699; 77.92000;      1.32334; 24.22768;50.00000;20.00000;4.16103;2
369.61499; 77.93000;      1.32203; 24.14806;50.00000;20.00000;4.16077;2
369.66400; 77.94000;      1.32205; 24.05664;50.00000;20.00000;4.16051;2
369.71399; 77.95000;      1.32162; 23.99138;50.00000;20.00000;4.16024;2
369.76501; 77.96000;      1.32190; 23.91829;50.00000;20.00000;4.15997;2
369.81601; 77.97000;      1.32117; 23.83482;50.00000;20.00000;4.15969;2
369.86301; 77.98000;      1.31950; 23.73815;50.00000;20.00000;4.15944;2
369.91400; 77.99000;      1.31753; 23.67160;50.00000;20.00000;4.15916;2
369.96301; 78.00000;      1.31551; 23.59852;50.00000;20.00000;4.15890;2
370.01300; 78.01000;      1.31382; 23.51633;50.00000;20.00000;4.15863;2
370.06500; 78.02000;      1.31209; 23.42363;50.00000;20.00000;4.15835;2
370.11499; 78.03000;      1.31020; 23.35580;50.00000;20.00000;4.15808;2
370.16501; 78.04000;      1.31048; 23.28272;50.00000;20.00000;4.15781;2
370.21399; 78.05000;      1.30936; 23.20052;50.00000;20.00000;4.15755;2
370.26401; 78.06000;      1.30745; 23.10654;50.00000;20.00000;4.15728;2
370.31400; 78.07000;      1.30501; 23.04128;50.00000;20.00000;4.15701;2
370.36301; 78.08000;      1.30299; 22.96037;50.00000;20.00000;4.15675;2
370.41101; 78.09000;      1.30084; 22.87164;50.00000;20.00000;4.15649;2
370.46301; 78.10000;      1.29877; 22.78023;50.00000;20.00000;4.15621;2
370.51199; 78.11000;      1.29801; 22.71625;50.00000;20.00000;4.15595;2
370.56400; 78.12000;      1.29727; 22.64585;50.00000;20.00000;4.15567;2
370.61099; 78.13000;      1.29634; 22.56623;50.00000;20.00000;4.15542;2
370.66299; 78.14000;      1.29488; 22.47738;50.00000;20.00000;4.15514;2
370.71201; 78.15000;      1.29320; 22.41084;50.00000;20.00000;4.15487;2
370.76401; 78.16000;      1.29110; 22.33518;50.00000;20.00000;4.15459;2
370.81000; 78.17000;      1.28829; 22.25031;50.00000;20.00000;4.15435;2
370.86200; 78.18000;      1.28589; 22.15901;50.00000;20.00000;4.15407;2
370.91199; 78.19000;      1.28376; 22.09632;50.00000;20.00000;4.15380;2
370.96201; 78.20000;      1.28144; 22.02720;50.00000;20.00000;4.15353;2
371.01199; 78.21000;      1.27889; 21.95271;50.00000;20.00000;4.15326;2
371.06100; 78.22000;      1.27659; 21.87181;50.00000;20.00000;4.15300;2
371.11099; 78.23000;      1.27440; 21.81308;50.00000;20.00000;4.15273;2
371.16199; 78.24000;      1.27219; 21.74654;50.00000;20.00000;4.15245;2
371.20901; 78.25000;      1.27005; 21.67088;50.00000;20.00000;4.15220;2
371.26099; 78.26000;      1.26771; 21.57947;50.00000;20.00000;4.15192;2
371.31000; 78.27000;      1.26526; 21.51678;50.00000;20.00000;4.15166;2
371.35901; 78.28000;      1.26300; 21.44638;50.00000;20.00000;4.15140;2
371.41000; 78.29000;      1.26056; 21.36675;50.00000;20.00000;4.15112;2
371.45801; 78.30000;      1.25845; 21.27931;50.00000;20.00000;4.15086;2
371.51001; 78.31000;      1.25681; 21.21930;50.00000;20.00000;4.15059;2
371.56100; 78.32000;      1.25557; 21.15135;50.00000;20.00000;4.15031;2
371.61099; 78.33000;      1.25492; 21.07441;50.00000;20.00000;4.15004;2
371.66000; 78.34000;      1.25470; 20.98697;50.00000;20.00000;4.14978;2
371.71100; 78.35000;      1.25431; 20.92556;50.00000;20.00000;4.14951;2
371.76099; 78.36000;      1.25387; 20.85773;50.00000;20.00000;4.14924;2
371.81000; 78.37000;      1.25219; 20.78067;50.00000;20.00000;4.14897;2
371.86099; 78.38000;      1.24989; 20.69323;50.00000;20.00000;4.14870;2
371.91000; 78.39000;      1.24750; 20.63194;50.00000;20.00000;4.14844;2
371.95901; 78.40000;      1.24515; 20.56411;50.00000;20.00000;4.14817;2
372.01099; 78.41000;      1.24313; 20.48834;50.00000;20.00000;4.14789;2
372.06000; 78.42000;      1.24096; 20.40089;50.00000;20.00000;4.14763;2
372.10999; 78.43000;      1.23831; 20.33691;50.00000;20.00000;4.14736;2
372.16000; 78.44000;      1.23564; 20.25998;50.00000;20.00000;4.14710;2
372.20999; 78.45000;      1.23317; 20.18561;50.00000;20.00000;4.14683;2
372.26099; 78.46000;      1.23084; 20.10470;50.00000;20.00000;4.14655;2
372.31000; 78.47000;      1.22896; 20.04726;50.00000;20.00000;4.14629;2
372.35901; 78.48000;      1.22739; 19.98457;50.00000;20.00000;4.14603;2
372.41101; 78.49000;      1.22582; 19.91417;50.00000;20.00000;4.14575;2
372.45999; 78.50000;      1.22499; 19.83314;50.00000;20.00000;4.14549;2
372.51001; 78.51000;      1.22346; 19.77442;50.00000;20.00000;4.14522;2
372.55899; 78.52000;      1.22130; 19.70916;50.00000;20.00000;4.14495;2
372.61099; 78.53000;      1.21923; 19.63479;50.00000;20.00000;4.14468;2
372.66101; 78.54000;      1.21723; 19.54863;50.00000;20.00000;4.14441;2
372.71201; 78.55000;      1.21514; 19.48862;50.00000;20.00000;4.14413;2
372.76099; 78.56000;      1.21304; 19.42336;50.00000;20.00000;4.14387;2
372.81201; 78.57000;      1.21089; 19.34899;50.00000;20.00000;4.14360;2
372.86099; 78.58000;      1.20899; 19.26539;50.00000;20.00000;4.14333;2
372.91101; 78.59000;      1.20705; 19.20667;50.00000;20.00000;4.14307;2
372.96201; 78.60000;      1.20495; 19.14281;50.00000;20.00000;4.14279;2
373.01199; 78.61000;      1.20269; 19.07101;50.00000;20.00000;4.14252;2
373.06201; 78.62000;      1.20031; 18.98742;50.00000;20.00000;4.14226;2
373.10901; 78.63000;      1.19837; 18.92869;50.00000;20.00000;4.14200;2
373.16000; 78.64000;      1.19655; 18.86471;50.00000;20.00000;4.14173;2
373.21100; 78.65000;      1.19435; 18.79303;50.00000;20.00000;4.14146;2
373.26001; 78.66000;      1.19223; 18.71072;50.00000;20.00000;4.14119;2
373.31100; 78.67000;      1.18969; 18.65468;50.00000;20.00000;4.14092;2
373.36200; 78.68000;      1.18727; 18.59327;50.00000;20.00000;4.14065;2
373.41101; 78.69000;      1.18481; 18.52673;50.00000;20.00000;4.14038;2
373.46201; 78.70000;      1.18254; 18.45107;50.00000;20.00000;4.14011;2
373.51199; 78.71000;      1.18025; 18.39748;50.00000;20.00000;4.13984;2
373.56100; 78.72000;      1.17789; 18.33876;50.00000;20.00000;4.13958;2
373.61301; 78.73000;      1.17604; 18.26965;50.00000;20.00000;4.13930;2
373.66199; 78.74000;      1.17504; 18.18874;50.00000;20.00000;4.13904;2
373.71100; 78.75000;      1.17296; 18.13130;50.00000;20.00000;4.13878;2
373.76001; 78.76000;      1.17071; 18.06732;50.00000;20.00000;4.13851;2
373.81000; 78.77000;      1.16852; 17.99680;50.00000;20.00000;4.13825;2
373.86099; 78.78000;      1.16649; 17.91718;50.00000;20.00000;4.13797;2
373.91299; 78.79000;      1.16420; 17.86371;50.00000;20.00000;4.13769;2
373.96301; 78.80000;      1.16210; 17.80370;50.00000;20.00000;4.13743;2
374.01300; 78.81000;      1.15992; 17.73715;50.00000;20.00000;4.13716;2
374.06400; 78.82000;      1.15758; 17.66010;50.00000;20.00000;4.13689;2
374.11499; 78.83000;      1.15505; 17.60663;50.00000;20.00000;4.13661;2
374.16299; 78.84000;      1.15267; 17.54650;50.00000;20.00000;4.13636;2
374.21500; 78.85000;      1.15016; 17.47867;50.00000;20.00000;4.13608;2
374.26501; 78.86000;      1.14770; 17.40302;50.00000;20.00000;4.13581;2
374.31601; 78.87000;      1.14547; 17.35212;50.00000;20.00000;4.13554;2
374.36499; 78.88000;      1.14302; 17.29468;50.00000;20.00000;4.13527;2
374.41501; 78.89000;      1.14081; 17.22685;50.00000;20.00000;4.13501;2
374.46500; 78.90000;      1.13918; 17.14851;50.00000;20.00000;4.13474;2
374.51700; 78.91000;      1.13726; 17.09235;50.00000;20.00000;4.13446;2
374.56699; 78.92000;      1.13515; 17.03106;50.00000;20.00000;4.13419;2
374.61801; 78.93000;      1.13320; 16.96440;50.00000;20.00000;4.13392;2
374.66501; 78.94000;      1.13127; 16.89785;50.00000;20.00000;4.13367;2
374.71799; 78.95000;      1.12913; 16.84963;50.00000;20.00000;4.13338;2
374.76700; 78.96000;      1.12683; 16.79990;50.00000;20.00000;4.13312;2
374.81699; 78.97000;      1.12464; 16.74129;50.00000;20.00000;4.13285;2
374.86801; 78.98000;      1.12271; 16.66552;50.00000;20.00000;4.13258;2
374.92001; 78.99000;      1.12093; 16.61205;50.00000;20.00000;4.13230;2
374.97000; 79.00000;      1.11941; 16.55204;50.00000;20.00000;4.13203;2
375.01901; 79.01000;      1.11762; 16.48549;50.00000;20.00000;4.13177;2
375.06900; 79.02000;      1.11535; 16.41101;50.00000;20.00000;4.13150;2
375.11899; 79.03000;      1.11300; 16.36151;50.00000;20.00000;4.13124;2
375.17099; 79.04000;      1.11086; 16.30535;50.00000;20.00000;4.13096;2
375.22000; 79.05000;      1.10875; 16.24266;50.00000;20.00000;4.13070;2
375.27100; 79.06000;      1.10656; 16.17226;50.00000;20.00000;4.13042;2
375.32101; 79.07000;      1.10426; 16.12521;50.00000;20.00000;4.13016;2
375.37201; 79.08000;      1.10194; 16.07174;50.00000;20.00000;4.12988;2
375.42099; 79.09000;      1.09929; 16.01173;50.00000;20.00000;4.12962;2
375.47299; 79.10000;      1.09682; 15.94249;50.00000;20.00000;4.12934;2
375.52301; 79.11000;      1.09452; 15.89288;50.00000;20.00000;4.12908;2
375.57199; 79.12000;      1.09249; 15.83672;50.00000;20.00000;4.12881;2
375.62100; 79.13000;      1.09032; 15.77157;50.00000;20.00000;4.12855;2
375.67099; 79.14000;      1.08838; 15.69709;50.00000;20.00000;4.12828;2
375.72101; 79.15000;      1.08634; 15.64759;50.00000;20.00000;4.12802;2
375.77301; 79.16000;      1.08415; 15.59272;50.00000;20.00000;4.12774;2
375.82300; 79.17000;      1.08182; 15.53142;50.00000;20.00000;4.12747;2
375.87399; 79.18000;      1.07930; 15.46219;50.00000;20.00000;4.12720;2
375.92499; 79.19000;      1.07691; 15.41526;50.00000;20.00000;4.12693;2
375.97501; 79.20000;      1.07452; 15.36167;50.00000;20.00000;4.12666;2
376.02499; 79.21000;      1.07218; 15.30166;50.00000;20.00000;4.12639;2
376.07700; 79.22000;      1.06985; 15.22986;50.00000;20.00000;4.12611;2
376.12500; 79.23000;      1.06759; 15.18024;50.00000;20.00000;4.12586;2
376.17599; 79.24000;      1.06530; 15.12420;50.00000;20.00000;4.12558;2
376.22601; 79.25000;      1.06326; 15.06279;50.00000;20.00000;4.12532;2
376.27600; 79.26000;      1.06104; 14.99368;50.00000;20.00000;4.12505;2
376.32700; 79.27000;      1.05882; 14.94791;50.00000;20.00000;4.12478;2
376.37799; 79.28000;      1.05647; 14.89701;50.00000;20.00000;4.12450;2
376.42700; 79.29000;      1.05435; 14.83969;50.00000;20.00000;4.12424;2
376.47699; 79.30000;      1.05222; 14.77699;50.00000;20.00000;4.12398;2
376.52701; 79.31000;      1.05002; 14.73134;50.00000;20.00000;4.12371;2
376.57800; 79.32000;      1.04786; 14.67916;50.00000;20.00000;4.12344;2
376.62900; 79.33000;      1.04545; 14.60724;50.00000;20.00000;4.12316;2
376.67899; 79.34000;      1.04303; 14.53427;50.00000;20.00000;4.12290;2
376.72800; 79.35000;      1.04079; 14.48594;50.00000;20.00000;4.12263;2
376.78101; 79.36000;      1.03859; 14.43375;50.00000;20.00000;4.12235;2
376.83200; 79.37000;      1.03637; 14.37631;50.00000;20.00000;4.12208;2
376.88199; 79.38000;      1.03414; 14.31362;50.00000;20.00000;4.12181;2
376.93100; 79.39000;      1.03177; 14.26797;50.00000;20.00000;4.12155;2
